Repository: lloxxa/DOI-10.3389-fphy.2024.1412352

# Sucker analysis

This project studies the adhesion of arrays of millimeter-sized suction cups made from polydimethylsiloxane. Repository contains both data obtained in this project and code used to analyse said data.

## <a name="Measurements"></a> Measurements

All measurements were performed using an Anton Paar MCR-501 rheometer. A glass plate accessory (P-PTD120/GL) was used as a countersurface to the suction cups. Samples were glued to a custom-made 3D-printed probe. A sample was placed on the countersurface with the cups facing down after which glue was placed on the sample (1).

File: Raw data/Cut backing layer/P2.5/Eco_P2_5_FLO4_cut/Eco_P2_5_FLO4_cut_Interval_70.csv
Point No.,Normal Force [N],Gap [mm],Time [s]
1.0,6.280475,11.6643,1456.2570
2.0,6.252497,11.6643,1456.7570
3.0,6.230278,11.6643,1457.2570
4.0,6.217770,11.6643,1457.7570
5.0,6.207441,11.6643,1458.2570
6.0,6.194749,11.6643,1458.7570
7.0,6.184539,11.6643,1459.2570
8.0,6.177597,11.6643,1459.7570
9.0,6.172272,11.6643,1460.2570
10.0,6.168643,11.6643,1460.7570
11.0,6.165988,11.6643,1461.2570
12.0,6.162609,11.6643,1461.7570
13.0,6.159657,11.6643,1462.2570
14.0,6.156580,11.6643,1462.7570
15.0,6.152600,11.6643,1463.2570
16.0,6.149074,11.6643,1463.7570
17.0,6.146015,11.6643,1464.2570
18.0,6.143316,11.6643,1464.7570
19.0,6.140285,11.6643,1465.2570
20.0,6.138741,11.6643,1465.7570
21.0,6.135687,11.6643,1466.2570
22.0,6.133163,11.6643,1466.7570
23.0,6.130424,11.6643,1467.2570
24.0,6.128018,11.6642,1467.7570
25.0,6.127109,11.6642,1468.2570
26.0,6.124712,11.6642,1468.7570
27.0,6.123164,11.6642,1469.2570
28.0,6.120520,11.6642,1469.7570
29.0,6.119382,11.6642,1470.2570
30.0,6.118183,11.6642,1470.7570
31.0,6.116077,11.6642,1471.2570
32.0,6.115046,11.6642,1471.7570
33.0,6.114225,11.6642,1472.2570
34.0,6.113190,11.6642,1472.7570
35.0,6.111679,11.6642,1473.2570
36.0,6.111154,11.6642,1473.7570
37.0,6.109558,11.6642,1474.2570
38.0,6.108721,11.6642,1474.7570
39.0,6.107278,11.6642,1475.2570
40.0,6.106062,11.6642,1475.7570

File: Raw data/Cut backing layer/P2.5/Eco_P2_5_FLO4_cut/Eco_P2_5_FLO4_cut_Interval_71.csv
Point No.,Normal Force [N],Gap [mm],Time [s]
1,6.106640,11.6642,1475.7640
2,6.106566,11.6642,1475.7690
3,6.106589,11.6642,1475.7740
4,6.106687,11.6642,1475.7790
5,6.106664,11.6642,1475.7840
6,6.106112,11.6642,1475.7890
7,6.105944,11.6649,1475.7940
8,6.103845,11.6649,1475.7990
9,6.098706,11.6667,1475.8031
10,6.084658,11.6667,1475.8081
11,6.071752,11.6698,1475.8131
12,6.041534,11.6698,1475.8181
13,6.017751,11.6742,1475.8231
14,5.977774,11.6742,1475.8281
15,5.945107,11.6785,1475.8331
16,5.899275,11.6785,1475.8391
17,5.844901,11.6834,1475.8441
18,5.812691,11.6834,1475.8491
19,5.763558,11.6890,1475.8541
20,5.733313,11.6890,1475.8591
21,5.682474,11.6940,1475.8640
22,5.649774,11.6940,1475.8690
23,5.597887,11.6983,1475.8740
24,5.565864,11.6983,1475.8790
25,5.515810,11.7033,1475.8840
26,5.486093,11.7032,1475.8890
27,5.437147,11.7082,1475.8940
28,5.406523,11.7082,1475.8990
29,5.356152,11.7132,1475.9040
30,5.326262,11.7131,1475.9080
31,5.293097,11.7181,1475.9130
32,5.250564,11.7181,1475.9180
33,5.219378,11.7231,1475.9230
34,5.177035,11.7231,1475.9281
35,5.144644,11.7230,1475.9331
36,5.102114,11.7280,1475.9381
37,5.069273,11.7280,1475.9431
38,5.029329,11.7336,1475.9481
39,4.997653,11.7336,1475.9531
40,4.957630,11.7379,1475.9581
41,4.926429,11.7379,1475.9630
42,4.887052,11.7435,1475.9680
43,4.857246,11.7479,1475.9730
44,4.819945,11.7478,1475.9780
45,4.789418,11.7528,1475.9830
46,4.750783,11.7528,1475.9880
47,4.719893,11.7578,1475.9930
48,4.681515,11.7578,1475.9980
49,4.651317,11.7627,1476.0030
50,4.614884,11.7627,1476.0080
51,4.585714,11.7677,1476.0130
52,4.549413,11.7677,1476.0180
53,4.519121,11.7727,1476.0230
54,4.481992,11.7726,1476.0280
55,4.452420,11.7726,1476.0330
56,4.415160,11.7776,1476.0380
57,4.385593,11.7776,1476.0430
58,4.349259,11.7826,1476.0480
59,4.321193,11.7875,1476.0531
60,4.286645,11.7875,1476.0581
61,4.257933,11.7925,1476.0631
62,4.223980,11.7925,1476.0681
63,4.196386,11.7975,1476.0731
64,4.161528,11.7975,1476.0781
65,4.132378,11.8024,1476.0831
66,4.098019,11.8024,1476.0880
67,4.071878,11.8074,1476.0930
68,4.041140,11.8074,1476.0980
69,4.017240,11.8124,1476.1030
70,3.988380,11.8124,1476.1080
71,3.964185,11.8173,1476.1130
72,3.934385,11.8173,1476.1180
73,3.909839,11.8173,1476.1230
74,3.880257,11.8223,1476.1280
75,3.854936,11.8223,1476.1330
76,3.823760,11.8273,1476.1380
77,3.797475,11.8272,1476.1430
78,3.766346,11.8322,1476.1480
79,3.739509,11.8372,1476.1530
80,3.707314,11.8372,1476.1580
81,3.681417,11.8422,1476.1630
82,3.650882,11.8422,1476.1680
83,3.624952,11.8471,1476.1730
84,3.593088,11.8471,1476.1781
85,3.567463,11.8521,1476.1831
86,3.537461,11.8521,1476.1881
87,3.512308,11.8571,1476.1931
88,3.482245,11.8571,1476.1981
89,3.456774,11.8620,1476.2031
90,3.426182,11.8620,1476.2081
91,3.400972,11.8620,1476.2130
92,3.370956,11.8670,1476.2180
93,3.345527,11.8670,1476.2230
94,3.315680,11.8720,1476.2280
95,3.290367,11.8719,1476.2330
96,3.260435,11.8769,1476.2380
97,3.235670,11.8769,1476.2430
98,3.207337,11.8819,1476.2480
99,3.183012,11.8869,1476.2530
100,3.153706,11.8869,1476.2580
101,3.128048,11.8918,1476.2630
102,3.097765,11.8918,1476.2680
103,3.072364,11.8968,1476.2730
104,3.043587,11.8968,1476.2780
105,3.019733,11.9018,1476.2830
106,2.991798,11.9018,1476.2880
107,2.967407,11.9068,1476.2930
108,2.938602,11.9067,1476.2980
109,2.913804,11.9067,1476.3031
110,2.885808,11.9117,1476.3081
111,2.861805,11.9117,1476.3131
112,2.833636,11.9167,1476.3181
113,2.809329,11.9167,1476.3231
114,2.780814,11.9216,1476.3281
115,2.756026,11.9216,1476.3331
116,2.727595,11.9266,1476.3380
117,2.703259,11.9266,1476.3430
118,2.676695,11.9316,1476.3480
119,2.653706,11.9359,1476.3530
120,2.626430,11.9359,1476.3580
121,2.602231,11.9415,1476.3630
122,2.575258,11.9415,1476.3680
123,2.552481,11.9459,1476.3730
124,2.526191,11.9459,1476.3780
125,2.502820,11.9459,1476.3830
126,2.476315,11.9515,1476.3880
127,2.452523,11.9514,1476.3930
128,2.425251,11.9558,1476.3980
129,2.401787,11.9558,1476.4030
130,2.375777,11.9614,1476.4080
131,2.353323,11.9614,1476.4130
132,2.326602,11.9664,1476.4180
133,2.303811,11.9664,1476.4230
134,2.277923,11.9713,1476.4281
135,2.257166,11.9713,1476.4331
136,2.233767,11.9763,1476.4381
137,2.214323,11.9763,1476.4431
138,2.192457,11.9813,1476.4481
139,2.173650,11.9813,1476.4531
140,2.150844,11.9856,1476.4581
141,2.130096,11.9856,1476.4630
142,2.107562,11.9912,1476.4680
143,2.085765,11.9912,1476.4730
144,2.060379,11.9956,1476.4780
145,2.035900,11.9956,1476.4830
146,2.007711,12.0012,1476.4880
147,1.984068,12.0012,1476.4930
148,1.956965,12.0055,1476.4980
149,1.933631,12.0055,1476.5030
150,1.908786,12.0111,1476.5080
151,1.886518,12.0111,1476.5130
152,1.860683,12.0161,1476.5180
153,1.837265,12.0161,1476.5230
154,1.813019,12.0211,1476.5280
155,1.791284,12.0211,1476.5330
156,1.765626,12.0254,1476.5380
157,1.742455,12.0254,1476.5430
158,1.717414,12.0310,1476.5480
159,1.694856,12.0310,1476.5531
160,1.669694,12.0354,1476.5581
161,1.647001,12.0353,1476.5631
162,1.622881,12.0410,1476.5681
163,1.600669,12.0409,1476.5731
164,1.574515,12.0453,1476.5781
165,1.550998,12.0453,1476.5831
166,1.526407,12.0509,1476.5880
167,1.504891,12.0509,1476.5930
168,1.480753,12.0559,1476.5980
169,1.458200,12.0559,1476.6030
170,1.433557,12.0608,1476.6080
171,1.410998,12.0608,1476.6130
172,1.386051,12.0658,1476.6180
173,1.364518,12.0658,1476.6230
174,1.341987,12.0708,1476.6280
175,1.321057,12.0708,1476.6330
176,1.297713,12.0751,1476.6380
177,1.276895,12.0751,1476.6430
178,1.253659,12.0807,1476.6480
179,1.232097,12.0807,1476.6530
180,1.207908,12.0851,1476.6580
181,1.186280,12.0851,1476.6630
182,1.163278,12.0907,1476.6680
183,1.142591,12.0907,1476.6730
184,1.120211,12.0950,1476.6781
185,1.099275,12.0950,1476.6831
186,1.078144,12.1006,1476.6881
187,1.058172,12.1006,1476.6931
188,1.035310,12.1056,1476.6981
189,1.014211,12.1056,1476.7031
190,0.991391,12.1106,1476.7081
191,0.970456,12.1106,1476.7130
192,0.947561,12.1149,1476.7180
193,0.926958,12.1149,1476.7230
194,0.905827,12.1205,1476.7280
195,0.885864,12.1205,1476.7330
196,0.863493,12.1249,1476.7380
197,0.843895,12.1249,1476.7430
198,0.822838,12.1305,1476.7480
199,0.803124,12.1305,1476.7530
200,0.781127,12.1348,1476.7580
201,0.761571,12.1348,1476.7630
202,0.741146,12.1404,1476.7680
203,0.721604,12.1404,1476.7730
204,0.700098,12.1448,1476.7780
205,0.679182,12.1448,1476.7830
206,0.657227,12.1504,1476.7880
207,0.637653,12.1504,1476.7930
208,0.616287,12.1554,1476.7980
209,0.596722,12.1554,1476.8031
210,0.576184,12.1603,1476.8081
211,0.554421,12.1603,1476.8131
212,0.529834,12.1653,1476.8181
213,0.507898,12.1653,1476.8231
214,0.485602,12.1703,1476.8281
215,0.467407,12.1703,1476.8331
216,0.446201,12.1746,1476.8380
217,0.428277,12.1746,1476.8430
218,0.409123,12.1802,1476.8480
219,0.392607,12.1802,1476.8530
220,0.374328,12.1852,1476.8580
221,0.355034,12.1852,1476.8630
222,0.337395,12.1902,1476.8680
223,0.321459,12.1902,1476.8730
224,0.304779,12.1946,1476.8780
225,0.288464,12.1945,1476.8830
226,0.271494,12.2002,1476.8880
227,0.255913,12.2002,1476.8930
228,0.238686,12.2051,1476.8980
229,0.222469,12.2051,1476.9030
230,0.205013,12.2101,1476.9080
231,0.188698,12.2101,1476.9130
232,0.170765,12.2151,1476.9180
233,0.154103,12.2151,1476.9230
234,0.137798,12.2201,1476.9281
235,0.122614,12.2201,1476.9331
236,0.106402,12.2251,1476.9381
237,0.089488,12.2251,1476.9431
238,0.071531,12.2300,1476.9481
239,0.055637,12.2300,1476.9531
240,0.037980,12.2350,1476.9581
241,0.021903,12.2350,1476.9630
242,0.004354,12.2400,1476.9680
243,-0.011536,12.2400,1476.9730
244,-0.027907,12.2450,1476.9780
245,-0.043222,12.2450,1476.9830
246,-0.058672,12.2500,1476.9880
247,-0.073145,12.2500,1476.9930
248,-0.089913,12.2549,1476.9980
249,-0.106201,12.2549,1477.0030
250,-0.123465,12.2599,1477.0080
251,-0.139200,12.2599,1477.0130
252,-0.156203,12.2649,1477.0180
253,-0.171976,12.2649,1477.0230
254,-0.187122,12.2699,1477.0280
255,-0.201655,12.2699,1477.0330
256,-0.218260,12.2749,1477.0380
257,-0.234590,12.2749,1477.0430
258,-0.251770,12.2798,1477.0480
259,-0.266654,12.2798,1477.0531
260,-0.281492,12.2848,1477.0581
261,-0.296194,12.2848,1477.0631
262,-0.311181,12.2898,1477.0681
263,-0.325640,12.2898,1477.0731
264,-0.341496,12.2948,1477.0781
265,-0.356717,12.2948,1477.0831
266,-0.373379,12.2998,1477.0880
267,-0.388160,12.2998,1477.0930
268,-0.403769,12.3048,1477.0980
269,-0.418756,12.3048,1477.1030
270,-0.434113,12.3097,1477.1080
271,-0.447660,12.3097,1477.1130
272,-0.461899,12.3147,1477.1180
273,-0.476063,12.3147,1477.1230
274,-0.490938,12.3197,1477.1280
275,-0.505064,12.3197,1477.1330
276,-0.520290,12.3247,1477.1380
277,-0.534632,12.3247,1477.1430
278,-0.549376,12.3297,1477.1480
279,-0.562675,12.3297,1477.1530
280,-0.576844,12.3347,1477.1580
281,-0.591036,12.3347,1477.1630
282,-0.604901,12.3396,1477.1680
283,-0.617989,12.3396,1477.1730
284,-0.632757,12.3446,1477.1781
285,-0.647281,12.3446,1477.1831
286,-0.660734,12.3496,1477.1881
287,-0.673257,12.3496,1477.1931
288,-0.687215,12.3546,1477.1981
289,-0.700697,12.3546,1477.2031
290,-0.713795,12.3596,1477.2081
291,-0.726762,12.3596,1477.2130
292,-0.740832,12.3646,1477.2180
293,-0.754375,12.3646,1477.2230
294,-0.768183,12.3695,1477.2280
295,-0.780748,12.3695,1477.2330
296,-0.794842,12.3745,1477.2380
297,-0.808791,12.3745,1477.2430
298,-0.822675,12.3795,1477.2480
299,-0.835015,12.3795,1477.2530
300,-0.848244,12.3845,1477.2580
301,-0.860832,12.3845,1477.2630
302,-0.875352,12.3895,1477.2680
303,-0.888796,12.3895,1477.2730
304,-0.903615,12.3945,1477.2780
305,-0.916652,12.3945,1477.2830
306,-0.929376,12.3995,1477.2880
307,-0.941697,12.3994,1477.2930
308,-0.954847,12.4044,1477.2980
309,-0.967720,12.4044,1477.3031
310,-0.981922,12.4094,1477.3081
311,-0.993940,12.4094,1477.3131
312,-1.007122,12.4144,1477.3181
313,-1.020000,12.4144,1477.3231
314,-1.033561,12.4194,1477.3281
315,-1.046589,12.4194,1477.3331
316,-1.060122,12.4244,1477.3380
317,-1.072644,12.4244,1477.3430
318,-1.084961,12.4294,1477.3480
319,-1.095586,12.4294,1477.3530
320,-1.107440,12.4343,1477.3580
321,-1.119701,12.4343,1477.3630
322,-1.131826,12.4393,1477.3680
323,-1.141127,12.4393,1477.3730
324,-1.149993,12.4443,1477.3780
325,-1.158401,12.4443,1477.3830
326,-1.168314,12.4493,1477.3880
327,-1.177447,12.4493,1477.3930
328,-1.188015,12.4543,1477.3980
329,-1.197526,12.4543,1477.4030
330,-1.207417,12.4593,1477.4080
331,-1.216694,12.4593,1477.4130
332,-1.226902,12.4643,1477.4180
333,-1.237054,12.4643,1477.4230
334,-1.247164,12.4693,1477.4281
335,-1.257045,12.4693,1477.4331
336,-1.268759,12.4743,1477.4381
337,-1.280341,12.4742,1477.4431
338,-1.291709,12.4792,1477.4481
339,-1.302988,12.4792,1477.4531
340,-1.314875,12.4842,1477.4581
341,-1.326331,12.4842,1477.4630
342,-1.338064,12.4892,1477.4680
343,-1.348188,12.4892,1477.4730
344,-1.359673,12.4942,1477.4780
345,-1.370587,12.4942,1477.4830
346,-1.381899,12.4992,1477.4880
347,-1.391845,12.4992,1477.4930
348,-1.402165,12.5042,1477.4980
349,-1.412813,12.5042,1477.5030
350,-1.424728,12.5092,1477.5080
351,-1.434950,12.5092,1477.5130
352,-1.446444,12.5141,1477.5180
353,-1.456629,12.5141,1477.5230
354,-1.466580,12.5191,1477.5280
355,-1.475740,12.5191,1477.5330
356,-1.486888,12.5241,1477.5380
357,-1.498003,12.5241,1477.5430
358,-1.509769,12.5291,1477.5480
359,-1.519238,12.5291,1477.5531
360,-1.530568,12.5341,1477.5581
361,-1.541216,12.5341,1477.5631
362,-1.552013,12.5391,1477.5681
363,-1.561342,12.5391,1477.5731
364,-1.572064,12.5441,1477.5781
365,-1.581501,12.5441,1477.5831
366,-1.590391,12.5491,1477.5880
367,-1.598368,12.5491,1477.5930
368,-1.608478,12.5540,1477.5980
369,-1.617966,12.5540,1477.6030
370,-1.627089,12.5590,1477.6080
371,-1.634164,12.5590,1477.6130
372,-1.640706,12.5640,1477.6180
373,-1.646271,12.5640,1477.6230
374,-1.649670,12.5690,1477.6280
375,-1.655142,12.5690,1477.6330
376,-1.661903,12.5740,1477.6380
377,-1.669843,12.5740,1477.6430
378,-1.679261,12.5790,1477.6480
379,-1.687379,12.5790,1477.6530
380,-1.696802,12.5840,1477.6580
381,-1.705312,12.5840,1477.6630
382,-1.712752,12.5890,1477.6680
383,-1.718672,12.5890,1477.6730
384,-1.724003,12.5940,1477.6781
385,-1.729367,12.5940,1477.6831
386,-1.734730,12.5990,1477.6881
387,-1.740112,12.5990,1477.6931
388,-1.744101,12.6040,1477.6981
389,-1.748997,12.6040,1477.7031
390,-1.753949,12.6090,1477.7081
391,-1.759495,12.6090,1477.7130
392,-1.766729,12.6140,1477.7180
393,-1.775109,12.6140,1477.7230
394,-1.784082,12.6189,1477.7280
395,-1.792256,12.6189,1477.7330
396,-1.802175,12.6239,1477.7380
397,-1.810891,12.6239,1477.7430
398,-1.820641,12.6289,1477.7480
399,-1.828628,12.6289,1477.7530
400,-1.838677,12.6339,1477.7580
401,-1.847674,12.6339,1477.7630
402,-1.856801,12.6389,1477.7680
403,-1.864012,12.6389,1477.7730
404,-1.873093,12.6439,1477.7780
405,-1.882366,12.6439,1477.7830
406,-1.892355,12.6489,1477.7880
407,-1.899715,12.6489,1477.7930
408,-1.910442,12.6539,1477.7980
409,-1.919205,12.6539,1477.8031
410,-1.928553,12.6589,1477.8081
411,-1.935787,12.6589,1477.8131
412,-1.945228,12.6639,1477.8181
413,-1.953398,12.6638,1477.8231
414,-1.962745,12.6688,1477.8281
415,-1.968328,12.6688,1477.8331
416,-1.976011,12.6738,1477.8391
417,-1.988174,12.6788,1477.8441
418,-1.991546,12.6788,1477.8491
419,-2.002268,12.6838,1477.8541
420,-2.006182,12.6838,1477.8591
421,-2.018943,12.6888,1477.8640
422,-2.022338,12.6888,1477.8690
423,-2.033323,12.6938,1477.8740
424,-2.037180,12.6938,1477.8790
425,-2.050316,12.6988,1477.8840
426,-2.054047,12.6988,1477.8890
427,-2.065172,12.7032,1477.8940
428,-2.068684,12.7032,1477.8990
429,-2.080837,12.7088,1477.9040
430,-2.085004,12.7088,1477.9090
431,-2.097588,12.7131,1477.9140
432,-2.102189,12.7131,1477.9190
433,-2.115572,12.7188,1477.9240
434,-2.118925,12.7188,1477.9290
435,-2.129483,12.7187,1477.9340
436,-2.133089,12.7231,1477.9390
437,-2.141744,12.7231,1477.9440
438,-2.140374,12.7287,1477.9490
439,-2.143507,12.7331,1477.9541
440,-2.143638,12.7331,1477.9591
441,-2.152967,12.7387,1477.9641
442,-2.155301,12.7387,1477.9691
443,-2.165004,12.7431,1477.9741
444,-2.168904,12.7431,1477.9791
445,-2.181525,12.7487,1477.9841
446,-2.185766,12.7487,1477.9890
447,-2.196629,12.7531,1477.9940
448,-2.200608,12.7531,1477.9990
449,-2.213014,12.7587,1478.0040
450,-2.217110,12.7587,1478.0090
451,-2.228646,12.7631,1478.0140
452,-2.232729,12.7631,1478.0190
453,-2.244115,12.7631,1478.0240
454,-2.247865,12.7687,1478.0290
455,-2.258176,12.7687,1478.0340
456,-2.262525,12.7730,1478.0390
457,-2.274305,12.7787,1478.0440
458,-2.278083,12.7787,1478.0490
459,-2.289044,12.7830,1478.0540
460,-2.293136,12.7830,1478.0590
461,-2.305771,12.7886,1478.0640
462,-2.309717,12.7886,1478.0690
463,-2.319762,12.7930,1478.0740
464,-2.323334,12.7930,1478.0791
465,-2.333813,12.7980,1478.0841
466,-2.336871,12.7980,1478.0891
467,-2.346996,12.8030,1478.0941
468,-2.351083,12.8030,1478.0991
469,-2.362797,12.8086,1478.1041
470,-2.367557,12.8086,1478.1091
471,-2.378742,12.8086,1478.1140
472,-2.383152,12.8130,1478.1190
473,-2.394398,12.8130,1478.1240
474,-2.398050,12.8186,1478.1290
475,-2.408609,12.8186,1478.1340
476,-2.413940,12.8230,1478.1390
477,-2.425705,12.8286,1478.1440
478,-2.429039,12.8286,1478.1490
479,-2.437456,12.8329,1478.1540
480,-2.440940,12.8329,1478.1590
481,-2.451793,12.8379,1478.1640
482,-2.455614,12.8379,1478.1690
483,-2.465457,12.8429,1478.1740
484,-2.469063,12.8429,1478.1790
485,-2.479939,12.8485,1478.1840
486,-2.484794,12.8485,1478.1890
487,-2.494730,12.8529,1478.1940
488,-2.498784,12.8529,1478.1990
489,-2.509984,12.8579,1478.2041
490,-2.513220,12.8579,1478.2091
491,-2.522497,12.8579,1478.2141
492,-2.526673,12.8629,1478.2191
493,-2.538527,12.8629,1478.2241
494,-2.543129,12.8685,1478.2291
495,-2.551948,12.8685,1478.2341
496,-2.555221,12.8729,1478.2390
497,-2.565125,12.8779,1478.2440
498,-2.569072,12.8779,1478.2490
499,-2.580066,12.8829,1478.2540
500,-2.585120,12.8829,1478.2590
501,-2.596194,12.8885,1478.2640
502,-2.599916,12.8885,1478.2690
503,-2.607669,12.8928,1478.2740
504,-2.610732,12.8928,1478.2790
505,-2.620950,12.8978,1478.2840
506,-2.625195,12.8978,1478.2890
507,-2.634800,12.9028,1478.2940
508,-2.639107,12.9028,1478.2990
509,-2.649287,12.9028,1478.3040
510,-2.653528,12.9084,1478.3090
511,-2.663531,12.9084,1478.3140
512,-2.668483,12.9128,1478.3190
513,-2.678373,12.9128,1478.3240
514,-2.681431,12.9178,1478.3291
515,-2.688745,12.9178,1478.3341
516,-2.691569,12.9228,1478.3391
517,-2.700790,12.9284,1478.3441
518,-2.704554,12.9284,1478.3491
519,-2.711466,12.9328,1478.3541
520,-2.714201,12.9328,1478.3591
521,-2.721703,12.9378,1478.3640
522,-2.724401,12.9378,1478.3690
523,-2.728127,12.9428,1478.3740
524,-2.728029,12.9428,1478.3790
525,-2.731948,12.9484,1478.3840
526,-2.732934,12.9484,1478.3890
527,-2.738069,12.9484,1478.3940
528,-2.740482,12.9528,1478.3990
529,-2.747749,12.9528,1478.4040
530,-2.748539,12.9578,1478.4090
531,-2.748618,12.9578,1478.4140
532,-2.746823,12.9628,1478.4190
533,-2.747524,12.9628,1478.4240
534,-2.744835,12.9684,1478.4290
535,-2.742923,12.9684,1478.4340
536,-2.739476,12.9728,1478.4390
537,-2.735838,12.9778,1478.4440
538,-2.732794,12.9778,1478.4490
539,-2.733706,12.9828,1478.4541
540,-2.735109,12.9828,1478.4591
541,-2.742516,12.9884,1478.4641
542,-2.746701,12.9884,1478.4691
543,-2.753729,12.9928,1478.4741
544,-2.757475,12.9927,1478.4791
545,-2.765925,12.9977,1478.4841
546,-2.769409,12.9977,1478.4890
547,-2.776970,12.9977,1478.4940
548,-2.780977,13.0027,1478.4990
549,-2.790858,13.0027,1478.5040
550,-2.795591,13.0084,1478.5090
551,-2.802063,13.0083,1478.5140
552,-2.805453,13.0127,1478.5190
553,-2.813814,13.0127,1478.5240
554,-2.817854,13.0177,1478.5290
555,-2.825644,13.0177,1478.5340
556,-2.829390,13.0227,1478.5390
557,-2.837662,13.0227,1478.5440
558,-2.841912,13.0283,1478.5490
559,-2.847370,13.0283,1478.5540
560,-2.851321,13.0327,1478.5590
561,-2.859813,13.0327,1478.5640
562,-2.864340,13.0377,1478.5690
563,-2.871761,13.0377,1478.5740
564,-2.874655,13.0427,1478.5791
565,-2.878326,13.0427,1478.5841
566,-2.878527,13.0483,1478.5891
567,-2.879177,13.0483,1478.5941
568,-2.880767,13.0527,1478.5991
569,-2.887131,13.0527,1478.6041
570,-2.891185,13.0577,1478.6091
571,-2.899378,13.0577,1478.6140
572,-2.903928,13.0627,1478.6190
573,-2.912290,13.0627,1478.6240
574,-2.917868,13.0683,1478.6290
575,-2.923999,13.0683,1478.6340
576,-2.926883,13.0727,1478.6390
577,-2.932967,13.0726,1478.6440
578,-2.937274,13.0776,1478.6490
579,-2.944761,13.0776,1478.6540
580,-2.949685,13.0826,1478.6590
581,-2.957148,13.0826,1478.6640
582,-2.960893,13.0883,1478.6690
583,-2.958233,13.0883,1478.6740
584,-2.955301,13.0926,1478.6790
585,-2.954814,13.0926,1478.6840
586,-2.955965,13.0976,1478.6890
587,-2.958359,13.0976,1478.6940
588,-2.960519,13.1026,1478.6990
589,-2.967968,13.1026,1478.7041
590,-2.973650,13.1082,1478.7091
591,-2.980669,13.1082,1478.7141
592,-2.984952,13.1126,1478.7191
593,-2.989694,13.1126,1478.7241
594,-2.990045,13.1176,1478.7291
595,-2.990344,13.1176,1478.7341
596,-2.991728,13.1226,1478.7390
597,-2.994183,13.1226,1478.7440
598,-2.996386,13.1282,1478.7490
599,-2.999677,13.1282,1478.7540
600,-3.003386,13.1326,1478.7590
601,-3.008670,13.1326,1478.7640
602,-3.012027,13.1376,1478.7690
603,-3.017798,13.1376,1478.7740
604,-3.021099,13.1426,1478.7790
605,-3.028109,13.1426,1478.7840
606,-3.029403,13.1482,1478.7890
607,-3.022614,13.1482,1478.7940
608,-3.017863,13.1526,1478.7990
609,-3.008721,13.1526,1478.8040
610,-3.003923,13.1576,1478.8090
611,-3.001501,13.1576,1478.8140
612,-3.003694,13.1626,1478.8190
613,-3.008394,13.1626,1478.8240
614,-3.011564,13.1682,1478.8291
615,-3.013412,13.1682,1478.8341
616,-3.016400,13.1726,1478.8391
617,-3.022160,13.1726,1478.8441
618,-3.025555,13.1776,1478.8491
619,-3.032836,13.1776,1478.8541
620,-3.037442,13.1826,1478.8591
621,-3.043910,13.1826,1478.8640
622,-3.045757,13.1882,1478.8690
623,-3.042320,13.1882,1478.8740
624,-3.037802,13.1926,1478.8790
625,-3.026369,13.1926,1478.8840
626,-3.020688,13.1976,1478.8890
627,-3.014889,13.1976,1478.8940
628,-3.015094,13.2026,1478.8990
629,-3.017652,13.2026,1478.9040
630,-3.020467,13.2082,1478.9090
631,-3.026467,13.2082,1478.9140
632,-3.030919,13.2126,1478.9190
633,-3.037905,13.2126,1478.9240
634,-3.041151,13.2176,1478.9290
635,-3.045542,13.2176,1478.9340
636,-3.048726,13.2226,1478.9390
637,-3.054286,13.2226,1478.9440
638,-3.057858,13.2282,1478.9490
639,-3.060837,13.2282,1478.9541
640,-3.063348,13.2326,1478.9591
641,-3.067753,13.2326,1478.9641
642,-3.071050,13.2382,1478.9691
643,-3.075422,13.2382,1478.9741
644,-3.079004,13.2426,1478.9791
645,-3.083736,13.2426,1478.9841
646,-3.086598,13.2482,1478.9890
647,-3.089081,13.2482,1478.9940
648,-3.098130,13.2525,1478.9990
649,-3.108240,13.2525,1479.0040
650,-3.111349,13.2575,1479.0090
651,-3.113486,13.2575,1479.0140
652,-3.118396,13.2625,1479.0190
653,-3.123816,13.2625,1479.0240
654,-3.130068,13.2682,1479.0290
655,-3.133645,13.2682,1479.0340
656,-3.138527,13.2725,1479.0390
657,-3.143096,13.2725,1479.0440
658,-3.146434,13.2781,1479.0490
659,-3.146739,13.2781,1479.0540
660,-3.150582,13.2825,1479.0590
661,-3.153626,13.2825,1479.0640
662,-3.152514,13.2881,1479.0690
663,-3.136133,13.2881,1479.0740
664,-3.130858,13.2925,1479.0791
665,-3.124274,13.2925,1479.0841
666,-3.124695,13.2982,1479.0891
667,-3.119192,13.2982,1479.0941
668,-3.121342,13.3025,1479.0991
669,-3.119313,13.3025,1479.1041
670,-3.112906,13.3082,1479.1091
671,-3.094791,13.3082,1479.1140
672,-3.085990,13.3126,1479.1190
673,-3.078377,13.3126,1479.1240
674,-3.078139,13.3176,1479.1290
675,-3.077722,13.3176,1479.1340
676,-3.079219,13.3226,1479.1390
677,-3.080800,13.3226,1479.1440
678,-3.083152,13.3282,1479.1490
679,-3.079692,13.3282,1479.1540
680,-3.077708,13.3326,1479.1590
681,-3.074337,13.3326,1479.1640
682,-3.075198,13.3382,1479.1690
683,-3.075801,13.3382,1479.1740
684,-3.078420,13.3426,1479.1790
685,-3.080776,13.3426,1479.1840
686,-3.084073,13.3482,1479.1890
687,-3.084826,13.3482,1479.1940
688,-3.090446,13.3526,1479.1990
689,-3.094945,13.3526,1479.2041
690,-3.097891,13.3582,1479.2091
691,-3.100426,13.3582,1479.2141
692,-3.108861,13.3625,1479.2191
693,-3.115628,13.3625,1479.2241
694,-3.119561,13.3682,1479.2291
695,-3.112617,13.3682,1479.2341
696,-3.107197,13.3725,1479.2390
697,-3.095198,13.3725,1479.2440
698,-3.087173,13.3782,1479.2490
699,-3.073206,13.3782,1479.2540
700,-3.064419,13.3826,1479.2590
701,-3.046173,13.3826,1479.2640
702,-3.033463,13.3882,1479.2690
703,-3.003919,13.3882,1479.2740
704,-2.990891,13.3926,1479.2790
705,-2.980061,13.3926,1479.2840
706,-2.980033,13.3982,1479.2890
707,-2.967590,13.3982,1479.2940
708,-2.953977,13.4026,1479.2990
709,-2.921301,13.4027,1479.3040
710,-2.901618,13.4083,1479.3090
711,-2.865757,13.4083,1479.3140
712,-2.849147,13.4127,1479.3190
713,-2.830017,13.4127,1479.3240
714,-2.826612,13.4183,1479.3291
715,-2.823451,13.4183,1479.3341
716,-2.826972,13.4227,1479.3391
717,-2.828357,13.4227,1479.3441
718,-2.832256,13.4283,1479.3491
719,-2.825340,13.4283,1479.3541
720,-2.820533,13.4327,1479.3591
721,-2.805583,13.4327,1479.3640
722,-2.797265,13.4383,1479.3690
723,-2.783143,13.4384,1479.3740
724,-2.780402,13.4427,1479.3790
725,-2.775563,13.4427,1479.3840
726,-2.775918,13.4484,1479.3890
727,-2.762815,13.4484,1479.3940
728,-2.754047,13.4528,1479.3990
729,-2.727272,13.4528,1479.4040
730,-2.713178,13.4584,1479.4090
731,-2.689310,13.4584,1479.4140
732,-2.674230,13.4628,1479.4190
733,-2.648553,13.4628,1479.4240
734,-2.640322,13.4684,1479.4290
735,-2.627103,13.4685,1479.4340
736,-2.626477,13.4728,1479.4390
737,-2.623007,13.4728,1479.4440
738,-2.622530,13.4785,1479.4490
739,-2.611429,13.4785,1479.4541
740,-2.608291,13.4828,1479.4591
741,-2.601717,13.4828,1479.4641
742,-2.603438,13.4885,1479.4691
743,-2.600599,13.4885,1479.4741
744,-2.604658,13.4928,1479.4791
745,-2.605785,13.4928,1479.4841
746,-2.610419,13.4985,1479.4890
747,-2.606168,13.4985,1479.4940
748,-2.601104,13.5028,1479.4990
749,-2.581777,13.5028,1479.5040
750,-2.574795,13.5085,1479.5090
751,-2.557297,13.5085,1479.5140
752,-2.549741,13.5129,1479.5190
753,-2.528922,13.5129,1479.5240
754,-2.516409,13.5185,1479.5290
755,-2.491419,13.5185,1479.5340
756,-2.483695,13.5229,1479.5390
757,-2.473220,13.5229,1479.5440
758,-2.469479,13.5285,1479.5490
759,-2.450133,13.5286,1479.5540
760,-2.438985,13.5329,1479.5590
761,-2.413150,13.5329,1479.5640
762,-2.398939,13.5386,1479.5690
763,-2.374146,13.5386,1479.5740
764,-2.361950,13.5430,1479.5791
765,-2.334561,13.5430,1479.5841
766,-2.318415,13.5486,1479.5891
767,-2.277891,13.5487,1479.5941
768,-2.251279,13.5530,1479.5991
769,-2.212093,13.5531,1479.6041
770,-2.195665,13.5587,1479.6091
771,-2.168310,13.5587,1479.6140
772,-2.158130,13.5631,1479.6190
773,-2.138480,13.5631,1479.6240
774,-2.131186,13.5687,1479.6290
775,-2.113580,13.5688,1479.6340
776,-2.106650,13.5731,1479.6390
777,-2.092925,13.5731,1479.6440
778,-2.089409,13.5788,1479.6490
779,-2.073224,13.5788,1479.6540
780,-2.066790,13.5832,1479.6590
781,-2.048764,13.5832,1479.6640
782,-2.038826,13.5888,1479.6690
783,-2.015716,13.5888,1479.6740
784,-2.009460,13.5932,1479.6790
785,-1.999607,13.5932,1479.6840
786,-2.000926,13.5988,1479.6890
787,-1.997559,13.5988,1479.6940
788,-2.001604,13.6032,1479.6990
789,-2.001071,13.6032,1479.7041
790,-2.005387,13.6088,1479.7091
791,-2.001716,13.6088,1479.7141
792,-2.000066,13.6132,1479.7191
793,-1.979743,13.6132,1479.7241
794,-1.969904,13.6188,1479.7291
795,-1.951457,13.6188,1479.7341
796,-1.948169,13.6232,1479.7390
797,-1.939631,13.6232,1479.7440
798,-1.937891,13.6289,1479.7490
799,-1.920809,13.6289,1479.7540
800,-1.910704,13.6332,1479.7590
801,-1.882352,13.6333,1479.7640
802,-1.870232,13.6389,1479.7690
803,-1.848085,13.6389,1479.7740
804,-1.838761,13.6433,1479.7790
805,-1.819616,13.6433,1479.7840
806,-1.811213,13.6489,1479.7890
807,-1.791428,13.6489,1479.7940
808,-1.787290,13.6533,1479.7990
809,-1.777405,13.6533,1479.8040
810,-1.773823,13.6590,1479.8090
811,-1.756689,13.6590,1479.8140
812,-1.752289,13.6633,1479.8190
813,-1.738883,13.6633,1479.8240
814,-1.732813,13.6690,1479.8291
815,-1.708581,13.6690,1479.8341
816,-1.696844,13.6734,1479.8391
817,-1.677139,13.6734,1479.8441
818,-1.672916,13.6790,1479.8491
819,-1.654529,13.6790,1479.8541
820,-1.640823,13.6834,1479.8591
821,-1.614267,13.6834,1479.8640
822,-1.606617,13.6891,1479.8690
823,-1.592467,13.6891,1479.8740
824,-1.590451,13.6934,1479.8790
825,-1.576147,13.6934,1479.8840
826,-1.571892,13.6991,1479.8890
827,-1.558396,13.6991,1479.8940
828,-1.552729,13.7035,1479.8990
829,-1.532719,13.7035,1479.9040
830,-1.522446,13.7091,1479.9090
831,-1.499691,13.7091,1479.9140
832,-1.494646,13.7135,1479.9190
833,-1.483989,13.7135,1479.9240
834,-1.483657,13.7185,1479.9290
835,-1.469680,13.7185,1479.9340
836,-1.465242,13.7235,1479.9390
837,-1.453234,13.7235,1479.9440
838,-1.450727,13.7291,1479.9490
839,-1.418588,13.7292,1479.9541
840,-1.396586,13.7336,1479.9591
841,-1.363166,13.7336,1479.9641
842,-1.354159,13.7386,1479.9691
843,-1.337929,13.7386,1479.9741
844,-1.331564,13.7436,1479.9791
845,-1.315656,13.7436,1479.9841
846,-1.313701,13.7492,1479.9890
847,-1.304948,13.7492,1479.9940
848,-1.306028,13.7536,1479.9990
849,-1.294211,13.7536,1480.0040
850,-1.289002,13.7586,1480.0090
851,-1.265944,13.7586,1480.0140
852,-1.252125,13.7636,1480.0190
853,-1.230414,13.7636,1480.0240
854,-1.222240,13.7693,1480.0290
855,-1.201880,13.7693,1480.0340
856,-1.195207,13.7737,1480.0390
857,-1.184634,13.7737,1480.0440
858,-1.184363,13.7787,1480.0490
859,-1.179906,13.7787,1480.0540
860,-1.180603,13.7837,1480.0590
861,-1.170058,13.7837,1480.0640
862,-1.167052,13.7893,1480.0690
863,-1.150610,13.7893,1480.0740
864,-1.143573,13.7937,1480.0791
865,-1.128983,13.7937,1480.0841
866,-1.125453,13.7987,1480.0891
867,-1.100304,13.7987,1480.0941
868,-1.087735,13.8037,1480.0991
869,-1.066322,13.8037,1480.1041
870,-1.062778,13.8094,1480.1091
871,-1.051578,13.8094,1480.1140
872,-1.052813,13.8138,1480.1190
873,-1.048759,13.8138,1480.1240
874,-1.052953,13.8188,1480.1290
875,-1.050026,13.8188,1480.1340
876,-1.053958,13.8238,1480.1390
877,-1.052144,13.8238,1480.1440
878,-1.057503,13.8294,1480.1490
879,-1.054384,13.8294,1480.1540
880,-1.058148,13.8338,1480.1590
881,-1.056268,13.8338,1480.1640
882,-1.061052,13.8387,1480.1690
883,-1.058172,13.8388,1480.1740
884,-1.062810,13.8437,1480.1790
885,-1.061043,13.8438,1480.1840
886,-1.061899,13.8494,1480.1890
887,-1.043596,13.8494,1480.1940
888,-1.037353,13.8538,1480.1990
889,-1.025261,13.8538,1480.2041
890,-1.026196,13.8588,1480.2091
891,-1.020459,13.8588,1480.2141
892,-1.018223,13.8638,1480.2191
893,-1.003554,13.8638,1480.2241
894,-1.000669,13.8694,1480.2291
895,-0.988043,13.8694,1480.2341
896,-0.988408,13.8738,1480.2390
897,-0.983797,13.8738,1480.2440
898,-0.987762,13.8788,1480.2490
899,-0.984092,13.8788,1480.2540
900,-0.987781,13.8838,1480.2590
901,-0.985219,13.8838,1480.2640
902,-0.989881,13.8894,1480.2690
903,-0.986570,13.8894,1480.2740
904,-0.990535,13.8938,1480.2790
905,-0.988267,13.8938,1480.2840
906,-0.992219,13.8988,1480.2890
907,-0.987599,13.8988,1480.2940
908,-0.987823,13.9038,1480.2990
909,-0.964153,13.9038,1480.3040
910,-0.951279,13.9094,1480.3090
911,-0.926916,13.9095,1480.3140
912,-0.921721,13.9138,1480.3190
913,-0.906448,13.9138,1480.3240
914,-0.900631,13.9188,1480.3291
915,-0.885462,13.9189,1480.3341
916,-0.884746,13.9239,1480.3391
917,-0.878714,13.9239,1480.3441
918,-0.881478,13.9289,1480.3491
919,-0.875459,13.9289,1480.3541
920,-0.877765,13.9339,1480.3591
921,-0.874365,13.9339,1480.3640
922,-0.879219,13.9389,1480.3690
923,-0.876961,13.9389,1480.3740
924,-0.880912,13.9439,1480.3790
925,-0.875441,13.9439,1480.3840
926,-0.870723,13.9489,1480.3890
927,-0.836250,13.9489,1480.3940
928,-0.814950,13.9539,1480.3990
929,-0.781459,13.9539,1480.4040
930,-0.767052,13.9589,1480.4090
931,-0.740019,13.9589,1480.4140
932,-0.730648,13.9639,1480.4190
933,-0.707323,13.9640,1480.4240
934,-0.699551,13.9690,1480.4290
935,-0.683166,13.9690,1480.4340
936,-0.681828,13.9740,1480.4390
937,-0.674936,13.9740,1480.4440
938,-0.677283,13.9790,1480.4490
939,-0.671274,13.9790,1480.4541
940,-0.669114,13.9840,1480.4591
941,-0.654679,13.9840,1480.4641
942,-0.648857,13.9890,1480.4691
943,-0.624634,13.9890,1480.4741
944,-0.615310,13.9940,1480.4791
945,-0.599285,13.9940,1480.4841
946,-0.598705,13.9990,1480.4890
947,-0.592467,13.9990,1480.4940
948,-0.595890,14.0040,1480.4990
949,-0.592757,14.0040,1480.5040
950,-0.596610,14.0090,1480.5090
951,-0.592401,14.0090,1480.5140
952,-0.595618,14.0140,1480.5190
953,-0.592181,14.0140,1480.5240
954,-0.595946,14.0190,1480.5290
955,-0.592032,14.0190,1480.5340
956,-0.595067,14.0240,1480.5390
957,-0.585321,14.0240,1480.5440
958,-0.580716,14.0290,1480.5490
959,-0.559261,14.0290,1480.5540
960,-0.549048,14.0340,1480.5590
961,-0.525808,14.0341,1480.5640
962,-0.514950,14.0391,1480.5690
963,-0.493023,14.0391,1480.5740
964,-0.488286,14.0441,1480.5791
965,-0.477971,14.0441,1480.5841
966,-0.474421,14.0491,1480.5891
967,-0.448417,14.0491,1480.5941
968,-0.435675,14.0541,1480.5991
969,-0.414931,14.0541,1480.6041
970,-0.411920,14.0591,1480.6091
971,-0.402371,14.0591,1480.6140
972,-0.403834,14.0641,1480.6190
973,-0.400575,14.0641,1480.6240
974,-0.404704,14.0691,1480.6290
975,-0.396264,14.0691,1480.6340
976,-0.390274,14.0741,1480.6390
977,-0.370395,14.0742,1480.6440
978,-0.361047,14.0792,1480.6490
979,-0.338148,14.0792,1480.6540
980,-0.331284,14.0842,1480.6590
981,-0.318607,14.0842,1480.6640
982,-0.319027,14.0892,1480.6690
983,-0.311377,14.0892,1480.6740
984,-0.312705,14.0942,1480.6790
985,-0.309212,14.0942,1480.6840
986,-0.313640,14.0992,1480.6890
987,-0.308553,14.0992,1480.6940
988,-0.306126,14.1042,1480.6990
989,-0.290989,14.1042,1480.7041
990,-0.287632,14.1098,1480.7091
991,-0.276540,14.1098,1480.7141
992,-0.276273,14.1142,1480.7191
993,-0.270166,14.1142,1480.7241
994,-0.273327,14.1192,1480.7291
995,-0.270082,14.1192,1480.7341
996,-0.274024,14.1242,1480.7390
997,-0.272401,14.1242,1480.7440
998,-0.276273,14.1292,1480.7490
999,-0.272392,14.1292,1480.7540
1000,-0.274674,14.1342,1480.7590
1001,-0.271882,14.1342,1480.7640
1002,-0.276343,14.1392,1480.7690
1003,-0.273421,14.1392,1480.7740
1004,-0.276577,14.1442,1480.7790
1005,-0.274248,14.1442,1480.7840
1006,-0.277798,14.1498,1480.7890
1007,-0.274342,14.1498,1480.7940
1008,-0.276610,14.1542,1480.7990
1009,-0.273519,14.1542,1480.8040
1010,-0.277447,14.1592,1480.8090
1011,-0.274024,14.1592,1480.8140
1012,-0.276853,14.1642,1480.8190
1013,-0.274164,14.1642,1480.8240
1014,-0.277788,14.1698,1480.8291
1015,-0.274061,14.1698,1480.8341
1016,-0.276367,14.1742,1480.8391
1017,-0.273374,14.1742,1480.8441
1018,-0.277704,14.1792,1480.8491
1019,-0.274594,14.1792,1480.8541
1020,-0.277540,14.1842,1480.8591
1021,-0.275071,14.1842,1480.8640
1022,-0.278794,14.1898,1480.8690
1023,-0.272354,14.1898,1480.8740
1024,-0.267267,14.1942,1480.8790
1025,-0.250685,14.1942,1480.8840
1026,-0.247473,14.1992,1480.8890
1027,-0.237690,14.1992,1480.8940
1028,-0.238036,14.2042,1480.8990
1029,-0.233659,14.2042,1480.9040
1030,-0.235796,14.2099,1480.9090
1031,-0.231040,14.2099,1480.9140
1032,-0.232032,14.2142,1480.9190
1033,-0.226949,14.2142,1480.9240
1034,-0.229086,14.2192,1480.9290
1035,-0.219958,14.2192,1480.9340
1036,-0.208235,14.2243,1480.9390
1037,-0.177526,14.2243,1480.9440
1038,-0.163213,14.2299,1480.9490
1039,-0.133762,14.2299,1480.9541
1040,-0.121440,14.2343,1480.9591
1041,-0.105275,14.2343,1480.9641
1042,-0.103867,14.2393,1480.9691
1043,-0.097021,14.2393,1480.9741
1044,-0.098256,14.2443,1480.9791
1045,-0.094150,14.2443,1480.9841
1046,-0.097250,14.2499,1480.9890
1047,-0.094005,14.2499,1480.9940
1048,-0.095628,14.2543,1480.9990
1049,-0.091569,14.2543,1481.0040
1050,-0.094052,14.2593,1481.0090
1051,-0.090517,14.2593,1481.0140
1052,-0.093070,14.2643,1481.0190
1053,-0.091625,14.2643,1481.0240
1054,-0.095632,14.2699,1481.0290
1055,-0.093472,14.2699,1481.0340
1056,-0.095165,14.2743,1481.0390
1057,-0.091924,14.2743,1481.0440
1058,-0.094262,14.2793,1481.0490
1059,-0.090671,14.2793,1481.0540
1060,-0.092874,14.2843,1481.0590
1061,-0.090867,14.2843,1481.0640
1062,-0.094407,14.2899,1481.0690
1063,-0.091948,14.2899,1481.0740
1064,-0.093832,14.2943,1481.0791
1065,-0.091232,14.2943,1481.0841
1066,-0.094627,14.2993,1481.0891
1067,-0.093051,14.2993,1481.0941
1068,-0.096156,14.3043,1481.0991
1069,-0.093014,14.3043,1481.1041
1070,-0.095076,14.3099,1481.1091
1071,-0.091340,14.3099,1481.1140
1072,-0.092892,14.3143,1481.1190
1073,-0.090110,14.3143,1481.1240
1074,-0.092808,14.3193,1481.1290
1075,-0.089497,14.3193,1481.1340
1076,-0.091457,14.3243,1481.1390
1077,-0.082188,14.3243,1481.1440
1078,-0.069820,14.3300,1481.1490
1079,-0.040108,14.3300,1481.1540
1080,-0.027253,14.3344,1481.1590
1081,-0.011410,14.3344,1481.1640
1082,-0.009212,14.3394,1481.1690
1083,-0.001768,14.3394,1481.1740
1084,-0.002506,14.3444,1481.1790
1085,0.000617,14.3444,1481.1840
1086,-0.002062,14.3500,1481.1890
1087,0.000556,14.3500,1481.1940
1088,-0.000281,14.3544,1481.1990
1089,0.001917,14.3544,1481.2041
1090,-0.001277,14.3594,1481.2091
1091,0.001127,14.3594,1481.2141
1092,-0.001375,14.3644,1481.2191
1093,0.000379,14.3644,1481.2241
1094,-0.002591,14.3700,1481.2291
1095,0.000542,14.3700,1481.2341
1096,-0.000533,14.3744,1481.2390
1097,0.001651,14.3744,1481.2440
1098,-0.001323,14.3794,1481.2490
1099,0.001113,14.3794,1481.2540
1100,-0.000514,14.3844,1481.2590
1101,0.000968,14.3844,1481.2640
1102,-0.001978,14.3900,1481.2690
1103,0.000304,14.3900,1481.2740
1104,-0.000617,14.3944,1481.2790
1105,0.001679,14.3944,1481.2840
1147,-0.000290,14.4994,1481.4940
1148,-0.001108,14.5044,1481.4990
1149,0.000556,14.5044,1481.5040
1150,-0.001300,14.5100,1481.5090
1151,0.000692,14.5100,1481.5140
1152,0.000505,14.5144,1481.5190
1153,0.001754,14.5144,1481.5240
1154,-0.000790,14.5200,1481.5290
1155,0.001244,14.5200,1481.5340
1156,0.000641,14.5244,1481.5390
1157,0.001375,14.5244,1481.5440
1158,-0.001061,14.5300,1481.5490
1159,-0.000954,14.5300,1481.5540
1160,-0.001721,14.5344,1481.5590
1161,-0.000262,14.5344,1481.5640
1162,-0.001356,14.5394,1481.5690
1163,0.000706,14.5394,1481.5740
1164,0.000047,14.5444,1481.5791
1165,0.000926,14.5444,1481.5841
1166,-0.001370,14.5500,1481.5891
1167,-0.000454,14.5500,1481.5941
1168,-0.000271,14.5544,1481.5991
1169,0.001267,14.5544,1481.6041
1170,-0.000622,14.5594,1481.6091
1171,0.000042,14.5594,1481.6140
1172,-0.001057,14.5644,1481.6190
1219,0.000178,14.6794,1481.8541
1220,0.000089,14.6844,1481.8591
1221,-0.000262,14.6844,1481.8640
1222,-0.001333,14.6900,1481.8690
1223,-0.000692,14.6900,1481.8740
1224,0.000641,14.6944,1481.8790
1225,0.001585,14.6944,1481.8840
1226,0.001099,14.6994,1481.8890
1227,0.001094,14.6994,1481.8940
1228,0.001047,14.7044,1481.8990
1229,-0.000061,14.7044,1481.9040
1230,-0.001295,14.7100,1481.9090
1231,-0.001884,14.7100,1481.9140
1232,-0.000037,14.7144,1481.9190
1233,0.000973,14.7144,1481.9240
1234,-0.000159,14.7194,1481.9290
1235,-0.000351,14.7194,1481.9340
1236,0.000468,14.7244,1481.9390
1237,0.001104,14.7244,1481.9440
1238,0.000809,14.7294,1481.9490
1239,0.000182,14.7294,1481.9541
1240,0.000729,14.7344,1481.9591
1241,0.000070,14.7344,1481.9641
1242,-0.000627,14.7394,1481.9691
1243,-0.000295,14.7394,1481.9741
1244,0.000893,14.7444,1481.9791
1245,0.001160,14.7444,1481.9841
1292,0.000973,14.8638,1482.2191
1293,-0.000533,14.8638,1482.2241
1294,0.000112,14.8694,1482.2291
1295,-0.000145,14.8694,1482.2341
1296,0.002492,14.8744,1482.2390
1297,0.001889,14.8744,1482.2440
1298,0.001768,14.8794,1482.2490
1299,-0.000173,14.8794,1482.2540
1300,0.001211,14.8838,1482.2590
1301,0.000215,14.8838,1482.2640
1302,0.000921,14.8838,1482.2690
1303,-0.000061,14.8894,1482.2740
1304,0.002072,14.8894,1482.2790
1305,0.001118,14.8944,1482.2840
1306,0.002081,14.8944,1482.2890
1307,0.001113,14.8994,1482.2940
1308,0.002530,14.9038,1482.2990
1309,0.000290,14.9038,1482.3040
1310,0.000234,14.9094,1482.3090
1311,-0.001085,14.9094,1482.3140
1312,0.001810,14.9144,1482.3190
1313,0.001408,14.9144,1482.3240
1314,0.002656,14.9194,1482.3291
1315,0.001319,14.9194,1482.3341
1316,0.002361,14.9238,1482.3391
1317,0.000136,14.9238,1482.3441
1364,0.003301,15.0394,1482.5791
1365,0.001305,15.0438,1482.5841
1366,0.002142,15.0494,1482.5891
1367,-0.001066,15.0494,1482.5941
1368,0.002319,15.0538,1482.5991
1369,0.001047,15.0538,1482.6041
1370,0.003208,15.0588,1482.6091
1371,0.001202,15.0588,1482.6140
1372,0.002693,15.0638,1482.6190
1373,-0.001342,15.0637,1482.6240
1374,-0.000355,15.0694,1482.6290
1375,-0.001870,15.0694,1482.6340
1376,0.003217,15.0694,1482.6390
1377,0.002221,15.0738,1482.6440
1378,0.003961,15.0738,1482.6490
1379,-0.000117,15.0794,1482.6540
1380,0.001683,15.0794,1482.6590
1381,-0.000617,15.0838,1482.6640
1382,0.001651,15.0838,1482.6690
1383,-0.000262,15.0894,1482.6740
1384,0.003390,15.0894,1482.6790
1385,0.001108,15.0944,1482.6840
1386,0.002534,15.0994,1482.6890
1387,-0.000290,15.0994,1482.6940
1388,0.002848,15.0994,1482.6990
1389,0.000514,15.1038,1482.7041
1436,0.002039,15.2194,1482.9390
1437,-0.000154,15.2237,1482.9440
1438,0.002375,15.2237,1482.9490
1439,-0.000631,15.2294,1482.9541
1440,0.002782,15.2294,1482.9591
1441,-0.000168,15.2344,1482.9641
1442,0.002352,15.2344,1482.9691
1443,-0.000295,15.2394,1482.9741
1444,0.003217,15.2394,1482.9791
1445,0.001160,15.2438,1482.9841
1446,0.003507,15.2438,1482.9890
1447,-0.000444,15.2494,1482.9940
1448,0.003545,15.2494,1482.9990
1449,0.001754,15.2544,1483.0040
1450,0.004723,15.2544,1483.0090
1451,0.001202,15.2594,1483.0140
1452,0.004134,15.2594,1483.0190
1453,0.000991,15.2638,1483.0240
1454,0.003030,15.2638,1483.0290
1455,-0.002287,15.2694,1483.0340
1456,0.001267,15.2694,1483.0390
1457,-0.000341,15.2744,1483.0440
1458,0.003007,15.2744,1483.0490
1459,-0.000416,15.2794,1483.0540
1460,0.002764,15.2794,1483.0590
1461,-0.001066,15.2838,1483.0640
1508,0.001043,15.3994,1483.2990
1509,-0.001674,15.4037,1483.3040
1510,0.001646,15.4038,1483.3090
1511,-0.001716,15.4094,1483.3140
1512,0.002722,15.4094,1483.3190
1513,-0.000089,15.4144,1483.3240
1514,0.003727,15.4144,1483.3291
1515,0.000828,15.4194,1483.3341
1516,0.005251,15.4194,1483.3391
1517,0.001922,15.4238,1483.3441
1518,0.004082,15.4238,1483.3491
1519,-0.001581,15.4294,1483.3541
1520,0.002062,15.4294,1483.3591
1521,-0.000528,15.4344,1483.3640
1522,0.003049,15.4344,1483.3690
1523,-0.000435,15.4394,1483.3740
1524,0.003423,15.4394,1483.3790
1525,-0.000341,15.4438,1483.3840
1526,0.002081,15.4438,1483.3890
1527,-0.003026,15.4494,1483.3940
1528,0.001300,15.4494,1483.3990
1529,-0.000440,15.4544,1483.4040
1530,0.003217,15.4544,1483.4090
1531,-0.000959,15.4594,1483.4140
1532,0.002965,15.4594,1483.4190
1533,0.000000,15.4644,1483.4240
1534,0.002544,15.4644,1483.4290
1580,0.002955,15.5794,1483.6590
1581,0.002385,15.5838,1483.6640
1582,0.006000,15.5838,1483.6690
1583,0.000056,15.5894,1483.6740
1584,0.002165,15.5894,1483.6790
1585,-0.001524,15.5944,1483.6840
1586,0.002895,15.5944,1483.6890
1587,0.001015,15.5994,1483.6940
1588,0.005326,15.5994,1483.6990
1589,0.001393,15.6044,1483.7041
1590,0.002951,15.6044,1483.7091
1591,-0.003470,15.6094,1483.7141
1592,0.000627,15.6094,1483.7191
1593,-0.000323,15.6144,1483.7241
1594,0.003601,15.6144,1483.7291
1595,-0.000758,15.6194,1483.7341
1596,0.002296,15.6194,1483.7390
1597,-0.001501,15.6237,1483.7440
1598,0.001478,15.6238,1483.7490
1599,-0.001758,15.6294,1483.7540
1600,0.002679,15.6294,1483.7590
1601,0.000365,15.6338,1483.7640
1602,0.002726,15.6338,1483.7690
1603,-0.002333,15.6394,1483.7740
1604,0.001510,15.6394,1483.7790
1605,-0.000238,15.6437,1483.7840
1652,0.003021,15.7588,1484.0190
1653,-0.000500,15.7638,1484.0240
1654,0.002605,15.7638,1484.0290
1655,0.000636,15.7687,1484.0340
1656,0.004877,15.7687,1484.0390
1657,0.002478,15.7738,1484.0440
1658,0.004905,15.7738,1484.0490
1659,0.000776,15.7788,1484.0540
1660,0.003736,15.7788,1484.0590
1661,0.001281,15.7838,1484.0640
1662,0.004358,15.7838,1484.0690
1663,0.000346,15.7887,1484.0740
1664,0.002792,15.7887,1484.0791
1665,0.000762,15.7938,1484.0841
1666,0.004068,15.7938,1484.0891
1667,0.000888,15.7988,1484.0941
1668,0.003881,15.7988,1484.0991
1669,0.000047,15.8038,1484.1041
1670,0.001744,15.8038,1484.1091
1671,-0.002464,15.8087,1484.1140
1672,0.000856,15.8087,1484.1190
1673,0.000220,15.8137,1484.1240
1674,0.003493,15.8138,1484.1290
1675,0.000201,15.8188,1484.1340
1676,0.003390,15.8188,1484.1390
1677,0.001459,15.8238,1484.1440
1678,0.004087,15.8238,1484.1490
1679,0.001001,15.8287,1484.1540
1680,0.004438,15.8287,1484.1590
1681,0.001913,15.8337,1484.1640
1682,0.003423,15.8337,1484.1690
1683,-0.002076,15.8388,1484.1740
1684,0.000463,15.8388,1484.1790
1740,0.004456,15.9788,1484.4591
1741,0.001842,15.9838,1484.4641
1742,0.003194,15.9838,1484.4691
1743,-0.000257,15.9888,1484.4741
1744,0.001889,15.9888,1484.4791
1745,0.001768,15.9938,1484.4841
1746,0.003900,15.9938,1484.4890
1747,0.000033,15.9987,1484.4940
1748,0.001291,15.9988,1484.4990
1749,-0.000860,16.0031,1484.5040
1750,0.001445,16.0031,1484.5090
1751,-0.000374,16.0088,1484.5140
1752,0.002273,16.0088,1484.5190
1753,0.001609,16.0138,1484.5240
1754,0.003217,16.0138,1484.5290
1755,-0.000070,16.0188,1484.5340
1756,0.001894,16.0188,1484.5390
1757,0.000304,16.0231,1484.5440
1758,0.002039,16.0231,1484.5490
1759,-0.001323,16.0288,1484.5540
1760,0.000627,16.0288,1484.5590
1761,0.000645,16.0338,1484.5640
1762,0.003559,16.0338,1484.5690
1763,0.002235,16.0388,1484.5740
1764,0.003788,16.0388,1484.5791
1765,0.001057,16.0431,1484.5841
1813,0.003184,16.1631,1484.8240
1814,0.003970,16.1631,1484.8291
1815,0.001412,16.1688,1484.8341
1816,0.001552,16.1688,1484.8391
1817,0.001936,16.1738,1484.8441
1818,0.003016,16.1738,1484.8491
1819,0.001258,16.1788,1484.8541
1820,0.001833,16.1788,1484.8591
1821,0.000996,16.1831,1484.8640
1822,0.001627,16.1831,1484.8690
1823,-0.000140,16.1888,1484.8740
1824,0.000641,16.1888,1484.8790
1825,0.002188,16.1938,1484.8840
1826,0.003750,16.1938,1484.8890
1827,0.001693,16.1981,1484.8940
1828,0.001880,16.1981,1484.8990
1829,0.000954,16.2031,1484.9040
1830,0.001351,16.2031,1484.9090
1831,0.000851,16.2088,1484.9140
1832,0.002301,16.2088,1484.9190
1833,0.003194,16.2138,1484.9240
1834,0.003357,16.2138,1484.9290
1835,0.001235,16.2187,1484.9340
1836,0.001786,16.2187,1484.9390
1837,0.001225,16.2231,1484.9440
1838,0.001702,16.2231,1484.9490
1886,0.001225,16.3431,1485.1890
1887,0.000210,16.3487,1485.1940
1888,-0.000832,16.3487,1485.1990
1889,0.000440,16.3538,1485.2041
1890,0.000365,16.3538,1485.2091
1891,0.000215,16.3588,1485.2141
1892,0.000622,16.3588,1485.2191
1893,0.002114,16.3631,1485.2241
1894,0.002245,16.3631,1485.2291
1895,0.001711,16.3688,1485.2341
1896,0.000931,16.3688,1485.2390
1897,0.003091,16.3738,1485.2440
1898,0.003203,16.3738,1485.2490
1899,0.003334,16.3781,1485.2540
1900,0.002876,16.3781,1485.2590
1901,0.003044,16.3831,1485.2640
1902,0.001997,16.3831,1485.2690
1903,0.000758,16.3881,1485.2740
1904,-0.000229,16.3881,1485.2790
1905,0.002287,16.3938,1485.2840
1906,0.002455,16.3938,1485.2890
1907,0.002796,16.3981,1485.2940
1908,0.001997,16.3981,1485.2990
1909,0.002506,16.4031,1485.3040
1910,0.002347,16.4031,1485.3090
1911,0.002432,16.4088,1485.3140
1912,0.001183,16.4088,1485.3190
1958,0.002053,16.5231,1485.5490
1959,0.002623,16.5281,1485.5540
1960,0.000547,16.5281,1485.5590
1961,0.004064,16.5331,1485.5640
1962,0.002937,16.5331,1485.5690
1963,0.003727,16.5381,1485.5740
1964,0.001768,16.5381,1485.5791
1965,0.003661,16.5431,1485.5841
1966,0.002245,16.5431,1485.5891
1967,0.003255,16.5488,1485.5941
1968,0.001651,16.5487,1485.5991
1969,0.004470,16.5538,1485.6041
1970,0.002375,16.5538,1485.6091
1971,0.002759,16.5581,1485.6140
1972,0.001426,16.5581,1485.6190
1973,0.004653,16.5631,1485.6240
1974,0.003269,16.5631,1485.6290
1975,0.002955,16.5681,1485.6340
1976,-0.000281,16.5681,1485.6390
1977,0.002296,16.5731,1485.6440
1978,0.000739,16.5731,1485.6490
1979,0.002871,16.5781,1485.6540
1980,0.001277,16.5781,1485.6590
1981,0.003367,16.5831,1485.6640
1982,0.001538,16.5831,1485.6690
1983,0.003035,16.5881,1485.6740
