Repository: lloxxa/DOI-10.3389-fphy.2024.1412352

# Sucker analysis

This project studies the adhesion of arrays of millimeter-sized suction cups made from polydimethylsiloxane. Repository contains both data obtained in this project and code used to analyse said data.

## <a name="Measurements"></a> Measurements

All measurements were performed using an Anton Paar MCR-501 rheometer. A glass plate accessory (P-PTD120/GL) was used as a countersurface to the suction cups. Samples were glued to a custom-made 3D-printed probe. A sample was placed on the countersurface with the cups facing down after which glue was placed on the sample (1).

File: Raw data/Cut backing layer/P4/Eco_P4_FLO3_uncut/Eco_P4_FLO3_uncut_Interval_115.csv
Point No.,Normal Force [N],Gap [mm],Time [s]
1,6.925084,9.9066,2988.3291
2,6.925008,9.9066,2988.3342
3,6.924980,9.9066,2988.3391
4,6.924512,9.9066,2988.3442
5,6.923525,9.9066,2988.3491
6,6.922909,9.9066,2988.3542
7,6.923120,9.9066,2988.3591
8,6.922105,9.9066,2988.3642
9,6.918822,9.9066,2988.3681
10,6.911878,9.9085,2988.3730
11,6.888618,9.9084,2988.3781
12,6.865308,9.9122,2988.3830
13,6.820609,9.9122,2988.3881
14,6.781286,9.9165,2988.3930
15,6.719949,9.9165,2988.3981
16,6.642507,9.9220,2988.4040
17,6.593605,9.9220,2988.4091
18,6.511293,9.9263,2988.4140
19,6.462499,9.9263,2988.4191
20,6.384409,9.9319,2988.4240
21,6.335596,9.9319,2988.4291
22,6.257611,9.9362,2988.4340
23,6.210008,9.9362,2988.4392
24,6.132098,9.9417,2988.4440
25,6.086664,9.9417,2988.4492
26,6.013168,9.9467,2988.4541
27,5.970512,9.9466,2988.4592
28,5.901347,9.9516,2988.4641
29,5.860164,9.9516,2988.4692
30,5.817368,9.9559,2988.4731
31,5.761936,9.9559,2988.4780
32,5.722184,9.9615,2988.4831
33,5.667356,9.9615,2988.4880
34,5.625551,9.9658,2988.4931
35,5.568595,9.9658,2988.4980
36,5.526337,9.9708,2988.5031
37,5.471514,9.9707,2988.5080
38,5.431330,9.9757,2988.5131
39,5.379182,9.9757,2988.5180
40,5.339336,9.9813,2988.5231
41,5.284873,9.9812,2988.5280
42,5.244424,9.9856,2988.5332
43,5.191762,9.9856,2988.5380
44,5.154062,9.9912,2988.5432
45,5.105032,9.9911,2988.5480
46,5.067852,9.9955,2988.5532
47,5.017746,9.9955,2988.5581
48,4.979365,10.0011,2988.5632
49,4.930858,10.0010,2988.5681
50,4.894342,10.0054,2988.5732
51,4.847898,10.0054,2988.5781
52,4.813421,10.0103,2988.5832
53,4.767632,10.0103,2988.5881
54,4.733187,10.0153,2988.5932
55,4.688236,10.0153,2988.5981
56,4.654594,10.0209,2988.6030
57,4.610970,10.0208,2988.6081
58,4.576691,10.0252,2988.6130
59,4.532813,10.0252,2988.6181
60,4.499084,10.0302,2988.6230
61,4.454951,10.0301,2988.6281
62,4.421941,10.0351,2988.6330
63,4.380917,10.0351,2988.6381
64,4.349002,10.0407,2988.6430
65,4.306388,10.0407,2988.6481
66,4.273602,10.0450,2988.6530
67,4.232635,10.0450,2988.6582
68,4.202151,10.0500,2988.6630
69,4.164157,10.0500,2988.6682
70,4.133996,10.0549,2988.6730
71,4.094848,10.0549,2988.6782
72,4.065593,10.0605,2988.6831
73,4.029395,10.0605,2988.6882
74,4.003498,10.0649,2988.6931
75,3.971794,10.0648,2988.6982
76,3.946444,10.0698,2988.7031
77,3.914744,10.0698,2988.7082
78,3.888642,10.0748,2988.7131
79,3.856040,10.0748,2988.7182
80,3.829614,10.0804,2988.7231
81,3.795969,10.0804,2988.7280
82,3.768843,10.0847,2988.7331
83,3.735305,10.0847,2988.7380
84,3.707369,10.0897,2988.7431
85,3.672303,10.0897,2988.7480
86,3.645008,10.0947,2988.7531
87,3.613154,10.0946,2988.7580
88,3.588296,10.1002,2988.7631
89,3.558597,10.1002,2988.7680
90,3.533267,10.1046,2988.7731
91,3.502086,10.1046,2988.7780
92,3.476854,10.1096,2988.7832
93,3.446589,10.1095,2988.7880
94,3.421941,10.1145,2988.7932
95,3.392293,10.1145,2988.7980
96,3.367908,10.1195,2988.8032
97,3.337736,10.1195,2988.8081
98,3.313210,10.1245,2988.8132
99,3.284256,10.1244,2988.8181
100,3.261085,10.1300,2988.8232
101,3.234090,10.1300,2988.8281
102,3.211471,10.1344,2988.8332
103,3.182885,10.1344,2988.8381
104,3.159093,10.1400,2988.8432
105,3.131166,10.1400,2988.8481
106,3.110419,10.1443,2988.8530
107,3.086453,10.1443,2988.8581
108,3.065518,10.1493,2988.8630
109,3.041211,10.1493,2988.8681
110,3.020734,10.1543,2988.8730
111,2.993804,10.1543,2988.8781
112,2.971396,10.1599,2988.8830
113,2.947982,10.1599,2988.8881
114,2.928053,10.1642,2988.8930
115,2.902254,10.1642,2988.8981
116,2.880449,10.1692,2988.9030
117,2.856250,10.1692,2988.9082
118,2.836254,10.1742,2988.9130
119,2.812542,10.1742,2988.9182
120,2.792065,10.1798,2988.9230
121,2.769021,10.1798,2988.9282
122,2.748721,10.1841,2988.9331
123,2.724705,10.1841,2988.9382
124,2.704409,10.1891,2988.9431
125,2.681861,10.1891,2988.9482
126,2.663924,10.1941,2988.9531
127,2.643147,10.1941,2988.9582
128,2.624120,10.1997,2988.9631
129,2.601254,10.1997,2988.9682
130,2.581525,10.2040,2988.9731
131,2.559561,10.2040,2988.9780
132,2.541688,10.2090,2988.9831
133,2.522904,10.2090,2988.9880
134,2.506023,10.2140,2988.9931
135,2.484934,10.2140,2988.9980
136,2.465405,10.2196,2989.0031
137,2.442778,10.2196,2989.0080
138,2.424405,10.2246,2989.0131
139,2.404929,10.2245,2989.0180
140,2.387351,10.2295,2989.0231
141,2.367290,10.2295,2989.0280
142,2.349423,10.2339,2989.0332
143,2.329343,10.2339,2989.0380
144,2.312963,10.2395,2989.0432
145,2.294015,10.2395,2989.0480
146,2.278953,10.2438,2989.0532
147,2.261777,10.2438,2989.0581
148,2.247487,10.2488,2989.0632
149,2.230882,10.2488,2989.0681
150,2.216577,10.2538,2989.0732
151,2.201015,10.2538,2989.0781
152,2.186617,10.2594,2989.0832
153,2.170807,10.2594,2989.0881
154,2.156044,10.2638,2989.0932
155,2.138508,10.2638,2989.0981
156,2.121305,10.2688,2989.1030
157,2.103213,10.2687,2989.1081
158,2.087725,10.2737,2989.1130
159,2.070288,10.2737,2989.1181
160,2.053921,10.2793,2989.1230
161,2.036021,10.2793,2989.1281
162,2.020019,10.2843,2989.1330
163,2.002104,10.2843,2989.1381
164,1.986472,10.2887,2989.1430
165,1.969133,10.2887,2989.1481
166,1.954038,10.2937,2989.1530
167,1.937606,10.2936,2989.1582
168,1.921983,10.2993,2989.1630
169,1.904517,10.2992,2989.1682
170,1.889034,10.3036,2989.1730
171,1.870615,10.3036,2989.1782
172,1.854042,10.3086,2989.1831
173,1.835824,10.3086,2989.1882
174,1.820211,10.3136,2989.1931
175,1.802516,10.3136,2989.1982
176,1.787701,10.3192,2989.2031
177,1.772579,10.3192,2989.2082
178,1.758812,10.3242,2989.2131
179,1.742680,10.3242,2989.2182
180,1.727028,10.3291,2989.2231
181,1.710250,10.3291,2989.2280
182,1.695343,10.3335,2989.2331
183,1.679191,10.3335,2989.2380
184,1.665228,10.3391,2989.2431
185,1.649212,10.3391,2989.2480
186,1.634543,10.3435,2989.2531
187,1.618312,10.3435,2989.2580
188,1.602666,10.3484,2989.2631
189,1.585920,10.3484,2989.2680
190,1.570895,10.3534,2989.2731
191,1.553809,10.3534,2989.2780
192,1.539046,10.3590,2989.2832
193,1.523236,10.3590,2989.2880
194,1.510091,10.3634,2989.2932
195,1.494356,10.3634,2989.2980
196,1.479701,10.3690,2989.3032
197,1.464737,10.3690,2989.3081
198,1.451368,10.3734,2989.3132
199,1.435689,10.3733,2989.3181
200,1.422147,10.3790,2989.3232
201,1.406687,10.3790,2989.3281
202,1.393631,10.3833,2989.3332
203,1.379556,10.3833,2989.3381
204,1.365775,10.3883,2989.3432
205,1.349993,10.3883,2989.3481
206,1.335988,10.3933,2989.3530
207,1.319420,10.3933,2989.3581
208,1.305570,10.3989,2989.3630
209,1.291934,10.3989,2989.3681
210,1.280482,10.4033,2989.3730
211,1.266416,10.4032,2989.3781
212,1.252817,10.4082,2989.3830
213,1.238822,10.4082,2989.3881
214,1.226467,10.4132,2989.3930
215,1.212803,10.4132,2989.3981
216,1.200379,10.4188,2989.4030
217,1.186248,10.4188,2989.4082
218,1.174230,10.4238,2989.4130
219,1.159500,10.4238,2989.4182
220,1.146051,10.4282,2989.4230
221,1.132041,10.4282,2989.4282
222,1.120173,10.4332,2989.4331
223,1.106126,10.4332,2989.4382
224,1.093561,10.4388,2989.4431
225,1.079439,10.4388,2989.4482
226,1.068141,10.4431,2989.4531
227,1.055268,10.4431,2989.4582
228,1.043339,10.4481,2989.4631
229,1.030054,10.4481,2989.4682
230,1.018219,10.4531,2989.4731
231,1.003816,10.4531,2989.4780
232,0.991101,10.4581,2989.4831
233,0.977250,10.4581,2989.4880
234,0.966977,10.4637,2989.4931
235,0.955113,10.4637,2989.4980
236,0.942815,10.4687,2989.5031
237,0.928665,10.4687,2989.5080
238,0.916343,10.4730,2989.5131
239,0.902525,10.4730,2989.5180
240,0.890629,10.4787,2989.5231
241,0.878359,10.4786,2989.5280
242,0.868515,10.4830,2989.5332
243,0.855333,10.4830,2989.5380
244,0.843227,10.4880,2989.5432
245,0.828880,10.4880,2989.5480
246,0.817606,10.4930,2989.5532
247,0.805607,10.4930,2989.5581
248,0.795324,10.4980,2989.5632
249,0.783227,10.4980,2989.5681
250,0.773374,10.5030,2989.5732
251,0.760206,10.5029,2989.5781
252,0.748955,10.5086,2989.5832
253,0.736484,10.5086,2989.5881
254,0.725971,10.5129,2989.5932
255,0.713196,10.5129,2989.5981
256,0.701716,10.5185,2989.6030
257,0.688020,10.5185,2989.6081
258,0.678134,10.5229,2989.6130
259,0.665976,10.5229,2989.6181
260,0.655492,10.5279,2989.6230
261,0.643156,10.5279,2989.6281
262,0.632340,10.5329,2989.6330
263,0.619126,10.5329,2989.6381
264,0.607973,10.5379,2989.6430
265,0.594735,10.5379,2989.6481
266,0.586135,10.5428,2989.6530
267,0.574155,10.5428,2989.6582
268,0.561716,10.5478,2989.6630
269,0.546280,10.5478,2989.6682
270,0.533149,10.5528,2989.6730
271,0.518471,10.5528,2989.6782
272,0.507524,10.5584,2989.6831
273,0.495155,10.5584,2989.6882
274,0.486617,10.5628,2989.6931
275,0.474393,10.5628,2989.6982
276,0.464092,10.5678,2989.7031
277,0.450881,10.5678,2989.7082
278,0.441543,10.5728,2989.7131
279,0.430601,10.5728,2989.7182
280,0.421987,10.5777,2989.7231
281,0.411242,10.5777,2989.7280
282,0.402572,10.5827,2989.7331
283,0.390881,10.5827,2989.7380
284,0.381295,10.5877,2989.7431
285,0.370966,10.5877,2989.7480
286,0.363545,10.5927,2989.7531
287,0.354033,10.5927,2989.7580
288,0.347313,10.5977,2989.7631
289,0.338419,10.5977,2989.7680
290,0.331770,10.6033,2989.7731
291,0.322109,10.6033,2989.7780
292,0.313958,10.6077,2989.7832
293,0.305050,10.6077,2989.7880
294,0.298116,10.6127,2989.7932
295,0.288511,10.6127,2989.7980
296,0.280407,10.6177,2989.8032
297,0.270189,10.6177,2989.8081
298,0.263250,10.6227,2989.8132
299,0.252621,10.6227,2989.8181
300,0.243909,10.6276,2989.8232
301,0.233944,10.6276,2989.8281
302,0.226846,10.6326,2989.8332
303,0.217031,10.6326,2989.8381
304,0.209366,10.6376,2989.8432
305,0.199051,10.6376,2989.8481
306,0.192654,10.6426,2989.8530
307,0.182455,10.6426,2989.8581
308,0.174122,10.6482,2989.8630
309,0.164106,10.6482,2989.8681
310,0.156918,10.6526,2989.8730
311,0.146584,10.6526,2989.8781
312,0.138359,10.6576,2989.8830
313,0.127907,10.6576,2989.8881
314,0.121768,10.6626,2989.8930
315,0.112032,10.6626,2989.8981
316,0.104746,10.6676,2989.9030
317,0.094819,10.6676,2989.9082
318,0.087739,10.6726,2989.9130
319,0.077872,10.6725,2989.9182
320,0.070582,10.6775,2989.9230
321,0.061197,10.6775,2989.9282
322,0.055141,10.6825,2989.9331
323,0.045162,10.6825,2989.9382
324,0.037802,10.6875,2989.9431
325,0.028048,10.6875,2989.9482
326,0.021800,10.6925,2989.9531
327,0.013037,10.6925,2989.9582
328,0.005943,10.6975,2989.9631
329,-0.004195,10.6975,2989.9682
330,-0.009698,10.7025,2989.9731
331,-0.017872,10.7025,2989.9780
332,-0.024737,10.7075,2989.9831
333,-0.034412,10.7075,2989.9880
334,-0.040912,10.7119,2989.9931
335,-0.051209,10.7118,2989.9980
336,-0.057503,10.7175,2990.0031
337,-0.066444,10.7175,2990.0080
338,-0.071812,10.7225,2990.0131
339,-0.081286,10.7225,2990.0180
340,-0.087931,10.7274,2990.0231
341,-0.097391,10.7274,2990.0280
342,-0.103208,10.7318,2990.0332
343,-0.111686,10.7318,2990.0380
344,-0.117928,10.7381,2990.0432
345,-0.127552,10.7380,2990.0480
346,-0.132598,10.7424,2990.0532
347,-0.142142,10.7424,2990.0581
348,-0.148684,10.7474,2990.0632
349,-0.157816,10.7474,2990.0681
350,-0.163568,10.7518,2990.0732
351,-0.172476,10.7518,2990.0781
352,-0.177891,10.7574,2990.0832
353,-0.186678,10.7574,2990.0881
354,-0.191120,10.7624,2990.0932
355,-0.199808,10.7624,2990.0981
356,-0.205621,10.7674,2990.1030
357,-0.214697,10.7674,2990.1081
358,-0.220262,10.7717,2990.1130
359,-0.229235,10.7717,2990.1181
360,-0.234861,10.7774,2990.1230
361,-0.243825,10.7774,2990.1281
362,-0.248141,10.7824,2990.1330
363,-0.257143,10.7823,2990.1381
364,-0.263002,10.7873,2990.1430
365,-0.271429,10.7873,2990.1481
366,-0.276021,10.7923,2990.1530
367,-0.284564,10.7923,2990.1582
368,-0.290334,10.7973,2990.1630
369,-0.299649,10.7973,2990.1682
370,-0.302960,10.8023,2990.1730
371,-0.310975,10.8023,2990.1782
372,-0.316778,10.8067,2990.1831
373,-0.326406,10.8067,2990.1882
374,-0.331877,10.8117,2990.1931
375,-0.340571,10.8117,2990.1982
376,-0.345789,10.8173,2990.2031
377,-0.354571,10.8173,2990.2082
378,-0.357685,10.8223,2990.2131
379,-0.365424,10.8223,2990.2182
380,-0.370353,10.8267,2990.2231
381,-0.378438,10.8267,2990.2280
382,-0.382824,10.8316,2990.2331
383,-0.391387,10.8316,2990.2380
384,-0.396306,10.8373,2990.2431
385,-0.405102,10.8373,2990.2480
386,-0.408501,10.8423,2990.2531
387,-0.416605,10.8423,2990.2580
388,-0.421323,10.8473,2990.2631
389,-0.429675,10.8472,2990.2680
390,-0.434188,10.8516,2990.2731
391,-0.443091,10.8516,2990.2780
392,-0.447515,10.8566,2990.2832
393,-0.455254,10.8566,2990.2880
394,-0.457718,10.8616,2990.2932
395,-0.466191,10.8616,2990.2980
396,-0.471097,10.8666,2990.3032
397,-0.478672,10.8666,2990.3081
398,-0.481347,10.8716,2990.3132
399,-0.488029,10.8716,2990.3181
400,-0.492312,10.8766,2990.3232
401,-0.501305,10.8766,2990.3281
402,-0.504353,10.8822,2990.3332
403,-0.512948,10.8822,2990.3381
404,-0.517330,10.8872,2990.3432
405,-0.525237,10.8872,2990.3481
406,-0.528801,10.8916,2990.3530
407,-0.537091,10.8916,2990.3581
408,-0.540776,10.8966,2990.3630
409,-0.548955,10.8966,2990.3681
410,-0.551541,10.9016,2990.3730
411,-0.559392,10.9015,2990.3781
412,-0.562899,10.9065,2990.3830
413,-0.570334,10.9065,2990.3881
414,-0.573070,10.9115,2990.3930
415,-0.581235,10.9115,2990.3981
416,-0.589161,10.9165,2990.4040
417,-0.592967,10.9165,2990.4091
418,-0.599341,10.9215,2990.4140
419,-0.602666,10.9215,2990.4191
420,-0.610218,10.9271,2990.4240
421,-0.613916,10.9271,2990.4291
422,-0.620603,10.9315,2990.4340
423,-0.623979,10.9315,2990.4392
424,-0.631929,10.9371,2990.4440
425,-0.636254,10.9371,2990.4492
426,-0.642834,10.9415,2990.4541
427,-0.646046,10.9415,2990.4592
428,-0.653079,10.9465,2990.4641
429,-0.655904,10.9465,2990.4692
430,-0.661061,10.9515,2990.4741
431,-0.663554,10.9515,2990.4792
432,-0.670133,10.9565,2990.4841
433,-0.673977,10.9565,2990.4892
434,-0.678541,10.9615,2990.4941
435,-0.681342,10.9615,2990.4990
436,-0.688024,10.9665,2990.5041
437,-0.691438,10.9665,2990.5090
438,-0.696755,10.9715,2990.5141
439,-0.700009,10.9715,2990.5190
440,-0.706542,10.9771,2990.5241
441,-0.709628,10.9771,2990.5290
442,-0.713608,10.9815,2990.5341
443,-0.716175,10.9815,2990.5390
444,-0.723128,10.9864,2990.5441
445,-0.726991,10.9864,2990.5490
446,-0.732813,10.9914,2990.5541
447,-0.736217,10.9914,2990.5590
448,-0.743535,10.9964,2990.5642
449,-0.747837,10.9964,2990.5690
450,-0.752476,11.0014,2990.5742
451,-0.755487,11.0014,2990.5791
452,-0.762062,11.0064,2990.5842
453,-0.766037,11.0064,2990.5891
454,-0.771765,11.0114,2990.5942
455,-0.774590,11.0114,2990.5991
456,-0.779219,11.0164,2990.6042
457,-0.782109,11.0164,2990.6091
458,-0.785504,11.0220,2990.6142
459,-0.788062,11.0220,2990.6191
460,-0.794117,11.0264,2990.6240
461,-0.797914,11.0264,2990.6291
462,-0.803652,11.0314,2990.6340
463,-0.806869,11.0314,2990.6391
464,-0.811560,11.0364,2990.6440
465,-0.814389,11.0364,2990.6491
466,-0.817797,11.0414,2990.6540
467,-0.821590,11.0414,2990.6591
468,-0.828366,11.0464,2990.6640
469,-0.832163,11.0464,2990.6691
470,-0.837480,11.0514,2990.6740
471,-0.841403,11.0514,2990.6791
472,-0.848034,11.0564,2990.6840
473,-0.852088,11.0564,2990.6892
474,-0.855319,11.0614,2990.6940
475,-0.858256,11.0614,2990.6992
476,-0.863273,11.0670,2990.7041
477,-0.865696,11.0670,2990.7092
478,-0.869605,11.0714,2990.7141
479,-0.873140,11.0714,2990.7192
480,-0.878798,11.0764,2990.7241
481,-0.882329,11.0764,2990.7292
482,-0.884817,11.0814,2990.7341
483,-0.887674,11.0814,2990.7392
484,-0.892317,11.0863,2990.7441
485,-0.894861,11.0863,2990.7490
486,-0.896694,11.0913,2990.7541
487,-0.898331,11.0913,2990.7590
488,-0.900468,11.0963,2990.7641
489,-0.901950,11.0963,2990.7690
490,-0.901206,11.1013,2990.7741
491,-0.902838,11.1013,2990.7790
492,-0.906247,11.1063,2990.7841
493,-0.909203,11.1063,2990.7890
494,-0.912822,11.1113,2990.7941
495,-0.915656,11.1113,2990.7990
496,-0.918532,11.1170,2990.8041
497,-0.920655,11.1170,2990.8090
498,-0.921347,11.1213,2990.8142
499,-0.924265,11.1213,2990.8190
500,-0.927674,11.1263,2990.8242
501,-0.930026,11.1263,2990.8291
502,-0.931952,11.1313,2990.8342
503,-0.934926,11.1313,2990.8391
504,-0.938214,11.1363,2990.8442
505,-0.940248,11.1363,2990.8491
506,-0.939322,11.1413,2990.8542
507,-0.940786,11.1413,2990.8591
508,-0.943142,11.1463,2990.8642
509,-0.945747,11.1463,2990.8691
510,-0.948319,11.1513,2990.8740
511,-0.950891,11.1513,2990.8791
512,-0.954117,11.1563,2990.8840
513,-0.957582,11.1563,2990.8891
514,-0.959177,11.1619,2990.8940
515,-0.962123,11.1619,2990.8991
516,-0.965163,11.1663,2990.9040
517,-0.968534,11.1663,2990.9091
518,-0.972397,11.1713,2990.9140
519,-0.976180,11.1713,2990.9191
520,-0.978897,11.1763,2990.9240
521,-0.981693,11.1763,2990.9291
522,-0.982399,11.1813,2990.9340
523,-0.984704,11.1813,2990.9392
524,-0.988310,11.1863,2990.9440
525,-0.991662,11.1863,2990.9492
526,-0.994230,11.1913,2990.9541
527,-0.997774,11.1913,2990.9592
528,-1.001281,11.1963,2990.9641
529,-1.005139,11.1963,2990.9692
530,-1.006925,11.2013,2990.9741
531,-1.010353,11.2013,2990.9792
532,-1.013593,11.2063,2990.9841
533,-1.017012,11.2063,2990.9892
534,-1.019280,11.2113,2990.9941
535,-1.022259,11.2113,2990.9990
536,-1.026299,11.2163,2991.0041
537,-1.031069,11.2163,2991.0090
538,-1.032953,11.2213,2991.0141
539,-1.036390,11.2213,2991.0190
540,-1.039345,11.2263,2991.0241
541,-1.042408,11.2263,2991.0290
542,-1.044213,11.2313,2991.0341
543,-1.047010,11.2313,2991.0390
544,-1.046430,11.2363,2991.0441
545,-1.047001,11.2363,2991.0490
546,-1.043643,11.2413,2991.0541
547,-1.044948,11.2413,2991.0590
548,-1.046271,11.2463,2991.0642
549,-1.049717,11.2463,2991.0690
550,-1.052149,11.2513,2991.0742
551,-1.056128,11.2513,2991.0791
552,-1.059785,11.2569,2991.0842
553,-1.063764,11.2569,2991.0891
554,-1.064110,11.2612,2991.0942
555,-1.067351,11.2612,2991.0991
556,-1.069114,11.2662,2991.1042
557,-1.071733,11.2662,2991.1091
558,-1.070624,11.2712,2991.1142
559,-1.072691,11.2712,2991.1191
560,-1.073234,11.2762,2991.1240
561,-1.075782,11.2762,2991.1291
562,-1.073846,11.2812,2991.1340
563,-1.075660,11.2812,2991.1391
564,-1.075689,11.2862,2991.1440
565,-1.076998,11.2862,2991.1491
566,-1.072355,11.2912,2991.1540
567,-1.071662,11.2912,2991.1591
568,-1.069703,11.2962,2991.1640
569,-1.072364,11.2962,2991.1691
570,-1.069927,11.3019,2991.1740
571,-1.070147,11.3019,2991.1791
572,-1.067496,11.3062,2991.1840
573,-1.068076,11.3062,2991.1892
574,-1.066313,11.3112,2991.1940
575,-1.068726,11.3112,2991.1992
576,-1.070475,11.3162,2991.2041
577,-1.074407,11.3162,2991.2092
578,-1.073421,11.3212,2991.2141
579,-1.076203,11.3212,2991.2192
580,-1.074538,11.3262,2991.2241
581,-1.073771,11.3262,2991.2292
582,-1.068160,11.3312,2991.2341
583,-1.067702,11.3312,2991.2392
584,-1.065275,11.3362,2991.2441
585,-1.067814,11.3362,2991.2490
586,-1.066088,11.3412,2991.2541
587,-1.069315,11.3412,2991.2590
588,-1.070470,11.3462,2991.2641
589,-1.073870,11.3462,2991.2690
590,-1.070591,11.3512,2991.2741
591,-1.069371,11.3512,2991.2790
592,-1.063648,11.3562,2991.2841
593,-1.064068,11.3562,2991.2890
594,-1.060243,11.3613,2991.2941
595,-1.062974,11.3612,2991.2990
596,-1.063376,11.3662,2991.3041
597,-1.066028,11.3662,2991.3090
598,-1.064653,11.3712,2991.3142
599,-1.067430,11.3712,2991.3190
600,-1.069062,11.3762,2991.3242
601,-1.073725,11.3762,2991.3291
602,-1.072995,11.3812,2991.3342
603,-1.076591,11.3812,2991.3391
604,-1.078055,11.3862,2991.3442
605,-1.082394,11.3862,2991.3491
606,-1.083372,11.3912,2991.3542
607,-1.087903,11.3912,2991.3591
608,-1.090105,11.3962,2991.3642
609,-1.094688,11.3962,2991.3691
610,-1.092976,11.4012,2991.3740
611,-1.096095,11.4012,2991.3791
612,-1.096689,11.4062,2991.3840
613,-1.100743,11.4062,2991.3891
614,-1.102132,11.4112,2991.3940
615,-1.106416,11.4112,2991.3991
616,-1.107192,11.4162,2991.4040
617,-1.111162,11.4162,2991.4091
618,-1.109423,11.4212,2991.4140
619,-1.112570,11.4212,2991.4191
620,-1.113416,11.4262,2991.4240
621,-1.117035,11.4262,2991.4291
622,-1.114781,11.4312,2991.4340
623,-1.116657,11.4312,2991.4392
624,-1.115001,11.4362,2991.4440
625,-1.117012,11.4362,2991.4492
626,-1.109633,11.4412,2991.4541
627,-1.108917,11.4412,2991.4592
628,-1.104073,11.4462,2991.4641
629,-1.105897,11.4462,2991.4692
630,-1.104391,11.4512,2991.4741
631,-1.107538,11.4512,2991.4792
632,-1.108366,11.4562,2991.4841
633,-1.113341,11.4562,2991.4892
634,-1.113192,11.4612,2991.4941
635,-1.116918,11.4612,2991.4990
636,-1.116460,11.4662,2991.5041
637,-1.119420,11.4662,2991.5090
638,-1.117910,11.4712,2991.5141
639,-1.120650,11.4712,2991.5190
640,-1.121277,11.4762,2991.5241
641,-1.125569,11.4762,2991.5290
642,-1.123933,11.4812,2991.5341
643,-1.126790,11.4812,2991.5390
644,-1.125677,11.4862,2991.5441
645,-1.129189,11.4862,2991.5490
646,-1.128857,11.4912,2991.5541
647,-1.131896,11.4912,2991.5590
648,-1.128497,11.4962,2991.5642
649,-1.127435,11.4962,2991.5690
650,-1.116633,11.5012,2991.5742
651,-1.115113,11.5012,2991.5791
652,-1.109208,11.5062,2991.5842
653,-1.110489,11.5062,2991.5891
654,-1.102960,11.5112,2991.5942
655,-1.101136,11.5112,2991.5991
656,-1.094763,11.5162,2991.6042
657,-1.096722,11.5162,2991.6091
658,-1.092481,11.5212,2991.6142
659,-1.094964,11.5212,2991.6191
660,-1.092499,11.5262,2991.6240
661,-1.095820,11.5262,2991.6291
662,-1.094010,11.5312,2991.6340
663,-1.097339,11.5312,2991.6391
664,-1.096769,11.5362,2991.6440
665,-1.100571,11.5362,2991.6491
666,-1.097349,11.5412,2991.6540
667,-1.100435,11.5412,2991.6591
668,-1.099074,11.5462,2991.6640
669,-1.103091,11.5462,2991.6691
670,-1.101234,11.5512,2991.6740
671,-1.104045,11.5512,2991.6791
672,-1.098887,11.5562,2991.6840
673,-1.097849,11.5562,2991.6892
674,-1.087753,11.5612,2991.6940
675,-1.088314,11.5612,2991.6992
676,-1.085822,11.5662,2991.7041
677,-1.089713,11.5662,2991.7092
678,-1.087361,11.5706,2991.7141
679,-1.090868,11.5706,2991.7192
680,-1.089638,11.5762,2991.7241
681,-1.093743,11.5762,2991.7292
682,-1.091602,11.5812,2991.7341
683,-1.095908,11.5812,2991.7392
684,-1.095834,11.5856,2991.7441
685,-1.100108,11.5856,2991.7490
686,-1.098700,11.5912,2991.7541
687,-1.102165,11.5912,2991.7590
688,-1.101898,11.5962,2991.7641
689,-1.106809,11.5962,2991.7690
690,-1.104971,11.6012,2991.7741
691,-1.108936,11.6012,2991.7790
692,-1.108492,11.6062,2991.7841
693,-1.113023,11.6062,2991.7890
694,-1.111751,11.6106,2991.7941
695,-1.113893,11.6106,2991.7990
696,-1.105728,11.6162,2991.8041
697,-1.104503,11.6162,2991.8090
698,-1.095319,11.6212,2991.8142
699,-1.095862,11.6212,2991.8190
700,-1.092023,11.6256,2991.8242
701,-1.095506,11.6256,2991.8291
702,-1.093107,11.6306,2991.8342
703,-1.096222,11.6306,2991.8391
704,-1.092995,11.6356,2991.8442
705,-1.095286,11.6356,2991.8491
706,-1.089797,11.6412,2991.8542
707,-1.091826,11.6412,2991.8591
708,-1.083900,11.6462,2991.8642
709,-1.082965,11.6462,2991.8691
710,-1.074585,11.6506,2991.8740
711,-1.075095,11.6506,2991.8791
712,-1.071265,11.6556,2991.8840
713,-1.075436,11.6556,2991.8891
714,-1.072710,11.6606,2991.8940
715,-1.076507,11.6606,2991.8991
716,-1.074875,11.6656,2991.9040
717,-1.078733,11.6656,2991.9091
718,-1.076081,11.6706,2991.9140
719,-1.079537,11.6706,2991.9191
720,-1.078363,11.6756,2991.9240
721,-1.082511,11.6756,2991.9291
722,-1.075684,11.6806,2991.9340
723,-1.073556,11.6806,2991.9392
724,-1.062586,11.6862,2991.9440
725,-1.062455,11.6862,2991.9492
726,-1.056713,11.6913,2991.9541
727,-1.058869,11.6913,2991.9592
728,-1.056610,11.6963,2991.9641
729,-1.060486,11.6962,2991.9692
730,-1.056474,11.7006,2991.9741
731,-1.059224,11.7006,2991.9792
732,-1.055745,11.7056,2991.9841
733,-1.059453,11.7056,2991.9892
734,-1.057269,11.7106,2991.9941
735,-1.060940,11.7106,2991.9990
736,-1.059013,11.7156,2992.0041
737,-1.062521,11.7156,2992.0090
738,-1.058485,11.7206,2992.0141
739,-1.061557,11.7206,2992.0190
740,-1.059027,11.7256,2992.0241
741,-1.063058,11.7256,2992.0290
742,-1.060075,11.7313,2992.0341
743,-1.063049,11.7312,2992.0390
744,-1.060346,11.7362,2992.0441
745,-1.063666,11.7362,2992.0490
746,-1.059472,11.7413,2992.0541
747,-1.063306,11.7412,2992.0590
748,-1.060846,11.7456,2992.0642
749,-1.061118,11.7456,2992.0690
750,-1.051396,11.7506,2992.0742
751,-1.051447,11.7506,2992.0791
752,-1.046406,11.7556,2992.0842
753,-1.049549,11.7556,2992.0891
754,-1.045686,11.7606,2992.0942
755,-1.048875,11.7606,2992.0991
756,-1.045906,11.7656,2992.1042
757,-1.050161,11.7656,2992.1091
758,-1.048525,11.7706,2992.1142
759,-1.052532,11.7706,2992.1191
760,-1.049549,11.7763,2992.1240
761,-1.052500,11.7763,2992.1291
762,-1.047393,11.7813,2992.1340
763,-1.050788,11.7813,2992.1391
764,-1.048731,11.7856,2992.1440
765,-1.053033,11.7856,2992.1491
766,-1.050400,11.7906,2992.1540
767,-1.053655,11.7906,2992.1591
768,-1.047524,11.7956,2992.1640
769,-1.041277,11.7956,2992.1691
770,-1.017928,11.8006,2992.1740
771,-1.011288,11.8007,2992.1791
772,-0.999327,11.8057,2992.1840
773,-0.999879,11.8057,2992.1892
774,-0.993383,11.8107,2992.1940
775,-0.995684,11.8107,2992.1992
776,-0.992860,11.8157,2992.2041
777,-0.996689,11.8157,2992.2092
778,-0.992191,11.8207,2992.2141
779,-0.993617,11.8207,2992.2192
780,-0.983208,11.8257,2992.2241
781,-0.981492,11.8257,2992.2292
782,-0.972121,11.8307,2992.2341
783,-0.973304,11.8307,2992.2392
784,-0.969656,11.8357,2992.2441
785,-0.973416,11.8357,2992.2490
786,-0.969147,11.8407,2992.2541
787,-0.971990,11.8407,2992.2590
788,-0.969348,11.8457,2992.2641
789,-0.973640,11.8457,2992.2690
790,-0.970484,11.8507,2992.2741
791,-0.974239,11.8507,2992.2790
792,-0.972584,11.8557,2992.2841
793,-0.977124,11.8557,2992.2890
794,-0.973365,11.8607,2992.2941
795,-0.976507,11.8607,2992.2990
796,-0.973711,11.8657,2992.3041
797,-0.977260,11.8657,2992.3090
798,-0.968595,11.8707,2992.3142
799,-0.966182,11.8707,2992.3190
800,-0.954566,11.8757,2992.3242
801,-0.950204,11.8757,2992.3291
802,-0.924882,11.8807,2992.3342
803,-0.911349,11.8807,2992.3391
804,-0.883124,11.8857,2992.3442
805,-0.872930,11.8857,2992.3491
806,-0.850152,11.8901,2992.3542
807,-0.839537,11.8901,2992.3591
808,-0.820729,11.8951,2992.3642
809,-0.817213,11.8951,2992.3691
810,-0.802829,11.9008,2992.3740
811,-0.795015,11.9008,2992.3791
812,-0.773931,11.9058,2992.3840
813,-0.768015,11.9058,2992.3891
814,-0.754847,11.9102,2992.3940
815,-0.755170,11.9102,2992.3991
816,-0.751265,11.9152,2992.4040
817,-0.754880,11.9152,2992.4091
818,-0.751499,11.9208,2992.4140
819,-0.754922,11.9208,2992.4191
820,-0.752102,11.9258,2992.4240
821,-0.756006,11.9258,2992.4291
822,-0.753912,11.9308,2992.4340
823,-0.757938,11.9308,2992.4392
824,-0.754870,11.9352,2992.4440
825,-0.757452,11.9352,2992.4492
826,-0.752074,11.9408,2992.4541
827,-0.753827,11.9408,2992.4592
828,-0.749918,11.9452,2992.4641
829,-0.751129,11.9452,2992.4692
830,-0.737807,11.9502,2992.4741
831,-0.733912,11.9502,2992.4792
832,-0.723343,11.9552,2992.4841
833,-0.723484,11.9552,2992.4892
834,-0.716657,11.9608,2992.4941
835,-0.718784,11.9608,2992.4990
836,-0.715623,11.9658,2992.5041
837,-0.719088,11.9658,2992.5090
838,-0.714819,11.9708,2992.5141
839,-0.717835,11.9708,2992.5190
840,-0.715852,11.9758,2992.5241
841,-0.720533,11.9758,2992.5290
842,-0.717718,11.9808,2992.5341
843,-0.720744,11.9808,2992.5390
844,-0.716802,11.9852,2992.5441
845,-0.719827,11.9852,2992.5490
846,-0.715371,11.9902,2992.5541
847,-0.717943,11.9902,2992.5590
848,-0.715978,11.9952,2992.5642
849,-0.720486,11.9952,2992.5690
850,-0.717031,12.0002,2992.5742
851,-0.719598,12.0002,2992.5791
852,-0.715740,12.0052,2992.5842
853,-0.718723,12.0052,2992.5891
854,-0.714982,12.0108,2992.5942
855,-0.717793,12.0108,2992.5991
856,-0.714571,12.0158,2992.6042
857,-0.717737,12.0158,2992.6091
858,-0.713486,12.0208,2992.6142
859,-0.715567,12.0208,2992.6191
860,-0.711134,12.0258,2992.6240
861,-0.713454,12.0258,2992.6291
862,-0.701365,12.0302,2992.6340
863,-0.694351,12.0302,2992.6391
864,-0.672350,12.0352,2992.6440
865,-0.662909,12.0352,2992.6491
866,-0.642824,12.0402,2992.6540
867,-0.633785,12.0403,2992.6591
868,-0.615399,12.0453,2992.6640
869,-0.608459,12.0453,2992.6691
870,-0.590246,12.0503,2992.6740
871,-0.585653,12.0503,2992.6791
872,-0.576479,12.0553,2992.6840
873,-0.577587,12.0553,2992.6892
874,-0.571831,12.0603,2992.6940
875,-0.573402,12.0603,2992.6992
876,-0.569067,12.0659,2992.7041
877,-0.571457,12.0659,2992.7092
878,-0.565317,12.0709,2992.7141
879,-0.562179,12.0709,2992.7192
880,-0.544096,12.0759,2992.7241
881,-0.535660,12.0759,2992.7292
882,-0.517779,12.0809,2992.7341
883,-0.513799,12.0809,2992.7392
884,-0.506060,12.0853,2992.7441
885,-0.508347,12.0853,2992.7490
886,-0.504952,12.0903,2992.7541
887,-0.507449,12.0903,2992.7590
888,-0.498709,12.0953,2992.7641
889,-0.494870,12.0953,2992.7690
890,-0.482277,12.1003,2992.7741
891,-0.480991,12.1003,2992.7790
892,-0.476390,12.1053,2992.7841
893,-0.478967,12.1053,2992.7890
894,-0.474917,12.1103,2992.7941
895,-0.477578,12.1103,2992.7990
896,-0.475277,12.1160,2992.8041
897,-0.478597,12.1160,2992.8090
898,-0.473832,12.1210,2992.8142
899,-0.470325,12.1210,2992.8190
900,-0.455964,12.1254,2992.8242
901,-0.452920,12.1254,2992.8291
902,-0.444358,12.1304,2992.8342
903,-0.444924,12.1304,2992.8391
904,-0.442011,12.1354,2992.8442
905,-0.445658,12.1354,2992.8491
906,-0.444265,12.1404,2992.8542
907,-0.446654,12.1404,2992.8591
908,-0.443353,12.1454,2992.8642
909,-0.445219,12.1454,2992.8691
910,-0.440786,12.1504,2992.8740
911,-0.442740,12.1504,2992.8791
912,-0.440585,12.1554,2992.8840
913,-0.443503,12.1554,2992.8891
914,-0.438691,12.1610,2992.8940
915,-0.439401,12.1610,2992.8991
916,-0.435567,12.1660,2992.9040
917,-0.436956,12.1660,2992.9091
918,-0.426004,12.1704,2992.9140
919,-0.422109,12.1704,2992.9191
920,-0.412874,12.1754,2992.9240
921,-0.413276,12.1754,2992.9291
922,-0.408660,12.1804,2992.9340
923,-0.410030,12.1804,2992.9392
924,-0.406098,12.1854,2992.9440
925,-0.408632,12.1854,2992.9492
926,-0.405055,12.1904,2992.9541
927,-0.407360,12.1904,2992.9592
928,-0.406247,12.1954,2992.9641
929,-0.410517,12.1954,2992.9692
930,-0.409025,12.2004,2992.9741
931,-0.410933,12.2004,2992.9792
932,-0.407884,12.2054,2992.9841
933,-0.411026,12.2054,2992.9892
934,-0.408099,12.2110,2992.9941
935,-0.409848,12.2110,2992.9990
936,-0.407791,12.2154,2993.0041
937,-0.410751,12.2154,2993.0090
938,-0.407992,12.2204,2993.0141
939,-0.407290,12.2204,2993.0190
940,-0.393346,12.2254,2993.0241
941,-0.388015,12.2254,2993.0290
942,-0.376357,12.2304,2993.0341
943,-0.374758,12.2304,2993.0390
944,-0.368015,12.2354,2993.0441
945,-0.369002,12.2354,2993.0490
946,-0.365354,12.2404,2993.0541
947,-0.364793,12.2404,2993.0590
948,-0.352303,12.2454,2993.0642
949,-0.346982,12.2454,2993.0690
950,-0.333229,12.2504,2993.0742
951,-0.325934,12.2504,2993.0791
952,-0.310559,12.2561,2993.0842
953,-0.306425,12.2561,2993.0891
954,-0.298228,12.2611,2993.0942
955,-0.297943,12.2611,2993.0991
956,-0.294099,12.2654,2993.1042
957,-0.296399,12.2654,2993.1091
958,-0.293617,12.2705,2993.1142
959,-0.296016,12.2705,2993.1191
960,-0.294842,12.2755,2993.1240
961,-0.293846,12.2755,2993.1291
962,-0.279093,12.2805,2993.1340
963,-0.272093,12.2805,2993.1391
964,-0.261277,12.2855,2993.1440
965,-0.261164,12.2855,2993.1491
966,-0.257980,12.2905,2993.1540
967,-0.260182,12.2905,2993.1591
968,-0.257980,12.2955,2993.1640
969,-0.259654,12.2955,2993.1691
970,-0.256493,12.3011,2993.1740
971,-0.257634,12.3011,2993.1791
972,-0.256189,12.3061,2993.1840
973,-0.259004,12.3061,2993.1892
974,-0.257489,12.3105,2993.1940
975,-0.259972,12.3105,2993.1992
976,-0.259163,12.3155,2993.2041
977,-0.262072,12.3155,2993.2092
978,-0.260407,12.3205,2993.2141
979,-0.261351,12.3205,2993.2192
980,-0.258794,12.3255,2993.2241
981,-0.261403,12.3255,2993.2292
982,-0.259299,12.3305,2993.2341
983,-0.261010,12.3305,2993.2392
984,-0.259486,12.3355,2993.2441
985,-0.262212,12.3355,2993.2490
986,-0.260781,12.3405,2993.2541
987,-0.261398,12.3405,2993.2590
988,-0.258578,12.3461,2993.2641
989,-0.261071,12.3461,2993.2690
990,-0.254805,12.3511,2993.2741
991,-0.249380,12.3511,2993.2790
992,-0.237358,12.3555,2993.2841
993,-0.234627,12.3555,2993.2890
994,-0.227931,12.3605,2993.2941
995,-0.226659,12.3605,2993.2990
996,-0.222722,12.3655,2993.3041
997,-0.223867,12.3655,2993.3090
998,-0.220837,12.3705,2993.3142
999,-0.222001,12.3705,2993.3190
1000,-0.220313,12.3755,2993.3242
1001,-0.223096,12.3755,2993.3291
1002,-0.222062,12.3805,2993.3342
1003,-0.222600,12.3805,2993.3391
1004,-0.220935,12.3855,2993.3442
1005,-0.223292,12.3855,2993.3491
1006,-0.222048,12.3905,2993.3542
1007,-0.224321,12.3905,2993.3591
1008,-0.223236,12.3961,2993.3642
1009,-0.224583,12.3961,2993.3691
1010,-0.221955,12.4011,2993.3740
1011,-0.222544,12.4011,2993.3791
1012,-0.220814,12.4055,2993.3840
1013,-0.223058,12.4055,2993.3891
1014,-0.221950,12.4105,2993.3940
1015,-0.222862,12.4105,2993.3991
1016,-0.220552,12.4155,2993.4040
1017,-0.221515,12.4155,2993.4091
1018,-0.219532,12.4205,2993.4140
1019,-0.219701,12.4205,2993.4191
1020,-0.217475,12.4255,2993.4240
1021,-0.218957,12.4255,2993.4291
1022,-0.216310,12.4305,2993.4340
1023,-0.216390,12.4305,2993.4392
1024,-0.208024,12.4355,2993.4440
1025,-0.200898,12.4355,2993.4492
1026,-0.184541,12.4411,2993.4541
1027,-0.168137,12.4412,2993.4592
1028,-0.137321,12.4462,2993.4641
1029,-0.122441,12.4462,2993.4692
1030,-0.105345,12.4506,2993.4741
1031,-0.101080,12.4506,2993.4792
1032,-0.095679,12.4556,2993.4841
1033,-0.095876,12.4556,2993.4892
1034,-0.093799,12.4606,2993.4941
1035,-0.093042,12.4606,2993.4990
1036,-0.091396,12.4656,2993.5041
1037,-0.092967,12.4656,2993.5090
1038,-0.091630,12.4706,2993.5141
1039,-0.092944,12.4706,2993.5190
1040,-0.092883,12.4756,2993.5241
1041,-0.094562,12.4756,2993.5290
1042,-0.093299,12.4806,2993.5341
1043,-0.092532,12.4806,2993.5390
1044,-0.090835,12.4856,2993.5441
1045,-0.092738,12.4856,2993.5490
1046,-0.093154,12.4912,2993.5541
1047,-0.094585,12.4912,2993.5590
1048,-0.093645,12.4956,2993.5642
1049,-0.094501,12.4956,2993.5690
1050,-0.092654,12.5006,2993.5742
1051,-0.091686,12.5006,2993.5791
1052,-0.088431,12.5056,2993.5842
1053,-0.084138,12.5056,2993.5891
1054,-0.071592,12.5106,2993.5942
1055,-0.065476,12.5106,2993.5991
1056,-0.057475,12.5156,2993.6042
1057,-0.056236,12.5156,2993.6091
1058,-0.053659,12.5206,2993.6142
1059,-0.052710,12.5206,2993.6191
1060,-0.050320,12.5256,2993.6240
1061,-0.050498,12.5256,2993.6291
1062,-0.048006,12.5306,2993.6340
1063,-0.047987,12.5306,2993.6391
1064,-0.045537,12.5362,2993.6440
1065,-0.040210,12.5362,2993.6491
1066,-0.027603,12.5412,2993.6540
1067,-0.020856,12.5412,2993.6591
1068,-0.012859,12.5456,2993.6640
1069,-0.011195,12.5456,2993.6691
1070,-0.008193,12.5506,2993.6740
1071,-0.007463,12.5506,2993.6791
1072,-0.007229,12.5556,2993.6840
1073,-0.008735,12.5556,2993.6892
1074,-0.008207,12.5606,2993.6940
1075,-0.006874,12.5606,2993.6992
1076,-0.005513,12.5656,2993.7041
1077,-0.006986,12.5656,2993.7092
1078,-0.007271,12.5706,2993.7141
1079,-0.008165,12.5706,2993.7192
1080,-0.007655,12.5756,2993.7241
1081,-0.008342,12.5756,2993.7292
1082,-0.007257,12.5812,2993.7341
1083,-0.006491,12.5812,2993.7392
1084,-0.006715,12.5856,2993.7441
1085,-0.008319,12.5856,2993.7490
1086,-0.008291,12.5906,2993.7541
1087,-0.008333,12.5906,2993.7590
1088,-0.008174,12.5956,2993.7641
1089,-0.008988,12.5956,2993.7690
1090,-0.009179,12.6006,2993.7741
1091,-0.008197,12.6006,2993.7790
1092,-0.007412,12.6056,2993.7841
1093,-0.007730,12.6056,2993.7890
1094,-0.007122,12.6106,2993.7941
1095,-0.006944,12.6106,2993.7990
1096,-0.006224,12.6156,2993.8041
1097,-0.006813,12.6156,2993.8090
1098,-0.006575,12.6206,2993.8142
1099,-0.005780,12.6206,2993.8190
1100,-0.006420,12.6256,2993.8242
1101,-0.007533,12.6256,2993.8291
1102,-0.007169,12.6306,2993.8342
1103,-0.006982,12.6306,2993.8391
1104,-0.006776,12.6356,2993.8442
1105,-0.007131,12.6356,2993.8491
1106,-0.007795,12.6406,2993.8542
1107,-0.007243,12.6406,2993.8591
1108,-0.007332,12.6456,2993.8642
1109,-0.007664,12.6456,2993.8691
1110,-0.007552,12.6506,2993.8740
1111,-0.007070,12.6506,2993.8791
1112,-0.007407,12.6556,2993.8840
1113,-0.007748,12.6556,2993.8891
1114,-0.008267,12.6606,2993.8940
1115,-0.007038,12.6606,2993.8991
1116,-0.006883,12.6656,2993.9040
1117,-0.007557,12.6656,2993.9091
1118,-0.008282,12.6706,2993.9140
1119,-0.007748,12.6706,2993.9191
1120,-0.007145,12.6756,2993.9240
1121,-0.007070,12.6756,2993.9291
1122,-0.007117,12.6806,2993.9340
1123,-0.005597,12.6806,2993.9392
1124,-0.005466,12.6856,2993.9440
1125,-0.005756,12.6856,2993.9492
1126,-0.006696,12.6906,2993.9541
1127,-0.006519,12.6906,2993.9592
1128,-0.007893,12.6956,2993.9641
1129,-0.008398,12.6956,2993.9692
1130,-0.008632,12.7006,2993.9741
1131,-0.006116,12.7006,2993.9792
1132,-0.005527,12.7050,2993.9841
1133,-0.005583,12.7050,2993.9892
1134,-0.006809,12.7100,2993.9941
1135,-0.006519,12.7100,2993.9990
1136,-0.007454,12.7150,2994.0041
1137,-0.007959,12.7150,2994.0090
1138,-0.009292,12.7206,2994.0141
1139,-0.007430,12.7206,2994.0190
1140,-0.007538,12.7250,2994.0241
1141,-0.007987,12.7250,2994.0290
1142,-0.008913,12.7306,2994.0341
1143,-0.008193,12.7306,2994.0390
1144,-0.008328,12.7356,2994.0441
1145,-0.007870,12.7356,2994.0490
1146,-0.008375,12.7406,2994.0541
1147,-0.006509,12.7406,2994.0590
1148,-0.006897,12.7450,2994.0642
1149,-0.006846,12.7450,2994.0690
1150,-0.007505,12.7500,2994.0742
1151,-0.006584,12.7500,2994.0791
1152,-0.008562,12.7550,2994.0842
1153,-0.008988,12.7550,2994.0891
1154,-0.009853,12.7600,2994.0942
1155,-0.007356,12.7600,2994.0991
1156,-0.006888,12.7650,2994.1042
1157,-0.005869,12.7650,2994.1091
1158,-0.006710,12.7700,2994.1142
1159,-0.006210,12.7700,2994.1191
1160,-0.008609,12.7700,2994.1240
1161,-0.008917,12.7750,2994.1291
1162,-0.010358,12.7806,2994.1340
1163,-0.007402,12.7806,2994.1391
1164,-0.006182,12.7856,2994.1440
1165,-0.005139,12.7856,2994.1491
1166,-0.006556,12.7900,2994.1540
1167,-0.005986,12.7900,2994.1591
1168,-0.007837,12.7950,2994.1640
1169,-0.007496,12.7950,2994.1691
1170,-0.009076,12.8000,2994.1740
1171,-0.006350,12.8000,2994.1791
1172,-0.006537,12.8050,2994.1840
1173,-0.006430,12.8050,2994.1892
1174,-0.007870,12.8100,2994.1940
1175,-0.006696,12.8100,2994.1992
1176,-0.007426,12.8150,2994.2041
1177,-0.006402,12.8150,2994.2092
1178,-0.007070,12.8150,2994.2141
1179,-0.004831,12.8200,2994.2192
1180,-0.006406,12.8200,2994.2241
1181,-0.005855,12.8256,2994.2292
1182,-0.006650,12.8300,2994.2341
1183,-0.005284,12.8300,2994.2392
1184,-0.006491,12.8350,2994.2441
1185,-0.006275,12.8350,2994.2490
1186,-0.008553,12.8400,2994.2541
1187,-0.006383,12.8400,2994.2590
1188,-0.008151,12.8450,2994.2641
1189,-0.008211,12.8450,2994.2690
1190,-0.010554,12.8500,2994.2741
1191,-0.008670,12.8500,2994.2790
1192,-0.008782,12.8550,2994.2841
1193,-0.007010,12.8550,2994.2890
1194,-0.007767,12.8600,2994.2941
1195,-0.004653,12.8600,2994.2990
1196,-0.005247,12.8600,2994.3041
1197,-0.004419,12.8650,2994.3090
1198,-0.006776,12.8650,2994.3142
1199,-0.005541,12.8700,2994.3190
1200,-0.006682,12.8700,2994.3242
1201,-0.005920,12.8750,2994.3291
1202,-0.007444,12.8800,2994.3342
1203,-0.004812,12.8800,2994.3391
1204,-0.005798,12.8850,2994.3442
1205,-0.005396,12.8850,2994.3491
1206,-0.007879,12.8900,2994.3542
1207,-0.006327,12.8900,2994.3591
1208,-0.007374,12.8950,2994.3642
1209,-0.006420,12.8950,2994.3691
1210,-0.008576,12.9000,2994.3740
1211,-0.005934,12.9000,2994.3791
1212,-0.006275,12.9050,2994.3840
1213,-0.005092,12.9050,2994.3891
1214,-0.006575,12.9050,2994.3940
1215,-0.004901,12.9100,2994.3991
1216,-0.007337,12.9100,2994.4040
1217,-0.006318,12.9150,2994.4091
1218,-0.008539,12.9150,2994.4140
1219,-0.005775,12.9200,2994.4191
1220,-0.006958,12.9200,2994.4240
1221,-0.006233,12.9250,2994.4291
1222,-0.009764,12.9300,2994.4340
1223,-0.008338,12.9300,2994.4392
1224,-0.009287,12.9350,2994.4440
1225,-0.007856,12.9350,2994.4492
1226,-0.009455,12.9400,2994.4541
1227,-0.006556,12.9400,2994.4592
1228,-0.007599,12.9450,2994.4641
1229,-0.006168,12.9450,2994.4692
1230,-0.008511,12.9500,2994.4741
1231,-0.007005,12.9500,2994.4792
1232,-0.008511,12.9550,2994.4841
1233,-0.006911,12.9550,2994.4892
1234,-0.008618,12.9550,2994.4941
1235,-0.005742,12.9600,2994.4990
1236,-0.007730,12.9600,2994.5041
1237,-0.006486,12.9650,2994.5090
1238,-0.008394,12.9650,2994.5141
1239,-0.005289,12.9700,2994.5190
1240,-0.005920,12.9750,2994.5241
1241,-0.004564,12.9750,2994.5290
1242,-0.008674,12.9800,2994.5341
1243,-0.006879,12.9800,2994.5390
1244,-0.009362,12.9850,2994.5441
1245,-0.007122,12.9850,2994.5490
1246,-0.007842,12.9900,2994.5541
1247,-0.005041,12.9900,2994.5590
1248,-0.007243,12.9944,2994.5642
1249,-0.006500,12.9944,2994.5690
1250,-0.009806,13.0000,2994.5742
1251,-0.006869,13.0000,2994.5791
1252,-0.007561,13.0000,2994.5842
1253,-0.005111,13.0050,2994.5891
1254,-0.006921,13.0050,2994.5942
1255,-0.004475,13.0100,2994.5991
1256,-0.007098,13.0100,2994.6042
1257,-0.006416,13.0150,2994.6091
1258,-0.009170,13.0150,2994.6142
1260,-0.006785,13.0200,2994.6240
1261,-0.004975,13.0250,2994.6291
1262,-0.008146,13.0294,2994.6340
1263,-0.006528,13.0294,2994.6391
1264,-0.009488,13.0344,2994.6440
1265,-0.007758,13.0344,2994.6491
1266,-0.010479,13.0400,2994.6540
1267,-0.006593,13.0400,2994.6591
1268,-0.007150,13.0444,2994.6640
1269,-0.004821,13.0444,2994.6691
1270,-0.007674,13.0444,2994.6740
1271,-0.005822,13.0494,2994.6791
1272,-0.008473,13.0494,2994.6840
1273,-0.007463,13.0550,2994.6892
1274,-0.010970,13.0550,2994.6940
1275,-0.007117,13.0600,2994.6992
1276,-0.009198,13.0600,2994.7041
1277,-0.007164,13.0650,2994.7092
1278,-0.009362,13.0650,2994.7141
1279,-0.006392,13.0700,2994.7192
1280,-0.007950,13.0700,2994.7241
1281,-0.006486,13.0744,2994.7292
1282,-0.010316,13.0744,2994.7341
1283,-0.007384,13.0800,2994.7392
1284,-0.009455,13.0800,2994.7441
1285,-0.006626,13.0844,2994.7490
1286,-0.008950,13.0844,2994.7541
1287,-0.005756,13.0894,2994.7590
1288,-0.008235,13.0894,2994.7641
1332,-0.008006,13.2000,2994.9841
1333,-0.005733,13.2050,2994.9892
1334,-0.008946,13.2050,2994.9941
1335,-0.005565,13.2094,2994.9990
1336,-0.008160,13.2094,2995.0041
1337,-0.006201,13.2144,2995.0090
1338,-0.010231,13.2144,2995.0141
1339,-0.006626,13.2200,2995.0190
1340,-0.008398,13.2200,2995.0241
1341,-0.005457,13.2244,2995.0290
1342,-0.009352,13.2244,2995.0341
1343,-0.006650,13.2294,2995.0390
1344,-0.009871,13.2294,2995.0441
1345,-0.007622,13.2344,2995.0490
1346,-0.011087,13.2344,2995.0541
1347,-0.006561,13.2400,2995.0590
1348,-0.007613,13.2400,2995.0642
1349,-0.004461,13.2450,2995.0690
1350,-0.007557,13.2450,2995.0742
1351,-0.004714,13.2500,2995.0791
1352,-0.008034,13.2500,2995.0842
1353,-0.006088,13.2550,2995.0891
1354,-0.010105,13.2550,2995.0942
1355,-0.006318,13.2600,2995.0991
1356,-0.008894,13.2600,2995.1042
1357,-0.006303,13.2644,2995.1091
1358,-0.009778,13.2644,2995.1142
1359,-0.006163,13.2694,2995.1191
1360,-0.008267,13.2694,2995.1240
1404,-0.006308,13.3800,2995.3442
1405,-0.002824,13.3850,2995.3491
1406,-0.007800,13.3850,2995.3542
1407,-0.005322,13.3900,2995.3591
1408,-0.009226,13.3900,2995.3642
1409,-0.006832,13.3950,2995.3691
1410,-0.009783,13.3950,2995.3740
1411,-0.005186,13.4000,2995.3791
1412,-0.006785,13.4000,2995.3840
1413,-0.003432,13.4044,2995.3891
1414,-0.007964,13.4044,2995.3940
1415,-0.005078,13.4094,2995.3991
1416,-0.008726,13.4094,2995.4040
1417,-0.005677,13.4144,2995.4091
1418,-0.009764,13.4144,2995.4140
1419,-0.005869,13.4200,2995.4191
1420,-0.008066,13.4200,2995.4240
1421,-0.004452,13.4244,2995.4291
1422,-0.008249,13.4244,2995.4340
1423,-0.005130,13.4294,2995.4392
1424,-0.008426,13.4294,2995.4440
1425,-0.005607,13.4350,2995.4492
1426,-0.009675,13.4350,2995.4541
1427,-0.005691,13.4400,2995.4592
1428,-0.008118,13.4400,2995.4641
1429,-0.004494,13.4444,2995.4692
1430,-0.007674,13.4444,2995.4741
1431,-0.004428,13.4494,2995.4792
1432,-0.008744,13.4494,2995.4841
1476,-0.007304,13.5594,2995.7041
1477,-0.004410,13.5644,2995.7092
1478,-0.008108,13.5644,2995.7141
1479,-0.004877,13.5700,2995.7192
1480,-0.007842,13.5700,2995.7241
1481,-0.005139,13.5750,2995.7292
1482,-0.009642,13.5750,2995.7341
1483,-0.005967,13.5800,2995.7392
1484,-0.008099,13.5800,2995.7441
1485,-0.004484,13.5844,2995.7490
1486,-0.007800,13.5844,2995.7541
1487,-0.004536,13.5894,2995.7590
1488,-0.007094,13.5894,2995.7641
1489,-0.004382,13.5944,2995.7690
1490,-0.008730,13.5944,2995.7741
1491,-0.005256,13.5994,2995.7790
1492,-0.006780,13.5994,2995.7841
1493,-0.003133,13.6044,2995.7890
1494,-0.006434,13.6044,2995.7941
1495,-0.003629,13.6094,2995.7990
1496,-0.007033,13.6094,2995.8041
1497,-0.005574,13.6144,2995.8090
1498,-0.009497,13.6144,2995.8142
1499,-0.005962,13.6200,2995.8190
1500,-0.007056,13.6200,2995.8242
1501,-0.003610,13.6244,2995.8291
1502,-0.007669,13.6244,2995.8342
1503,-0.004517,13.6294,2995.8391
1504,-0.007314,13.6294,2995.8442
1548,-0.008833,13.7394,2996.0642
1549,-0.004994,13.7444,2996.0690
1550,-0.007674,13.7444,2996.0742
1551,-0.004494,13.7494,2996.0791
1552,-0.006972,13.7494,2996.0842
1553,-0.004985,13.7544,2996.0891
1554,-0.008903,13.7544,2996.0942
1555,-0.006439,13.7594,2996.0991
1556,-0.007407,13.7594,2996.1042
1557,-0.004152,13.7644,2996.1091
1558,-0.008020,13.7644,2996.1142
1559,-0.006332,13.7694,2996.1191
1560,-0.009408,13.7694,2996.1240
1561,-0.006537,13.7744,2996.1291
1562,-0.007683,13.7744,2996.1340
1563,-0.004325,13.7794,2996.1391
1564,-0.006771,13.7794,2996.1440
1565,-0.005242,13.7844,2996.1491
1566,-0.008819,13.7844,2996.1540
1567,-0.005097,13.7894,2996.1591
1568,-0.005158,13.7894,2996.1640
1569,-0.002885,13.7944,2996.1691
1570,-0.007608,13.7944,2996.1740
1571,-0.006093,13.7994,2996.1791
1572,-0.008296,13.7994,2996.1840
1573,-0.005789,13.8044,2996.1892
1574,-0.008165,13.8044,2996.1940
1575,-0.005060,13.8094,2996.1992
1620,-0.008183,13.9194,2996.4240
1621,-0.005780,13.9237,2996.4291
1622,-0.008501,13.9237,2996.4340
1623,-0.006603,13.9287,2996.4392
1624,-0.007762,13.9287,2996.4440
1625,-0.005878,13.9337,2996.4492
1626,-0.008440,13.9337,2996.4541
1627,-0.006794,13.9394,2996.4592
1628,-0.007529,13.9394,2996.4641
1629,-0.005205,13.9437,2996.4692
1630,-0.007805,13.9437,2996.4741
1631,-0.006542,13.9487,2996.4792
1632,-0.008384,13.9487,2996.4841
1633,-0.006813,13.9544,2996.4892
1634,-0.009441,13.9544,2996.4941
1635,-0.007875,13.9594,2996.4990
1636,-0.007304,13.9594,2996.5041
1637,-0.004592,13.9637,2996.5090
1638,-0.006804,13.9637,2996.5141
1639,-0.005438,13.9687,2996.5190
1640,-0.006921,13.9687,2996.5241
1641,-0.005134,13.9737,2996.5290
1642,-0.007519,13.9737,2996.5341
1643,-0.005986,13.9787,2996.5390
1644,-0.006565,13.9787,2996.5441
1645,-0.004947,13.9837,2996.5490
1646,-0.006453,13.9837,2996.5541
1647,-0.004751,13.9887,2996.5590
1648,-0.006729,13.9887,2996.5642
1649,-0.005317,13.9937,2996.5690
1650,-0.008160,13.9937,2996.5742
1651,-0.007356,13.9994,2996.5791
1652,-0.006799,13.9994,2996.5842
1653,-0.004831,14.0037,2996.5891
1707,-0.007907,14.1394,2996.8591
1708,-0.007622,14.1394,2996.8642
1709,-0.006645,14.1437,2996.8691
1710,-0.007496,14.1437,2996.8740
1711,-0.006603,14.1487,2996.8791
1712,-0.007019,14.1487,2996.8840
1713,-0.007024,14.1537,2996.8891
1714,-0.008805,14.1537,2996.8940
1715,-0.008160,14.1587,2996.8991
1716,-0.006654,14.1587,2996.9040
1717,-0.005509,14.1637,2996.9091
1718,-0.007440,14.1637,2996.9140
1719,-0.007398,14.1687,2996.9191
1720,-0.007561,14.1687,2996.9240
1721,-0.006851,14.1737,2996.9291
1722,-0.007346,14.1737,2996.9340
1723,-0.007459,14.1787,2996.9392
1724,-0.007178,14.1787,2996.9440
1725,-0.006051,14.1844,2996.9492
1726,-0.007070,14.1844,2996.9541
1727,-0.006696,14.1894,2996.9592
1728,-0.006729,14.1894,2996.9641
1729,-0.006318,14.1937,2996.9692
1730,-0.007070,14.1937,2996.9741
1731,-0.007407,14.1987,2996.9792
1732,-0.006809,14.1987,2996.9841
1733,-0.006640,14.2037,2996.9892
1734,-0.007907,14.2037,2996.9941
1735,-0.007440,14.2087,2996.9990
1780,-0.006140,14.3194,2997.2241
1781,-0.006060,14.3244,2997.2292
1782,-0.006173,14.3244,2997.2341
1783,-0.006996,14.3294,2997.2392
1784,-0.006411,14.3294,2997.2441
1785,-0.006935,14.3337,2997.2490
1786,-0.007875,14.3337,2997.2541
1787,-0.009755,14.3394,2997.2590
1788,-0.008520,14.3394,2997.2641
1789,-0.009016,14.3437,2997.2690
1790,-0.008562,14.3437,2997.2741
1791,-0.009062,14.3487,2997.2790
1792,-0.007211,14.3487,2997.2841
1793,-0.007374,14.3537,2997.2890
1794,-0.007931,14.3537,2997.2941
1795,-0.009596,14.3594,2997.2990
1796,-0.007271,14.3594,2997.3041
1797,-0.007444,14.3637,2997.3090
1798,-0.006336,14.3637,2997.3142
1799,-0.006416,14.3694,2997.3190
1800,-0.004704,14.3694,2997.3242
1801,-0.006350,14.3737,2997.3291
1802,-0.007346,14.3737,2997.3342
1803,-0.008829,14.3794,2997.3391
1804,-0.006285,14.3794,2997.3442
1805,-0.006434,14.3837,2997.3491
1806,-0.006565,14.3837,2997.3542
1807,-0.007739,14.3887,2997.3591
1808,-0.006813,14.3887,2997.3642
1852,-0.004779,14.4994,2997.5842
1853,-0.006336,14.5037,2997.5891
1854,-0.005368,14.5037,2997.5942
1855,-0.006944,14.5094,2997.5991
1856,-0.005307,14.5094,2997.6042
1857,-0.007337,14.5137,2997.6091
1858,-0.006687,14.5137,2997.6142
1859,-0.008852,14.5194,2997.6191
1860,-0.005345,14.5194,2997.6240
1861,-0.006752,14.5237,2997.6291
1862,-0.004704,14.5237,2997.6340
1863,-0.006458,14.5287,2997.6391
1864,-0.004774,14.5287,2997.6440
1865,-0.006528,14.5337,2997.6491
1866,-0.005256,14.5337,2997.6540
1867,-0.007655,14.5394,2997.6591
1868,-0.004601,14.5394,2997.6640
1869,-0.006570,14.5437,2997.6691
1870,-0.005644,14.5437,2997.6740
1871,-0.007398,14.5487,2997.6791
1872,-0.004802,14.5487,2997.6840
1873,-0.006809,14.5537,2997.6892
1874,-0.006458,14.5537,2997.6940
1875,-0.009030,14.5594,2997.6992
1876,-0.006210,14.5594,2997.7041
1877,-0.007711,14.5637,2997.7092
1878,-0.005756,14.5637,2997.7141
1879,-0.007379,14.5687,2997.7192
1924,-0.003208,14.6787,2997.9440
1925,-0.006130,14.6837,2997.9492
1926,-0.004283,14.6837,2997.9541
1927,-0.006710,14.6887,2997.9592
1928,-0.003685,14.6887,2997.9641
1929,-0.005990,14.6937,2997.9692
1930,-0.004302,14.6937,2997.9741
1931,-0.007627,14.6994,2997.9792
1932,-0.004555,14.6994,2997.9841
1933,-0.007646,14.7037,2997.9892
1934,-0.005597,14.7037,2997.9941
1935,-0.008221,14.7087,2997.9990
1936,-0.005200,14.7087,2998.0041
1937,-0.007655,14.7137,2998.0090
1938,-0.004770,14.7137,2998.0141
1939,-0.007271,14.7187,2998.0190
1940,-0.003194,14.7187,2998.0241
1941,-0.005981,14.7237,2998.0290
1942,-0.004536,14.7237,2998.0341
1943,-0.008459,14.7287,2998.0390
1944,-0.006257,14.7287,2998.0441
1945,-0.008861,14.7337,2998.0490
1946,-0.006084,14.7337,2998.0541
1947,-0.008160,14.7387,2998.0590
1948,-0.003549,14.7387,2998.0642
1949,-0.005967,14.7437,2998.0690
1950,-0.004269,14.7437,2998.0742
1951,-0.007440,14.7487,2998.0791
1952,-0.004737,14.7487,2998.0842
1996,-0.003633,14.8587,2998.3041
1997,-0.006336,14.8631,2998.3090
1998,-0.003802,14.8631,2998.3142
1999,-0.007220,14.8687,2998.3190
2000,-0.004036,14.8687,2998.3242
