Repository: lloxxa/DOI-10.3389-fphy.2024.1412352

# Sucker analysis

This project studies the adhesion of arrays of millimeter-sized suction cups made from polydimethylsiloxane. Repository contains both data obtained in this project and code used to analyse said data.

## <a name="Measurements"></a> Measurements

All measurements were performed using an Anton Paar MCR-501 rheometer. A glass plate accessory (P-PTD120/GL) was used as a countersurface to the suction cups. Samples were glued to a custom-made 3D-printed probe. A sample was placed on the countersurface with the cups facing down after which glue was placed on the sample (1).

File: Raw data/Cut backing layer/P4/Eco_P4_FLO3_uncut/Eco_P4_FLO3_uncut_Interval_154.csv
Point No.,Normal Force [N],Gap [mm],Time [s]
1.0,7.094544,9.9073,4021.4582
2.0,7.052007,9.9073,4021.9582
3.0,7.035324,9.9073,4022.4582
4.0,7.021704,9.9073,4022.9582
5.0,7.006727,9.9073,4023.4582
6.0,6.998034,9.9072,4023.9582
7.0,6.990846,9.9072,4024.4582
8.0,6.984617,9.9072,4024.9582
9.0,6.978948,9.9072,4025.4582
10.0,6.973027,9.9072,4025.9582
11.0,6.967514,9.9072,4026.4582
12.0,6.961706,9.9072,4026.9582
13.0,6.956741,9.9072,4027.4582
14.0,6.952501,9.9072,4027.9582
15.0,6.948013,9.9072,4028.4582
16.0,6.944102,9.9072,4028.9582
17.0,6.940851,9.9072,4029.4582
18.0,6.938856,9.9072,4029.9582
19.0,6.937381,9.9072,4030.4582
20.0,6.934998,9.9072,4030.9582
21.0,6.932243,9.9072,4031.4582
22.0,6.930474,9.9072,4031.9582
23.0,6.928632,9.9072,4032.4582
24.0,6.926955,9.9072,4032.9582
25.0,6.925108,9.9072,4033.4582
26.0,6.923481,9.9072,4033.9582
27.0,6.921062,9.9072,4034.4582
28.0,6.919750,9.9072,4034.9582
29.0,6.917307,9.9072,4035.4582
30.0,6.915833,9.9072,4035.9582
31.0,6.914598,9.9072,4036.4582
32.0,6.912905,9.9072,4036.9582
33.0,6.909786,9.9072,4037.4582
34.0,6.908594,9.9072,4037.9582
35.0,6.906863,9.9072,4038.4582
36.0,6.905172,9.9072,4038.9582
37.0,6.904909,9.9072,4039.4582
38.0,6.902101,9.9072,4039.9582
39.0,6.900914,9.9072,4040.4582
40.0,6.899551,9.9072,4040.9582

File: Raw data/Cut backing layer/P4/Eco_P4_FLO3_uncut/Eco_P4_FLO3_uncut_Interval_155.csv (part 1 of 2)
Point No.,Normal Force [N],Gap [mm],Time [s]
1,6.899505,9.9072,4040.9650
2,6.899780,9.9072,4040.9702
3,6.899374,9.9072,4040.9750
4,6.898453,9.9072,4040.9802
5,6.898308,9.9072,4040.9851
6,6.898289,9.9078,4040.9902
7,6.897938,9.9078,4040.9951
8,6.896146,9.9078,4041.0002
9,6.893196,9.9078,4041.0041
10,6.888123,9.9078,4041.0092
11,6.869484,9.9103,4041.0141
12,6.850330,9.9103,4041.0192
13,6.811451,9.9134,4041.0241
14,6.778340,9.9177,4041.0292
15,6.722755,9.9177,4041.0341
16,6.651873,9.9227,4041.0402
17,6.605593,9.9226,4041.0451
18,6.524625,9.9270,4041.0502
19,6.474829,9.9269,4041.0551
20,6.394225,9.9319,4041.0603
21,6.345256,9.9319,4041.0651
22,6.267567,9.9368,4041.0703
23,6.221044,9.9368,4041.0751
24,6.145205,9.9424,4041.0800
25,6.101006,9.9423,4041.0852
26,6.026738,9.9467,4041.0900
27,5.983685,9.9467,4041.0952
28,5.911836,9.9516,4041.1000
29,5.869970,9.9516,4041.1052
30,5.826515,9.9516,4041.1091
31,5.769067,9.9565,4041.1142
32,5.728946,9.9565,4041.1191
33,5.671934,9.9621,4041.1242
34,5.629909,9.9621,4041.1291
35,5.572458,9.9664,4041.1342
36,5.530985,9.9664,4041.1391
37,5.475722,9.9714,4041.1442
38,5.436110,9.9713,4041.1491
39,5.382572,9.9763,4041.1542
40,5.343068,9.9763,4041.1591
41,5.289044,9.9819,4041.1643
42,5.249881,9.9818,4041.1691
43,5.197560,9.9862,4041.1740
44,5.160313,9.9862,4041.1791
45,5.110077,9.9911,4041.1840
46,5.073852,9.9911,4041.1892
47,5.024775,9.9961,4041.1940
48,4.987627,9.9961,4041.1992
49,4.937101,10.0017,4041.2041
50,4.900973,10.0016,4041.2092
51,4.853664,10.0060,4041.2141
52,4.819285,10.0060,4041.2192
53,4.773632,10.0109,4041.2241
54,4.740095,10.0109,4041.2292
55,4.694473,10.0159,4041.2341
56,4.660669,10.0159,4041.2392
57,4.614721,10.0215,4041.2441
58,4.580795,10.0215,4041.2492
59,4.535193,10.0258,4041.2541
60,4.501978,10.0258,4041.2592
61,4.457603,10.0308,4041.2641
62,4.425036,10.0307,4041.2692
63,4.382142,10.0357,4041.2741
64,4.351144,10.0357,4041.2792
65,4.308941,10.0413,4041.2841
66,4.278060,10.0413,4041.2893
67,4.236909,10.0456,4041.2941
68,4.206084,10.0456,4041.2990
69,4.165112,10.0506,4041.3041
70,4.135150,10.0506,4041.3090
71,4.094894,10.0555,4041.3142
72,4.066417,10.0555,4041.3190
73,4.029731,10.0611,4041.3242
74,4.004298,10.0611,4041.3291
75,3.971780,10.0655,4041.3342
76,3.947314,10.0655,4041.3391
77,3.915408,10.0704,4041.3442
78,3.889928,10.0704,4041.3491
79,3.856246,10.0754,4041.3542
80,3.829895,10.0754,4041.3591
81,3.795339,10.0810,4041.3642
82,3.768889,10.0810,4041.3691
83,3.734020,10.0853,4041.3742
84,3.707870,10.0853,4041.3791
85,3.673515,10.0903,4041.3842
86,3.647772,10.0903,4041.3891
87,3.614730,10.0953,4041.3942
88,3.589890,10.0952,4041.3991
89,3.557120,10.1008,4041.4042
90,3.532696,10.1008,4041.4091
91,3.501670,10.1052,4041.4143
92,3.476923,10.1052,4041.4191
93,3.446248,10.1102,4041.4240
94,3.422726,10.1101,4041.4291
95,3.392293,10.1151,4041.4340
96,3.368876,10.1151,4041.4392
97,3.337489,10.1207,4041.4440
98,3.313860,10.1207,4041.4492
99,3.283115,10.1251,4041.4541
100,3.260346,10.1250,4041.4592
101,3.232486,10.1300,4041.4641
102,3.211901,10.1300,4041.4692
103,3.183755,10.1350,4041.4741
104,3.160627,10.1350,4041.4792
105,3.131957,10.1406,4041.4841
106,3.110470,10.1406,4041.4892
107,3.081833,10.1449,4041.4941
108,3.060622,10.1449,4041.4992
109,3.035525,10.1499,4041.5041
110,3.016386,10.1499,4041.5092
111,2.991578,10.1549,4041.5141
112,2.971644,10.1549,4041.5192
113,2.945134,10.1605,4041.5241
114,2.924377,10.1605,4041.5292
115,2.897737,10.1648,4041.5341
116,2.877597,10.1648,4041.5393
117,2.853926,10.1698,4041.5441
118,2.835291,10.1698,4041.5490
119,2.811223,10.1748,4041.5541
120,2.792163,10.1748,4041.5590
121,2.766860,10.1804,4041.5642
122,2.748067,10.1804,4041.5690
123,2.724199,10.1847,4041.5742
124,2.706051,10.1847,4041.5791
125,2.683376,10.1897,4041.5842
126,2.665004,10.1897,4041.5891
127,2.640463,10.1947,4041.5942
128,2.621782,10.1947,4041.5991
129,2.598710,10.2003,4041.6042
130,2.581632,10.2003,4041.6091
131,2.559607,10.2046,4041.6142
132,2.541525,10.2046,4041.6191
133,2.518190,10.2102,4041.6242
134,2.500889,10.2102,4041.6291
135,2.479331,10.2146,4041.6342
136,2.463016,10.2146,4041.6391
137,2.442254,10.2202,4041.6442
138,2.425677,10.2202,4041.6491
139,2.403432,10.2245,4041.6542
140,2.385509,10.2245,4041.6591
141,2.364429,10.2295,4041.6643
142,2.348927,10.2295,4041.6691
143,2.328300,10.2345,4041.6740
144,2.312425,10.2345,4041.6791
145,2.291565,10.2401,4041.6840
146,2.276914,10.2401,4041.6892
147,2.258541,10.2445,4041.6940
148,2.245378,10.2445,4041.6992
149,2.229437,10.2501,4041.7041
150,2.216563,10.2501,4041.7092
151,2.199617,10.2544,4041.7141
152,2.185354,10.2544,4041.7192
153,2.167908,10.2600,4041.7241
154,2.155207,10.2600,4041.7292
155,2.137868,10.2644,4041.7341
156,2.123503,10.2644,4041.7392
157,2.104658,10.2700,4041.7441
158,2.088978,10.2700,4041.7492
159,2.068183,10.2743,4041.7541
160,2.052883,10.2743,4041.7592
161,2.035483,10.2800,4041.7641
162,2.022703,10.2799,4041.7692
163,2.002455,10.2843,4041.7741
164,1.986248,10.2843,4041.7792
165,1.966542,10.2899,4041.7841
166,1.952364,10.2899,4041.7893
167,1.934997,10.2943,4041.7941
168,1.921511,10.2943,4041.7990
169,1.902418,10.2999,4041.8041
170,1.888010,10.2999,4041.8090
171,1.868272,10.3042,4041.8142
172,1.853566,10.3042,4041.8190
173,1.835404,10.3098,4041.8242
174,1.821964,10.3098,4041.8291
175,1.803054,10.3148,4041.8342
176,1.788394,10.3148,4041.8391
177,1.769867,10.3198,4041.8442
178,1.756830,10.3198,4041.8491
179,1.738883,10.3242,4041.8542
180,1.724611,10.3241,4041.8591
181,1.707865,10.3298,4041.8642
182,1.694431,10.3298,4041.8691
183,1.676741,10.3341,4041.8742
184,1.663465,10.3341,4041.8791
185,1.645761,10.3397,4041.8842
186,1.633257,10.3397,4041.8891
187,1.615768,10.3441,4041.8942
188,1.601791,10.3441,4041.8991
189,1.584246,10.3497,4041.9042
190,1.571415,10.3497,4041.9091
191,1.554034,10.3540,4041.9143
192,1.540589,10.3540,4041.9191
193,1.524050,10.3596,4041.9240
194,1.512284,10.3596,4041.9291
195,1.494838,10.3640,4041.9340
196,1.481155,10.3640,4041.9392
197,1.464059,10.3696,4041.9440
198,1.451672,10.3696,4041.9492
199,1.434894,10.3740,4041.9541
200,1.421754,10.3740,4041.9592
201,1.404083,10.3796,4041.9641
202,1.392846,10.3796,4041.9692
203,1.376638,10.3839,4041.9741
204,1.364138,10.3839,4041.9792
205,1.347304,10.3895,4041.9841
206,1.334796,10.3895,4041.9892
207,1.317812,10.3939,4041.9941
208,1.305588,10.3939,4041.9992
209,1.290040,10.3995,4042.0041
210,1.280178,10.3995,4042.0092
211,1.264321,10.4045,4042.0141
212,1.251971,10.4045,4042.0192
213,1.236498,10.4095,4042.0241
214,1.225789,10.4095,4042.0292
215,1.210732,10.4138,4042.0341
216,1.198896,10.4138,4042.0393
217,1.183133,10.4194,4042.0441
218,1.173650,10.4194,4042.0490
219,1.158513,10.4238,4042.0541
220,1.146823,10.4238,4042.0590
221,1.130208,10.4294,4042.0642
222,1.119350,10.4294,4042.0690
223,1.104975,10.4338,4042.0742
224,1.094103,10.4338,4042.0791
225,1.079126,10.4394,4042.0842
226,1.069596,10.4394,4042.0891
227,1.054038,10.4444,4042.0942
228,1.042829,10.4444,4042.0991
229,1.027286,10.4494,4042.1042
230,1.017311,10.4494,4042.1091
231,1.002179,10.4543,4042.1142
232,0.991321,10.4543,4042.1191
233,0.975562,10.4593,4042.1242
234,0.965597,10.4593,4042.1291
235,0.949633,10.4643,4042.1342
236,0.938896,10.4643,4042.1391
237,0.925083,10.4693,4042.1442
238,0.915960,10.4693,4042.1491
239,0.901805,10.4737,4042.1542
240,0.891485,10.4737,4042.1591
241,0.876339,10.4793,4042.1643
242,0.867117,10.4793,4042.1691
243,0.853173,10.4836,4042.1740
244,0.843264,10.4836,4042.1791
245,0.829334,10.4892,4042.1840
246,0.819701,10.4892,4042.1892
247,0.805836,10.4936,4042.1940
248,0.796872,10.4936,4042.1992
249,0.783788,10.4992,4042.2041
250,0.776109,10.4992,4042.2092
251,0.761211,10.5042,4042.2141
252,0.750133,10.5042,4042.2192
253,0.734361,10.5092,4042.2241
254,0.724952,10.5092,4042.2292
255,0.710727,10.5142,4042.2341
256,0.700748,10.5142,4042.2392
257,0.685289,10.5192,4042.2441
258,0.676787,10.5191,4042.2492
259,0.662450,10.5241,4042.2541
260,0.652836,10.5241,4042.2592
261,0.638700,10.5291,4042.2641
262,0.630685,10.5291,4042.2692
263,0.617405,10.5335,4042.2741
264,0.608286,10.5335,4042.2792
265,0.593654,10.5391,4042.2841
266,0.586014,10.5391,4042.2893
267,0.570825,10.5435,4042.2941
268,0.560080,10.5435,4042.2990
269,0.542941,10.5491,4042.3041
270,0.532387,10.5491,4042.3090
271,0.516591,10.5541,4042.3142
272,0.507482,10.5541,4042.3190
273,0.492794,10.5590,4042.3242
274,0.485593,10.5590,4042.3291
275,0.472846,10.5634,4042.3342
276,0.464251,10.5634,4042.3391
277,0.450292,10.5690,4042.3442
278,0.442020,10.5690,4042.3491
279,0.429432,10.5734,4042.3542
280,0.421978,10.5734,4042.3591
281,0.410143,10.5790,4042.3642
282,0.403329,10.5790,4042.3691
283,0.390760,10.5834,4042.3742
284,0.382464,10.5834,4042.3791
285,0.370596,10.5890,4042.3842
286,0.363769,10.5890,4042.3891
287,0.352897,10.5933,4042.3942
288,0.347253,10.5933,4042.3991
289,0.337091,10.5989,4042.4042
290,0.331994,10.5989,4042.4091
291,0.321136,10.6033,4042.4143
292,0.314407,10.6033,4042.4191
293,0.303549,10.6089,4042.4240
294,0.297433,10.6089,4042.4291
295,0.286360,10.6133,4042.4340
296,0.279640,10.6133,4042.4392
297,0.268029,10.6189,4042.4440
298,0.262497,10.6189,4042.4492
299,0.250241,10.6233,4042.4541
300,0.242661,10.6233,4042.4592
301,0.231143,10.6289,4042.4641
302,0.225471,10.6289,4042.4692
303,0.214702,10.6333,4042.4741
304,0.208450,10.6332,4042.4792
305,0.197194,10.6389,4042.4841
306,0.192378,10.6389,4042.4892
307,0.181847,10.6432,4042.4941
308,0.175375,10.6432,4042.4992
309,0.163764,10.6488,4042.5041
310,0.157578,10.6488,4042.5092
311,0.145784,10.6532,4042.5141
312,0.139556,10.6532,4042.5192
313,0.128642,10.6588,4042.5241
314,0.124396,10.6588,4042.5292
315,0.113458,10.6632,4042.5341
316,0.106874,10.6632,4042.5393
317,0.094543,10.6688,4042.5441
318,0.088922,10.6688,4042.5490
319,0.077952,10.6732,4042.5541
320,0.072242,10.6732,4042.5590
321,0.061693,10.6788,4042.5642
322,0.056862,10.6788,4042.5690
323,0.045537,10.6832,4042.5742
324,0.039649,10.6831,4042.5791
325,0.028805,10.6888,4042.5842
326,0.023792,10.6888,4042.5891
327,0.013032,10.6931,4042.5942
328,0.006879,10.6931,4042.5991
329,-0.004728,10.6987,4042.6042
330,-0.008716,10.6987,4042.6091
331,-0.019023,10.7031,4042.6142
332,-0.024756,10.7031,4042.6191
333,-0.036614,10.7087,4042.6242
334,-0.042128,10.7087,4042.6291
335,-0.052864,10.7131,4042.6342
336,-0.057905,10.7131,4042.6391
337,-0.067851,10.7187,4042.6442
338,-0.071045,10.7187,4042.6491
339,-0.080926,10.7231,4042.6542
340,-0.086397,10.7231,4042.6591
341,-0.097625,10.7281,4042.6643
342,-0.101945,10.7281,4042.6691
343,-0.111845,10.7331,4042.6740
344,-0.117017,10.7331,4042.6791
345,-0.128735,10.7387,4042.6840
346,-0.132747,10.7387,4042.6892
347,-0.143792,10.7430,4042.6940
348,-0.148964,10.7430,4042.6992
349,-0.159252,10.7487,4042.7041
350,-0.162983,10.7487,4042.7092
351,-0.172986,10.7530,4042.7141
352,-0.178073,10.7530,4042.7192
353,-0.189086,10.7586,4042.7241
354,-0.192700,10.7586,4042.7292
355,-0.202488,10.7630,4042.7341
356,-0.206837,10.7630,4042.7392
357,-0.217550,10.7680,4042.7441
358,-0.222202,10.7680,4042.7492
359,-0.232682,10.7730,4042.7541
360,-0.237162,10.7730,4042.7592
361,-0.248104,10.7786,4042.7641
362,-0.250919,10.7786,4042.7692
363,-0.260725,10.7830,4042.7741
364,-0.264961,10.7830,4042.7792
365,-0.275244,10.7880,4042.7841
366,-0.278868,10.7880,4042.7893
367,-0.288918,10.7930,4042.7941
368,-0.293463,10.7930,4042.7990
369,-0.303484,10.7986,4042.8041
370,-0.305261,10.7986,4042.8090
371,-0.314164,10.8029,4042.8142
372,-0.318611,10.8029,4042.8190
373,-0.330274,10.8079,4042.8242
374,-0.334099,10.8079,4042.8291
375,-0.343797,10.8129,4042.8342
376,-0.347463,10.8129,4042.8391
377,-0.357447,10.8185,4042.8442
378,-0.360023,10.8185,4042.8491
379,-0.369750,10.8229,4042.8542
380,-0.373654,10.8229,4042.8591
381,-0.383072,10.8279,4042.8642
382,-0.385752,10.8279,4042.8691
383,-0.394847,10.8329,4042.8742
384,-0.398737,10.8329,4042.8791
385,-0.409343,10.8385,4042.8842
386,-0.411756,10.8385,4042.8891
387,-0.420556,10.8429,4042.8942
388,-0.423587,10.8429,4042.8991
389,-0.432696,10.8479,4042.9042
390,-0.435586,10.8479,4042.9091
391,-0.445406,10.8529,4042.9143
392,-0.449109,10.8529,4042.9191
393,-0.458864,10.8585,4042.9240
394,-0.460388,10.8585,4042.9291
395,-0.468384,10.8628,4042.9340
396,-0.471069,10.8628,4042.9392
397,-0.481501,10.8678,4042.9440
398,-0.484714,10.8678,4042.9492
399,-0.494314,10.8728,4042.9541
400,-0.497325,10.8728,4042.9592
401,-0.506481,10.8785,4042.9641
402,-0.507543,10.8785,4042.9692
403,-0.516095,10.8828,4042.9741
404,-0.518836,10.8828,4042.9792
405,-0.528497,10.8878,4042.9841
406,-0.530900,10.8878,4042.9892
407,-0.540084,10.8928,4042.9941
408,-0.543535,10.8928,4042.9992
409,-0.554052,10.8984,4043.0041
410,-0.555820,10.8984,4043.0092
411,-0.564171,10.9028,4043.0141
412,-0.566406,10.9028,4043.0192
413,-0.574365,10.9078,4043.0241
414,-0.576096,10.9078,4043.0292
415,-0.585438,10.9128,4043.0341
416,-0.594131,10.9184,4043.0402
417,-0.600874,10.9184,4043.0451
418,-0.605901,10.9184,4043.0502
419,-0.609820,10.9228,4043.0551
420,-0.614431,10.9228,4043.0603
421,-0.618948,10.9278,4043.0651
422,-0.625251,10.9278,4043.0703
423,-0.631148,10.9328,4043.0751
424,-0.638022,10.9327,4043.0800
425,-0.643091,10.9384,4043.0852
426,-0.646762,10.9427,4043.0900
427,-0.651705,10.9427,4043.0952
428,-0.658462,10.9477,4043.1000
429,-0.664031,10.9477,4043.1052
430,-0.670227,10.9527,4043.1101
431,-0.674866,10.9527,4043.1152
432,-0.679883,10.9583,4043.1201
433,-0.684887,10.9583,4043.1252
434,-0.688576,10.9627,4043.1301
435,-0.693977,10.9627,4043.1352
436,-0.699986,10.9627,4043.1401
437,-0.705364,10.9677,4043.1452
438,-0.709268,10.9677,4043.1501
439,-0.713687,10.9727,4043.1552
440,-0.720285,10.9727,4043.1601
441,-0.727052,10.9783,4043.1652
442,-0.731424,10.9783,4043.1701
443,-0.736586,10.9827,4043.1752
444,-0.741033,10.9827,4043.1801
445,-0.745280,10.9877,4043.1853
446,-0.750274,10.9877,4043.1901
447,-0.755890,10.9927,4043.1953
448,-0.761819,10.9927,4043.2001
449,-0.767407,10.9983,4043.2050
450,-0.770274,10.9983,4043.2102
451,-0.775081,11.0027,4043.2150
452,-0.781197,11.0027,4043.2202
453,-0.787192,11.0077,4043.2250
454,-0.792022,11.0077,4043.2302
455,-0.796689,11.0127,4043.2351
456,-0.800795,11.0127,4043.2402
457,-0.805532,11.0183,4043.2451
458,-0.807515,11.0183,4043.2502
459,-0.812724,11.0226,4043.2551
460,-0.818948,11.0226,4043.2602
461,-0.824863,11.0276,4043.2651
462,-0.828263,11.0276,4043.2702
463,-0.832738,11.0326,4043.2751
464,-0.837246,11.0326,4043.2802
465,-0.842315,11.0383,4043.2851
466,-0.845247,11.0383,4043.2902
467,-0.849441,11.0426,4043.2951
468,-0.852364,11.0426,4043.3002
469,-0.856156,11.0476,4043.3051
470,-0.858429,11.0476,4043.3103
471,-0.862862,11.0526,4043.3151
472,-0.866907,11.0526,4043.3203
473,-0.871990,11.0576,4043.3251
474,-0.874305,11.0576,4043.3300
475,-0.879215,11.0626,4043.3352
476,-0.883732,11.0626,4043.3400
477,-0.888810,11.0676,4043.3452
478,-0.892027,11.0676,4043.3500
479,-0.897007,11.0726,4043.3552
480,-0.901515,11.0726,4043.3601
481,-0.907356,11.0782,4043.3652
482,-0.909783,11.0782,4043.3701
483,-0.914234,11.0826,4043.3752
484,-0.918111,11.0826,4043.3801
485,-0.923428,11.0876,4043.3852
486,-0.926229,11.0876,4043.3901
487,-0.931765,11.0926,4043.3952
488,-0.936025,11.0926,4043.4001
489,-0.942029,11.0982,4043.4052
490,-0.943488,11.0982,4043.4101
491,-0.948286,11.1026,4043.4152
492,-0.951873,11.1026,4043.4201
493,-0.957003,11.1076,4043.4252
494,-0.959537,11.1076,4043.4301
495,-0.964064,11.1126,4043.4353
496,-0.967056,11.1126,4043.4401
497,-0.971849,11.1182,4043.4453
498,-0.971807,11.1182,4043.4501
499,-0.974950,11.1226,4043.4550
500,-0.974407,11.1226,4043.4602
501,-0.976890,11.1276,4043.4650
502,-0.976138,11.1276,4043.4702
503,-0.979635,11.1325,4043.4750
504,-0.981174,11.1325,4043.4802
505,-0.985813,11.1382,4043.4851
506,-0.985831,11.1382,4043.4902
507,-0.990100,11.1425,4043.4951
508,-0.991227,11.1425,4043.5002
509,-0.994800,11.1475,4043.5051
510,-0.995113,11.1475,4043.5102
511,-0.999299,11.1525,4043.5151
512,-1.002268,11.1525,4043.5202
513,-1.006893,11.1582,4043.5251
514,-1.004840,11.1582,4043.5302
515,-1.006991,11.1625,4043.5351
516,-1.007295,11.1625,4043.5402
517,-1.011466,11.1675,4043.5451
518,-1.013215,11.1675,4043.5502
519,-1.018401,11.1725,4043.5551
520,-1.020421,11.1725,4043.5603
521,-1.025322,11.1781,4043.5651
522,-1.025761,11.1781,4043.5703
523,-1.030545,11.1825,4043.5751
524,-1.033271,11.1825,4043.5800
525,-1.038709,11.1875,4043.5852
526,-1.040781,11.1875,4043.5900
527,-1.045373,11.1925,4043.5952
528,-1.047468,11.1925,4043.6000
529,-1.052387,11.1981,4043.6052
530,-1.052827,11.1981,4043.6101
531,-1.057770,11.2025,4043.6152
532,-1.060024,11.2025,4043.6201
533,-1.064779,11.2075,4043.6252
534,-1.065784,11.2075,4043.6301
535,-1.070559,11.2125,4043.6352
536,-1.072205,11.2125,4043.6401
537,-1.077012,11.2181,4043.6452
538,-1.075759,11.2181,4043.6501
539,-1.079444,11.2225,4043.6552
540,-1.079458,11.2225,4043.6601
541,-1.083895,11.2275,4043.6652
542,-1.084864,11.2275,4043.6701
543,-1.089946,11.2325,4043.6752
544,-1.092191,11.2325,4043.6801
545,-1.097073,11.2381,4043.6853
546,-1.095707,11.2381,4043.6901
547,-1.100285,11.2425,4043.6953
548,-1.102455,11.2425,4043.7001
549,-1.107847,11.2475,4043.7050
550,-1.109156,11.2475,4043.7102
551,-1.113379,11.2525,4043.7150
552,-1.113823,11.2525,4043.7202
553,-1.118752,11.2581,4043.7250
554,-1.118116,11.2581,4043.7302
555,-1.121861,11.2625,4043.7351
556,-1.120515,11.2625,4043.7402
557,-1.122334,11.2675,4043.7451
558,-1.116292,11.2675,4043.7502
559,-1.116367,11.2725,4043.7551
560,-1.112116,11.2725,4043.7602
561,-1.113986,11.2781,4043.7651
562,-1.108333,11.2781,4043.7702
563,-1.109390,11.2825,4043.7751
564,-1.105448,11.2825,4043.7802
565,-1.107328,11.2875,4043.7851
566,-1.104709,11.2875,4043.7902
567,-1.108356,11.2925,4043.7951
568,-1.109076,11.2925,4043.8002
569,-1.113543,11.2981,4043.8051
570,-1.107604,11.2981,4043.8103
571,-1.107566,11.3025,4043.8151
572,-1.103091,11.3025,4043.8203
573,-1.105555,11.3075,4043.8251
574,-1.103531,11.3075,4043.8300
575,-1.106762,11.3125,4043.8352
576,-1.104143,11.3125,4043.8400
577,-1.106224,11.3181,4043.8452
578,-1.101501,11.3181,4043.8500
579,-1.103923,11.3225,4043.8552
580,-1.101917,11.3225,4043.8601
581,-1.104499,11.3275,4043.8652
582,-1.097844,11.3275,4043.8701
583,-1.097274,11.3325,4043.8752
584,-1.091200,11.3325,4043.8801
585,-1.092939,11.3381,4043.8852
586,-1.087590,11.3381,4043.8901
587,-1.087749,11.3425,4043.8952
588,-1.079968,11.3425,4043.9001
589,-1.078691,11.3475,4043.9052
590,-1.066893,11.3475,4043.9101
591,-1.065172,11.3525,4043.9152
592,-1.059579,11.3525,4043.9201
593,-1.062754,11.3581,4043.9252
594,-1.060529,11.3581,4043.9301
595,-1.064962,11.3625,4043.9353
596,-1.065130,11.3625,4043.9401
597,-1.069974,11.3675,4043.9453
598,-1.069656,11.3675,4043.9501
599,-1.074501,11.3725,4043.9550
600,-1.074365,11.3725,4043.9602
601,-1.079654,11.3781,4043.9650
602,-1.078359,11.3781,4043.9702
603,-1.082923,11.3825,4043.9750
604,-1.083648,11.3825,4043.9802
605,-1.089296,11.3881,4043.9851
606,-1.088651,11.3881,4043.9902
607,-1.093603,11.3925,4043.9951
608,-1.093608,11.3925,4044.0002
609,-1.098602,11.3981,4044.0051
610,-1.097442,11.3981,4044.0102
611,-1.101730,11.4025,4044.0151
612,-1.100776,11.4025,4044.0202
613,-1.105345,11.4081,4044.0251
614,-1.104578,11.4081,4044.0302
615,-1.109245,11.4125,4044.0351
616,-1.109483,11.4125,4044.0402
617,-1.114828,11.4181,4044.0451
618,-1.113477,11.4181,4044.0502
619,-1.117690,11.4225,4044.0551
620,-1.117760,11.4225,4044.0603
621,-1.122577,11.4275,4044.0651
622,-1.121866,11.4275,4044.0703
623,-1.126257,11.4325,4044.0751
624,-1.126102,11.4325,4044.0800
625,-1.130839,11.4381,4044.0852
626,-1.127777,11.4381,4044.0900
627,-1.129904,11.4425,4044.0952
628,-1.125785,11.4425,4044.1000
629,-1.128380,11.4481,4044.1052
630,-1.125705,11.4481,4044.1101
631,-1.128510,11.4525,4044.1152
632,-1.122441,11.4525,4044.1201
633,-1.122450,11.4581,4044.1252
634,-1.114557,11.4581,4044.1301
635,-1.116591,11.4625,4044.1352
636,-1.114127,11.4625,4044.1401
637,-1.118036,11.4681,4044.1452
638,-1.115684,11.4681,4044.1501
639,-1.119313,11.4725,4044.1552
640,-1.117957,11.4725,4044.1601
641,-1.122315,11.4781,4044.1652
642,-1.118855,11.4781,4044.1701
643,-1.120936,11.4825,4044.1752
644,-1.113996,11.4825,4044.1801
645,-1.115034,11.4881,4044.1853
646,-1.110568,11.4881,4044.1901
647,-1.113743,11.4925,4044.1953
648,-1.112060,11.4925,4044.2001
649,-1.116325,11.4981,4044.2050
650,-1.112640,11.4981,4044.2102
651,-1.115081,11.5025,4044.2150
652,-1.112378,11.5025,4044.2202
653,-1.116493,11.5081,4044.2250
654,-1.114683,11.5081,4044.2302
655,-1.118719,11.5125,4044.2351
656,-1.117508,11.5125,4044.2402
657,-1.122030,11.5181,4044.2451
658,-1.119607,11.5181,4044.2502
659,-1.123395,11.5225,4044.2551
660,-1.121375,11.5225,4044.2602
661,-1.125410,11.5281,4044.2651
662,-1.123900,11.5281,4044.2702
663,-1.127889,11.5325,4044.2751
664,-1.128197,11.5325,4044.2802
665,-1.133229,11.5381,4044.2851
666,-1.130564,11.5381,4044.2902
667,-1.133949,11.5425,4044.2951
668,-1.131775,11.5425,4044.3002
669,-1.135847,11.5481,4044.3051
670,-1.134347,11.5481,4044.3103
671,-1.138368,11.5525,4044.3151
672,-1.138008,11.5525,4044.3203
673,-1.142787,11.5581,4044.3251
674,-1.141571,11.5581,4044.3300
675,-1.145050,11.5624,4044.3352
676,-1.143564,11.5625,4044.3400
677,-1.147548,11.5681,4044.3452
678,-1.144980,11.5681,4044.3500
679,-1.147903,11.5724,4044.3552
680,-1.146280,11.5724,4044.3601
681,-1.150166,11.5781,4044.3652
682,-1.147650,11.5781,4044.3701
683,-1.150428,11.5824,4044.3752
684,-1.147706,11.5824,4044.3801
685,-1.148773,11.5881,4044.3852
686,-1.134692,11.5881,4044.3901
687,-1.128614,11.5925,4044.3952
688,-1.115244,11.5925,4044.4001
689,-1.114571,11.5981,4044.4052
690,-1.107795,11.5981,4044.4101
691,-1.110161,11.6025,4044.4152
692,-1.107435,11.6025,4044.4201
693,-1.111784,11.6081,4044.4252
694,-1.109928,11.6081,4044.4301
695,-1.114384,11.6125,4044.4353
696,-1.114001,11.6125,4044.4401
697,-1.118396,11.6181,4044.4453
698,-1.114520,11.6181,4044.4501
699,-1.116853,11.6225,4044.4550
700,-1.113730,11.6225,4044.4602
701,-1.117480,11.6275,4044.4650
702,-1.111995,11.6275,4044.4702
703,-1.109479,11.6325,4044.4750
704,-1.092705,11.6325,4044.4802
705,-1.087716,11.6381,4044.4851
706,-1.074973,11.6381,4044.4902
707,-1.075062,11.6425,4044.4951
708,-1.071003,11.6425,4044.5002
709,-1.075066,11.6475,4044.5051
710,-1.072775,11.6475,4044.5102
711,-1.076764,11.6525,4044.5151
712,-1.074501,11.6525,4044.5202
713,-1.077943,11.6581,4044.5251
714,-1.074010,11.6581,4044.5302
715,-1.077676,11.6625,4044.5351
716,-1.076002,11.6625,4044.5402
717,-1.079982,11.6675,4044.5451
718,-1.076624,11.6675,4044.5502
719,-1.080342,11.6725,4044.5551
720,-1.078677,11.6725,4044.5603
721,-1.082553,11.6781,4044.5651
722,-1.078522,11.6781,4044.5703
723,-1.081337,11.6825,4044.5751
724,-1.078195,11.6825,4044.5800
725,-1.082137,11.6875,4044.5852
726,-1.078686,11.6875,4044.5900
727,-1.081464,11.6925,4044.5952
728,-1.077980,11.6925,4044.6000
729,-1.081482,11.6981,4044.6052
730,-1.077073,11.6981,4044.6101
731,-1.079645,11.7025,4044.6152
732,-1.076960,11.7025,4044.6201
733,-1.081333,11.7075,4044.6252
734,-1.077400,11.7075,4044.6301
735,-1.076180,11.7125,4044.6352
736,-1.065149,11.7125,4044.6401
737,-1.063849,11.7181,4044.6452
738,-1.056123,11.7181,4044.6501
739,-1.057676,11.7225,4044.6552
740,-1.053421,11.7225,4044.6601
741,-1.055151,11.7275,4044.6652
742,-1.044129,11.7275,4044.6701
743,-1.042212,11.7325,4044.6752
744,-1.033781,11.7325,4044.6801
745,-1.035085,11.7381,4044.6853
746,-1.030185,11.7381,4044.6901
747,-1.033154,11.7425,4044.6953
748,-1.031812,11.7425,4044.7001
749,-1.036975,11.7475,4044.7050
750,-1.035455,11.7475,4044.7102
751,-1.039490,11.7525,4044.7150
752,-1.038761,11.7525,4044.7202
753,-1.043451,11.7581,4044.7250
754,-1.040757,11.7581,4044.7302
755,-1.043704,11.7625,4044.7351
756,-1.040818,11.7625,4044.7402
757,-1.045116,11.7675,4044.7451
758,-1.043123,11.7675,4044.7502
759,-1.046238,11.7725,4044.7551
760,-1.044139,11.7725,4044.7602
761,-1.046907,11.7781,4044.7651
762,-1.038438,11.7781,4044.7702
763,-1.034188,11.7825,4044.7751
764,-1.021913,11.7825,4044.7802
765,-1.021272,11.7875,4044.7851
766,-1.014646,11.7875,4044.7902
767,-1.016451,11.7925,4044.7951
768,-1.013116,11.7925,4044.8002
769,-1.015773,11.7981,4044.8051
770,-1.011349,11.7982,4044.8103
771,-1.014103,11.8025,4044.8151
772,-1.012518,11.8025,4044.8203
773,-1.017232,11.8075,4044.8251
774,-1.014108,11.8075,4044.8300
775,-1.016399,11.8125,4044.8352
776,-1.011700,11.8125,4044.8400
777,-1.010965,11.8175,4044.8452
778,-0.999359,11.8175,4044.8500
779,-0.997372,11.8225,4044.8552
780,-0.990465,11.8225,4044.8601
781,-0.993280,11.8275,4044.8652
782,-0.989937,11.8275,4044.8701
783,-0.992579,11.8325,4044.8752
784,-0.990456,11.8325,4044.8801
785,-0.994099,11.8375,4044.8852
786,-0.991475,11.8375,4044.8901
787,-0.993430,11.8425,4044.8952
788,-0.984274,11.8425,4044.9001
789,-0.980496,11.8475,4044.9052
790,-0.967575,11.8476,4044.9101
791,-0.965490,11.8526,4044.9152
792,-0.958312,11.8526,4044.9201
793,-0.959420,11.8576,4044.9252
794,-0.954155,11.8576,4044.9301
795,-0.956007,11.8626,4044.9353
796,-0.952654,11.8626,4044.9401
797,-0.955642,11.8676,4044.9453
798,-0.952060,11.8676,4044.9501
799,-0.954510,11.8726,4044.9550
800,-0.951490,11.8726,4044.9602
801,-0.953692,11.8776,4044.9650
802,-0.943250,11.8776,4044.9702
803,-0.938602,11.8826,4044.9750
804,-0.926121,11.8826,4044.9802
805,-0.925242,11.8876,4044.9851
806,-0.911606,11.8876,4044.9902
807,-0.900818,11.8920,4044.9951
808,-0.878214,11.8920,4045.0002
809,-0.871195,11.8976,4045.0051
810,-0.859682,11.8976,4045.0102
811,-0.859130,11.9026,4045.0151
812,-0.853458,11.9026,4045.0202
813,-0.855993,11.9076,4045.0251
814,-0.852752,11.9076,4045.0302
815,-0.855455,11.9120,4045.0351
816,-0.854038,11.9120,4045.0402
817,-0.857129,11.9176,4045.0451
818,-0.855043,11.9176,4045.0502
819,-0.857629,11.9226,4045.0551
820,-0.855361,11.9226,4045.0603
821,-0.859565,11.9276,4045.0651
822,-0.858466,11.9276,4045.0703
823,-0.861730,11.9320,4045.0751
824,-0.859668,11.9320,4045.0800
825,-0.862750,11.9376,4045.0852
826,-0.860070,11.9376,4045.0900
827,-0.862605,11.9426,4045.0952
828,-0.860865,11.9426,4045.1000
829,-0.864354,11.9476,4045.1052
830,-0.861688,11.9476,4045.1101
831,-0.864330,11.9520,4045.1152
832,-0.862436,11.9520,4045.1201
833,-0.865298,11.9576,4045.1252
834,-0.862806,11.9576,4045.1301
835,-0.865074,11.9626,4045.1352
836,-0.863741,11.9626,4045.1401
837,-0.867641,11.9676,4045.1452
838,-0.862263,11.9676,4045.1501
839,-0.859093,11.9720,4045.1552
840,-0.848600,11.9720,4045.1601
841,-0.847744,11.9776,4045.1652
842,-0.841552,11.9776,4045.1701
843,-0.842319,11.9826,4045.1752
844,-0.838985,11.9826,4045.1801
845,-0.841885,11.9876,4045.1853
846,-0.838008,11.9876,4045.1901
847,-0.834945,11.9920,4045.1953
848,-0.823026,11.9920,4045.2001
849,-0.819827,11.9976,4045.2050
850,-0.811709,11.9976,4045.2102
851,-0.811709,12.0026,4045.2150
852,-0.808674,12.0026,4045.2202
853,-0.811826,12.0076,4045.2250
854,-0.808791,12.0076,4045.2302
855,-0.810073,12.0126,4045.2351
856,-0.807487,12.0126,4045.2402
857,-0.810372,12.0176,4045.2451
858,-0.803512,12.0177,4045.2502
859,-0.798410,12.0227,4045.2551
860,-0.785691,12.0227,4045.2602
861,-0.783054,12.0277,4045.2651
862,-0.775670,12.0277,4045.2702
863,-0.775277,12.0320,4045.2751
864,-0.762782,12.0320,4045.2802
865,-0.751143,12.0377,4045.2851
866,-0.716652,12.0377,4045.2902
867,-0.694543,12.0427,4045.2951
868,-0.664573,12.0427,4045.3002
869,-0.655792,12.0477,4045.3051
870,-0.644180,12.0477,4045.3103
871,-0.643255,12.0521,4045.3151
872,-0.639102,12.0521,4045.3203
873,-0.641426,12.0577,4045.3251
874,-0.638228,12.0577,4045.3300
875,-0.639420,12.0627,4045.3352
876,-0.637049,12.0627,4045.3400
877,-0.639458,12.0677,4045.3452
878,-0.637283,12.0677,4045.3500
879,-0.639392,12.0721,4045.3552
880,-0.632266,12.0721,4045.3601
881,-0.627664,12.0778,4045.3652
882,-0.611513,12.0778,4045.3701
883,-0.601487,12.0828,4045.3752
884,-0.585827,12.0828,4045.3801
885,-0.582520,12.0878,4045.3852
886,-0.575703,12.0878,4045.3901
887,-0.575880,12.0922,4045.3952
888,-0.572869,12.0922,4045.4001
889,-0.573996,12.0978,4045.4052
890,-0.570175,12.0978,4045.4101
891,-0.569941,12.1028,4045.4152
892,-0.565794,12.1028,4045.4201
893,-0.566168,12.1078,4045.4252
894,-0.555754,12.1078,4045.4301
895,-0.547122,12.1122,4045.4353
896,-0.527552,12.1122,4045.4401
897,-0.519490,12.1178,4045.4453
898,-0.507720,12.1178,4045.4501
899,-0.504760,12.1228,4045.4550
900,-0.499724,12.1228,4045.4602
901,-0.501482,12.1278,4045.4650
902,-0.499458,12.1278,4045.4702
903,-0.500987,12.1322,4045.4750
904,-0.499981,12.1322,4045.4802
905,-0.502034,12.1378,4045.4851
906,-0.500519,12.1378,4045.4902
907,-0.500945,12.1428,4045.4951
908,-0.499126,12.1428,4045.5002
909,-0.501730,12.1478,4045.5051
910,-0.500468,12.1478,4045.5102
911,-0.501856,12.1528,4045.5151
912,-0.499869,12.1528,4045.5202
913,-0.497082,12.1578,4045.5251
914,-0.485116,12.1578,4045.5302
915,-0.479663,12.1628,4045.5351
916,-0.472008,12.1628,4045.5402
917,-0.471733,12.1678,4045.5451
918,-0.467276,12.1678,4045.5502
919,-0.466654,12.1722,4045.5551
920,-0.463456,12.1722,4045.5603
921,-0.463708,12.1779,4045.5651
922,-0.453556,12.1779,4045.5703
923,-0.441712,12.1829,4045.5751
924,-0.418494,12.1829,4045.5800
925,-0.408866,12.1879,4045.5852
926,-0.396834,12.1879,4045.5900
927,-0.394164,12.1923,4045.5952
928,-0.391204,12.1923,4045.6000
929,-0.392364,12.1979,4045.6052
930,-0.390709,12.1979,4045.6101
931,-0.390858,12.2029,4045.6152
932,-0.387940,12.2029,4045.6201
933,-0.389128,12.2079,4045.6252
934,-0.387865,12.2079,4045.6301
935,-0.388759,12.2123,4045.6352
936,-0.388698,12.2123,4045.6401
937,-0.390063,12.2179,4045.6452
938,-0.385784,12.2179,4045.6501
939,-0.379878,12.2229,4045.6552
940,-0.362866,12.2229,4045.6601
941,-0.352224,12.2279,4045.6652
942,-0.335651,12.2279,4045.6701
943,-0.329184,12.2323,4045.6752
944,-0.322287,12.2323,4045.6801
945,-0.321478,12.2379,4045.6853
946,-0.319004,12.2379,4045.6901
947,-0.318677,12.2429,4045.6953
948,-0.317073,12.2429,4045.7001
949,-0.318279,12.2479,4045.7050
950,-0.316484,12.2479,4045.7102
951,-0.316694,12.2529,4045.7150
952,-0.312139,12.2529,4045.7202
953,-0.306289,12.2579,4045.7250
954,-0.294379,12.2580,4045.7302
955,-0.288754,12.2630,4045.7351
956,-0.282109,12.2630,4045.7402
957,-0.279458,12.2680,4045.7451
958,-0.266804,12.2680,4045.7502
959,-0.259210,12.2723,4045.7551
960,-0.249652,12.2724,4045.7602
961,-0.246547,12.2780,4045.7651
962,-0.241155,12.2780,4045.7702
963,-0.233902,12.2830,4045.7751
964,-0.220084,12.2830,4045.7802
965,-0.213972,12.2880,4045.7851
966,-0.199752,12.2880,4045.7902
967,-0.190227,12.2924,4045.7951
968,-0.177648,12.2924,4045.8002
969,-0.173594,12.2986,4045.8051
970,-0.168342,12.2987,4045.8103
971,-0.165700,12.3030,4045.8151
972,-0.163432,12.3030,4045.8203
973,-0.164442,12.3080,4045.8251
974,-0.163418,12.3080,4045.8300
975,-0.163647,12.3130,4045.8352
976,-0.163699,12.3130,4045.8400
977,-0.165509,12.3180,4045.8452
978,-0.164807,12.3180,4045.8500
979,-0.162778,12.3230,4045.8552
980,-0.152228,12.3230,4045.8601
981,-0.144835,12.3280,4045.8652
982,-0.133963,12.3280,4045.8701
983,-0.129544,12.3331,4045.8752
984,-0.125798,12.3331,4045.8801
985,-0.125953,12.3381,4045.8852
986,-0.124737,12.3381,4045.8901
987,-0.123320,12.3431,4045.8952
988,-0.122474,12.3431,4045.9001
989,-0.123713,12.3481,4045.9052
990,-0.123741,12.3481,4045.9101
991,-0.124087,12.3531,4045.9152
992,-0.124517,12.3531,4045.9201
993,-0.125312,12.3581,4045.9252
994,-0.124788,12.3581,4045.9301
995,-0.123077,12.3631,4045.9353
996,-0.121440,12.3631,4045.9401
997,-0.121819,12.3681,4045.9453
998,-0.121099,12.3681,4045.9501
999,-0.119874,12.3724,4045.9550
1000,-0.109600,12.3724,4045.9602
1001,-0.101842,12.3781,4045.9650
1002,-0.086014,12.3781,4045.9702
1003,-0.073234,12.3831,4045.9750
1004,-0.059607,12.3831,4045.9802
1005,-0.055310,12.3881,4045.9851
1006,-0.051733,12.3881,4045.9902
1007,-0.050802,12.3931,4045.9951
1008,-0.049717,12.3931,4046.0002
1009,-0.050208,12.3987,4046.0051
1010,-0.049708,12.3987,4046.0102
1011,-0.047837,12.4031,4046.0151
1012,-0.047042,12.4031,4046.0202
1013,-0.048207,12.4081,4046.0251
1014,-0.048969,12.4081,4046.0302
1015,-0.048955,12.4131,4046.0351
1016,-0.049025,12.4131,4046.0402
1017,-0.049334,12.4181,4046.0451
1018,-0.049979,12.4181,4046.0502
1019,-0.049348,12.4231,4046.0551
1020,-0.049511,12.4231,4046.0603
1021,-0.050082,12.4281,4046.0651
1022,-0.049970,12.4281,4046.0703
1023,-0.048534,12.4331,4046.0751
1024,-0.047459,12.4331,4046.0800
1025,-0.048094,12.4387,4046.0852
1026,-0.048917,12.4387,4046.0900
1027,-0.045929,12.4431,4046.0952
1028,-0.035062,12.4431,4046.1000
1029,-0.026636,12.4481,4046.1052
1030,-0.018083,12.4481,4046.1101
1031,-0.013870,12.4531,4046.1152
1032,-0.011134,12.4531,4046.1201
1033,-0.010652,12.4581,4046.1252
1034,-0.010376,12.4581,4046.1301
1035,-0.008960,12.4631,4046.1352
1036,-0.008670,12.4631,4046.1401
1037,-0.008174,12.4681,4046.1452
1038,-0.008913,12.4681,4046.1501
1039,-0.008642,12.4731,4046.1552
1040,-0.009076,12.4731,4046.1601
1041,-0.009114,12.4781,4046.1652
1042,-0.009511,12.4781,4046.1701
1043,-0.007430,12.4831,4046.1752
1044,-0.007169,12.4831,4046.1801
1045,-0.007632,12.4881,4046.1853
1046,-0.008207,12.4881,4046.1901
1047,-0.007286,12.4931,4046.1953
1048,-0.006846,12.4931,4046.2001
1049,-0.006832,12.4981,4046.2050
1050,-0.008314,12.4981,4046.2102
1051,-0.007122,12.5031,4046.2150
1052,-0.007496,12.5031,4046.2202
1053,-0.007856,12.5081,4046.2250
1054,-0.008861,12.5081,4046.2302
1055,-0.007529,12.5131,4046.2351
1056,-0.007388,12.5131,4046.2402
1057,-0.007257,12.5181,4046.2451
1058,-0.008702,12.5181,4046.2502
1059,-0.006893,12.5231,4046.2551
1060,-0.006617,12.5231,4046.2602
1061,-0.006224,12.5281,4046.2651
1062,-0.007281,12.5281,4046.2702
1063,-0.006448,12.5331,4046.2751
1064,-0.007552,12.5331,4046.2802
1065,-0.007580,12.5381,4046.2851
1066,-0.009348,12.5381,4046.2902
1067,-0.007042,12.5431,4046.2951
1068,-0.007328,12.5431,4046.3002
1069,-0.007089,12.5481,4046.3051
1070,-0.008716,12.5481,4046.3103
1071,-0.008338,12.5525,4046.3151
1072,-0.010002,12.5525,4046.3203
1073,-0.009610,12.5581,4046.3251
1074,-0.009689,12.5581,4046.3300
1075,-0.006841,12.5631,4046.3352
1076,-0.007865,12.5631,4046.3400
1077,-0.008127,12.5681,4046.3452
1078,-0.009871,12.5681,4046.3500
1079,-0.008263,12.5725,4046.3552
1080,-0.007950,12.5725,4046.3601
1081,-0.006762,12.5787,4046.3652
1082,-0.008239,12.5787,4046.3701
1083,-0.007080,12.5831,4046.3752
1084,-0.009179,12.5831,4046.3801
1085,-0.008927,12.5881,4046.3852
1086,-0.009441,12.5881,4046.3901
1087,-0.007131,12.5931,4046.3952
1088,-0.007889,12.5931,4046.4001
1089,-0.007594,12.5981,4046.4052
1090,-0.009535,12.5981,4046.4101
1091,-0.007646,12.6031,4046.4152
1092,-0.009254,12.6031,4046.4201
1093,-0.008819,12.6081,4046.4252
1094,-0.009582,12.6081,4046.4301
1095,-0.007491,12.6125,4046.4353
1096,-0.008282,12.6125,4046.4401
1097,-0.007935,12.6181,4046.4453
1098,-0.010133,12.6181,4046.4501
1099,-0.008118,12.6231,4046.4550
1100,-0.009086,12.6231,4046.4602
1101,-0.007856,12.6281,4046.4650
1102,-0.009058,12.6281,4046.4702
1103,-0.007603,12.6331,4046.4750
1104,-0.009044,12.6331,4046.4802
1105,-0.007748,12.6381,4046.4851
1106,-0.008670,12.6381,4046.4902
1107,-0.005822,12.6431,4046.4951
1108,-0.006654,12.6431,4046.5002
1109,-0.005915,12.6481,4046.5051
1110,-0.007907,12.6481,4046.5102
1111,-0.005766,12.6525,4046.5151
1112,-0.006977,12.6525,4046.5202
1113,-0.006486,12.6581,4046.5251
1114,-0.008889,12.6581,4046.5302
1115,-0.006275,12.6631,4046.5351
1116,-0.007865,12.6631,4046.5402
1117,-0.007346,12.6681,4046.5451
1118,-0.009530,12.6681,4046.5502
1119,-0.007010,12.6731,4046.5551
1120,-0.007346,12.6731,4046.5603
1121,-0.005957,12.6781,4046.5651
1122,-0.008534,12.6781,4046.5703
1123,-0.006565,12.6831,4046.5751
1124,-0.008445,12.6831,4046.5800
1125,-0.007351,12.6881,4046.5852
1126,-0.009062,12.6881,4046.5900
1127,-0.006626,12.6925,4046.5952
1128,-0.009002,12.6925,4046.6000
1129,-0.008576,12.6981,4046.6052
1130,-0.010984,12.6981,4046.6101
1131,-0.007950,12.7031,4046.6152
1132,-0.009067,12.7031,4046.6201
1133,-0.008048,12.7081,4046.6252
1134,-0.010409,12.7081,4046.6301
1135,-0.008244,12.7125,4046.6352
1136,-0.010320,12.7125,4046.6401
1137,-0.008815,12.7181,4046.6452
1138,-0.010297,12.7181,4046.6501
1139,-0.006593,12.7231,4046.6552
1140,-0.008015,12.7231,4046.6601
1141,-0.006953,12.7281,4046.6652
1142,-0.010115,12.7281,4046.6701
1143,-0.007879,12.7325,4046.6752
1144,-0.008744,12.7325,4046.6801
1145,-0.006519,12.7381,4046.6853
1146,-0.007964,12.7381,4046.6901
1147,-0.004793,12.7425,4046.6953
1148,-0.007248,12.7425,4046.7001
1149,-0.006327,12.7475,4046.7050
1150,-0.009380,12.7475,4046.7102
1151,-0.007688,12.7525,4046.7150
1152,-0.010241,12.7525,4046.7202
1153,-0.009109,12.7581,4046.7250
1154,-0.011686,12.7581,4046.7302
1155,-0.008006,12.7631,4046.7351
1156,-0.008604,12.7631,4046.7402
1157,-0.006313,12.7681,4046.7451
1158,-0.008384,12.7681,4046.7502
1159,-0.006313,12.7725,4046.7551
1160,-0.008614,12.7725,4046.7602
1161,-0.007108,12.7781,4046.7651
1162,-0.009483,12.7781,4046.7702
1163,-0.005822,12.7825,4046.7751
1164,-0.007393,12.7825,4046.7802
1165,-0.006280,12.7875,4046.7851
1166,-0.010180,12.7875,4046.7902
1167,-0.008450,12.7925,4046.7951
1168,-0.010634,12.7925,4046.8002
1169,-0.008258,12.7981,4046.8051
1170,-0.009914,12.7981,4046.8103
1171,-0.006509,12.8025,4046.8151
1172,-0.008618,12.8025,4046.8203
1173,-0.006509,12.8025,4046.8251
1174,-0.007884,12.8075,4046.8300
1175,-0.004545,12.8125,4046.8352
1176,-0.006603,12.8125,4046.8400
1177,-0.005392,12.8181,4046.8452
1178,-0.009783,12.8181,4046.8500
1179,-0.007187,12.8225,4046.8552
1180,-0.008628,12.8225,4046.8601
1181,-0.006028,12.8275,4046.8652
1182,-0.008160,12.8275,4046.8701
1183,-0.005700,12.8325,4046.8752
1184,-0.009343,12.8325,4046.8801
1185,-0.009170,12.8375,4046.8852
1186,-0.013023,12.8375,4046.8901
1187,-0.008525,12.8425,4046.8952
1188,-0.008754,12.8425,4046.9001
1189,-0.006322,12.8475,4046.9052
1190,-0.009932,12.8475,4046.9101
1191,-0.008024,12.8475,4046.9152
1192,-0.011209,12.8525,4046.9201
1193,-0.008525,12.8525,4046.9252
1194,-0.010316,12.8581,4046.9301
1195,-0.005742,12.8625,4046.9353
1196,-0.006692,12.8625,4046.9401
1197,-0.005046,12.8675,4046.9453
1198,-0.009582,12.8675,4046.9501
1199,-0.007398,12.8725,4046.9550
1200,-0.009062,12.8725,4046.9602
1201,-0.006565,12.8775,4046.9650
1202,-0.009722,12.8775,4046.9702
1203,-0.006533,12.8825,4046.9750
1204,-0.009264,12.8825,4046.9802
1205,-0.006911,12.8875,4046.9851
1206,-0.009628,12.8875,4046.9902
1207,-0.006243,12.8925,4046.9951
1208,-0.007772,12.8925,4047.0002
1209,-0.006486,12.8975,4047.0051
1210,-0.010849,12.8975,4047.0102
1211,-0.007533,12.8975,4047.0151
1212,-0.009278,12.9025,4047.0202
1213,-0.006215,12.9025,4047.0251
1214,-0.009076,12.9075,4047.0302
1215,-0.006350,12.9075,4047.0351
1216,-0.010030,12.9125,4047.0402
1217,-0.008740,12.9125,4047.0451
1218,-0.012289,12.9181,4047.0502
1219,-0.007875,12.9225,4047.0551
1220,-0.008903,12.9225,4047.0603
1221,-0.006275,12.9275,4047.0651
1222,-0.009965,12.9275,4047.0703
1223,-0.007164,12.9325,4047.0751
1224,-0.009343,12.9325,4047.0800
1225,-0.007024,12.9375,4047.0852
1226,-0.009769,12.9375,4047.0900
1227,-0.005625,12.9425,4047.0952
1228,-0.007762,12.9425,4047.1000
1229,-0.005705,12.9475,4047.1052
1230,-0.009259,12.9475,4047.1101
1231,-0.006210,12.9525,4047.1152
1232,-0.008216,12.9525,4047.1201
1233,-0.005378,12.9525,4047.1252
1234,-0.009231,12.9575,4047.1301
1235,-0.006327,12.9575,4047.1352
1236,-0.009235,12.9625,4047.1401
1237,-0.006187,12.9625,4047.1452
1238,-0.009109,12.9675,4047.1501
1239,-0.006014,12.9675,4047.1552
1240,-0.009268,12.9725,4047.1601
1241,-0.007603,12.9775,4047.1652
1242,-0.011686,12.9775,4047.1701
1243,-0.007206,12.9825,4047.1752
1244,-0.008174,12.9825,4047.1801
1245,-0.004863,12.9875,4047.1853
1246,-0.008066,12.9875,4047.1901
1247,-0.005350,12.9919,4047.1953
1248,-0.008917,12.9919,4047.2001
1249,-0.006252,12.9975,4047.2050
1250,-0.008894,12.9975,4047.2102
1251,-0.004989,13.0025,4047.2150
1252,-0.007805,13.0025,4047.2202
1253,-0.005560,13.0025,4047.2250
1254,-0.009483,13.0075,4047.2302
1255,-0.006341,13.0075,4047.2351
