Repository: lloxxa/DOI-10.3389-fphy.2024.1412352

# Sucker analysis

This project studies the adhesion of arrays of millimeter-sized suction cups made from polydimethylsiloxane. Repository contains both data obtained in this project and code used to analyse said data.

## <a name="Measurements"></a> Measurements

All measurements were performed using an Anton Paar MCR-501 rheometer. A glass plate accessory (P-PTD120/GL) was used as a countersurface to the suction cups. Samples were glued to a custom-made 3D-printed probe. A sample was placed on the countersurface with the cups facing down after which glue was placed on the sample (1).

File: Raw data/Maaike/FN loops/P4_FNloop_newsample/Eco_P4_FN2_v_newsample_onespeed/Eco_P4_FN2_v_newsample_onespeed_Interval_10.csv
Point No.,Normal Force [N],Gap [mm],Time [s]
1.0,2.173310,12.4694,211.9440
2.0,2.160832,12.4694,212.4440
3.0,2.152360,12.4694,212.9440
4.0,2.145806,12.4694,213.4440
5.0,2.141277,12.4694,213.9440
6.0,2.137451,12.4694,214.4440
7.0,2.134084,12.4694,214.9440
8.0,2.132210,12.4694,215.4440
9.0,2.130969,12.4694,215.9440
10.0,2.127976,12.4694,216.4440
11.0,2.126468,12.4694,216.9440
12.0,2.124538,12.4694,217.4440
13.0,2.122924,12.4694,217.9440
14.0,2.122476,12.4694,218.4440
15.0,2.120753,12.4694,218.9440
16.0,2.119304,12.4694,219.4440
17.0,2.117568,12.4694,219.9440
18.0,2.116449,12.4694,220.4440
19.0,2.114733,12.4694,220.9440
20.0,2.113210,12.4694,221.4440
21.0,2.112424,12.4694,221.9440
22.0,2.110219,12.4694,222.4440
23.0,2.109821,12.4694,222.9440
24.0,2.108555,12.4694,223.4440
25.0,2.107685,12.4694,223.9440
26.0,2.107140,12.4694,224.4440
27.0,2.107654,12.4694,224.9440
28.0,2.105584,12.4694,225.4440
29.0,2.105201,12.4694,225.9440
30.0,2.103787,12.4694,226.4440
31.0,2.102712,12.4694,226.9440
32.0,2.103042,12.4694,227.4440
33.0,2.101725,12.4694,227.9440
34.0,2.100021,12.4694,228.4440
35.0,2.100699,12.4694,228.9440
36.0,2.098555,12.4694,229.4440
37.0,2.098979,12.4694,229.9440
38.0,2.097549,12.4694,230.4440
39.0,2.098148,12.4694,230.9440
40.0,2.098498,12.4694,231.4440

File: Raw data/Maaike/FN loops/P4_FNloop_newsample/Eco_P4_FN2_v_newsample_onespeed/Eco_P4_FN2_v_newsample_onespeed_Interval_11.csv
Point No.,Normal Force [N],Gap [mm],Time [s]
1,2.096961,12.4694,231.4510
2,2.095315,12.4694,231.4560
3,2.095085,12.4694,231.4610
4,2.096147,12.4694,231.4660
5,2.096255,12.4700,231.4710
6,2.097522,12.4700,231.4760
7,2.097793,12.4706,231.4810
8,2.093987,12.4706,231.4860
9,2.091395,12.4725,231.4900
10,2.088179,12.4725,231.4950
11,2.082366,12.4769,231.5000
12,2.073341,12.4768,231.5050
13,2.068978,12.4812,231.5100
14,2.058920,12.4812,231.5150
15,2.048876,12.4856,231.5200
16,2.031176,12.4856,231.5260
17,2.023671,12.4899,231.5310
18,2.007576,12.4899,231.5360
19,1.997185,12.4949,231.5410
20,1.979322,12.4949,231.5460
21,1.969736,12.4999,231.5510
22,1.953425,12.4999,231.5560
23,1.943877,12.5049,231.5610
24,1.927402,12.5049,231.5660
25,1.917442,12.5099,231.5710
26,1.903779,12.5099,231.5760
27,1.893575,12.5149,231.5810
28,1.876717,12.5149,231.5860
29,1.867491,12.5199,231.5910
30,1.861890,12.5198,231.5950
31,1.848258,12.5255,231.6000
32,1.840412,12.5255,231.6050
33,1.823956,12.5298,231.6100
34,1.817933,12.5298,231.6150
35,1.799575,12.5348,231.6200
36,1.791831,12.5348,231.6250
37,1.774693,12.5398,231.6300
38,1.770811,12.5398,231.6350
39,1.754646,12.5448,231.6400
40,1.747926,12.5448,231.6450
41,1.731312,12.5498,231.6500
42,1.727327,12.5498,231.6550
43,1.710419,12.5548,231.6600
44,1.704910,12.5548,231.6650
45,1.686477,12.5597,231.6700
46,1.682086,12.5597,231.6750
47,1.665214,12.5647,231.6800
48,1.659921,12.5647,231.6850
49,1.644667,12.5697,231.6900
50,1.641595,12.5697,231.6950
51,1.624966,12.5753,231.7000
52,1.619944,12.5753,231.7050
53,1.602291,12.5803,231.7100
54,1.599229,12.5803,231.7150
55,1.582100,12.5847,231.7200
56,1.576320,12.5847,231.7250
57,1.559238,12.5897,231.7300
58,1.555913,12.5897,231.7350
59,1.539322,12.5947,231.7400
60,1.535165,12.5947,231.7450
61,1.519168,12.5996,231.7500
62,1.517171,12.5996,231.7550
63,1.500678,12.6046,231.7600
64,1.495679,12.6046,231.7650
65,1.478602,12.6096,231.7700
66,1.475170,12.6096,231.7750
67,1.457237,12.6146,231.7800
68,1.453042,12.6146,231.7850
69,1.435422,12.6202,231.7900
70,1.434127,12.6202,231.7950
71,1.417858,12.6246,231.8000
72,1.413402,12.6246,231.8050
73,1.395806,12.6296,231.8100
74,1.393902,12.6296,231.8150
75,1.378251,12.6346,231.8200
76,1.375282,12.6346,231.8250
77,1.357611,12.6396,231.8300
78,1.356357,12.6395,231.8350
79,1.339079,12.6445,231.8400
80,1.334824,12.6445,231.8450
81,1.317479,12.6495,231.8500
82,1.315268,12.6495,231.8550
83,1.299580,12.6545,231.8600
84,1.297330,12.6545,231.8650
85,1.280655,12.6595,231.8700
86,1.279495,12.6595,231.8750
87,1.263203,12.6651,231.8800
88,1.259738,12.6651,231.8850
89,1.244031,12.6695,231.8900
90,1.242965,12.6695,231.8950
91,1.226346,12.6745,231.9000
92,1.222390,12.6745,231.9050
93,1.203063,12.6795,231.9100
94,1.202067,12.6795,231.9150
95,1.187562,12.6845,231.9200
96,1.186163,12.6845,231.9250
97,1.171859,12.6894,231.9300
98,1.171003,12.6894,231.9350
99,1.154244,12.6944,231.9400
100,1.150652,12.6944,231.9450
101,1.133556,12.6994,231.9500
102,1.133500,12.6994,231.9550
103,1.118915,12.7044,231.9600
104,1.116778,12.7044,231.9650
105,1.100360,12.7044,231.9700
106,1.098457,12.7094,231.9750
107,1.081337,12.7144,231.9800
108,1.077957,12.7144,231.9850
109,1.061595,12.7194,231.9900
110,1.062100,12.7194,231.9950
111,1.047412,12.7244,232.0000
112,1.044695,12.7244,232.0050
113,1.027173,12.7294,232.0100
114,1.025630,12.7294,232.0150
115,1.008936,12.7343,232.0200
116,1.005813,12.7343,232.0250
117,0.988847,12.7393,232.0300
118,0.989076,12.7393,232.0350
119,0.973383,12.7443,232.0400
120,0.970339,12.7443,232.0450
121,0.953827,12.7493,232.0500
122,0.953182,12.7493,232.0550
123,0.937559,12.7493,232.0600
124,0.935693,12.7543,232.0650
125,0.918873,12.7543,232.0700
126,0.918368,12.7593,232.0750
127,0.902058,12.7593,232.0800
128,0.899233,12.7643,232.0850
129,0.883292,12.7693,232.0900
130,0.883189,12.7693,232.0950
131,0.868497,12.7743,232.1000
132,0.867098,12.7743,232.1050
133,0.850185,12.7793,232.1100
134,0.849680,12.7793,232.1150
135,0.833486,12.7836,232.1200
136,0.830666,12.7836,232.1250
137,0.813986,12.7886,232.1300
138,0.813224,12.7886,232.1350
139,0.797391,12.7942,232.1400
140,0.795590,12.7942,232.1450
141,0.779565,12.7992,232.1500
142,0.779593,12.7992,232.1550
143,0.764115,12.7992,232.1600
144,0.761683,12.8036,232.1650
145,0.745799,12.8036,232.1700
146,0.746187,12.8092,232.1750
147,0.730540,12.8092,232.1800
148,0.728169,12.8142,232.1850
149,0.711087,12.8192,232.1900
150,0.711770,12.8192,232.1950
151,0.697274,12.8242,232.2000
152,0.695628,12.8242,232.2050
153,0.680215,12.8285,232.2100
154,0.679528,12.8285,232.2150
155,0.662913,12.8335,232.2200
156,0.660959,12.8335,232.2250
157,0.645247,12.8385,232.2300
158,0.646046,12.8385,232.2350
159,0.630975,12.8435,232.2400
160,0.628614,12.8435,232.2450
161,0.611672,12.8485,232.2500
162,0.611083,12.8485,232.2550
163,0.595263,12.8485,232.2600
164,0.593725,12.8535,232.2650
165,0.578139,12.8535,232.2700
166,0.578583,12.8591,232.2750
167,0.561950,12.8591,232.2800
168,0.559776,12.8641,232.2850
169,0.540889,12.8684,232.2900
170,0.539865,12.8684,232.2950
171,0.523624,12.8734,232.3000
172,0.523105,12.8734,232.3050
173,0.506748,12.8784,232.3100
174,0.506785,12.8784,232.3150
175,0.490475,12.8834,232.3200
176,0.488249,12.8834,232.3250
177,0.471952,12.8884,232.3300
178,0.472588,12.8884,232.3350
179,0.458555,12.8934,232.3400
180,0.457115,12.8934,232.3450
181,0.441492,12.8934,232.3500
182,0.442081,12.8984,232.3550
183,0.427833,12.8984,232.3600
184,0.425752,12.9040,232.3650
185,0.411181,12.9040,232.3700
186,0.410568,12.9090,232.3750
187,0.394253,12.9090,232.3800
188,0.390737,12.9134,232.3850
189,0.373617,12.9183,232.3900
190,0.374356,12.9183,232.3950
191,0.360510,12.9233,232.4000
192,0.359224,12.9233,232.4050
193,0.345616,12.9283,232.4100
194,0.345682,12.9283,232.4150
195,0.333720,12.9333,232.4200
196,0.332775,12.9333,232.4250
197,0.319715,12.9383,232.4300
198,0.320215,12.9383,232.4350
199,0.308978,12.9383,232.4400
200,0.308670,12.9433,232.4450
201,0.296311,12.9433,232.4500
202,0.296353,12.9489,232.4550
203,0.282693,12.9489,232.4600
204,0.282277,12.9533,232.4650
205,0.270082,12.9533,232.4700
206,0.272462,12.9583,232.4750
207,0.261674,12.9583,232.4800
208,0.260463,12.9633,232.4850
209,0.245873,12.9683,232.4900
210,0.245368,12.9683,232.4950
211,0.231840,12.9683,232.5000
212,0.231382,12.9733,232.5050
213,0.217456,12.9733,232.5100
214,0.218176,12.9783,232.5150
215,0.205607,12.9782,232.5200
216,0.204157,12.9832,232.5250
217,0.191040,12.9832,232.5300
218,0.191980,12.9882,232.5350
219,0.179359,12.9882,232.5400
220,0.178896,12.9939,232.5450
221,0.165827,12.9938,232.5500
222,0.167052,12.9988,232.5550
223,0.154898,12.9988,232.5600
224,0.152808,13.0032,232.5650
225,0.137218,13.0032,232.5700
226,0.137208,13.0082,232.5750
227,0.125013,13.0082,232.5800
228,0.124667,13.0132,232.5850
229,0.113729,13.0132,232.5900
230,0.116212,13.0182,232.5950
231,0.106196,13.0182,232.6000
232,0.104686,13.0232,232.6050
233,0.090227,13.0232,232.6100
234,0.089619,13.0282,232.6150
235,0.076512,13.0282,232.6200
236,0.075960,13.0332,232.6250
237,0.065364,13.0332,232.6300
238,0.068314,13.0382,232.6350
239,0.059542,13.0382,232.6400
240,0.060094,13.0432,232.6450
241,0.050578,13.0432,232.6500
242,0.051401,13.0482,232.6550
243,0.042254,13.0482,232.6600
244,0.040440,13.0531,232.6650
245,0.026327,13.0531,232.6700
246,0.027323,13.0581,232.6750
247,0.014477,13.0581,232.6800
248,0.010676,13.0631,232.6850
249,-0.003629,13.0631,232.6900
250,-0.003208,13.0681,232.6950
251,-0.014435,13.0681,232.7000
252,-0.014557,13.0731,232.7050
253,-0.026346,13.0731,232.7100
254,-0.024943,13.0781,232.7150
255,-0.035801,13.0781,232.7200
256,-0.035099,13.0831,232.7250
257,-0.045995,13.0831,232.7300
258,-0.044050,13.0881,232.7350
259,-0.053407,13.0881,232.7400
260,-0.052153,13.0931,232.7450
261,-0.066000,13.0931,232.7500
262,-0.067145,13.0981,232.7550
263,-0.081365,13.0981,232.7600
264,-0.082343,13.1031,232.7650
265,-0.095011,13.1031,232.7700
266,-0.092831,13.1074,232.7750
267,-0.102820,13.1074,232.7800
268,-0.101164,13.1124,232.7850
269,-0.114398,13.1124,232.7900
270,-0.118134,13.1181,232.7950
271,-0.135632,13.1180,232.8000
272,-0.134440,13.1224,232.8050
273,-0.143919,13.1224,232.8100
274,-0.140514,13.1274,232.8150
275,-0.150634,13.1274,232.8200
276,-0.148553,13.1330,232.8250
277,-0.161838,13.1330,232.8300
278,-0.163096,13.1380,232.8350
279,-0.176381,13.1380,232.8400
280,-0.178274,13.1430,232.8450
281,-0.191494,13.1430,232.8500
282,-0.189324,13.1474,232.8550
283,-0.198901,13.1474,232.8600
284,-0.198962,13.1524,232.8650
285,-0.212448,13.1524,232.8700
286,-0.210694,13.1580,232.8750
287,-0.219378,13.1580,232.8800
288,-0.218910,13.1624,232.8850
289,-0.230872,13.1624,232.8900
290,-0.230171,13.1674,232.8950
291,-0.241749,13.1674,232.9000
292,-0.242810,13.1724,232.9050
293,-0.256114,13.1723,232.9100
294,-0.254206,13.1780,232.9150
295,-0.262086,13.1780,232.9200
296,-0.261552,13.1830,232.9250
297,-0.273449,13.1830,232.9300
298,-0.273346,13.1880,232.9350
299,-0.284704,13.1880,232.9400
300,-0.285041,13.1930,232.9450
301,-0.296315,13.1930,232.9500
302,-0.293383,13.1980,232.9550
303,-0.301576,13.1979,232.9600
304,-0.301590,13.2023,232.9650
305,-0.313926,13.2023,232.9700
306,-0.313743,13.2073,232.9750
307,-0.324709,13.2073,232.9800
308,-0.324868,13.2123,232.9850
309,-0.335268,13.2123,232.9900
310,-0.332976,13.2173,232.9950
311,-0.341393,13.2173,233.0000
312,-0.341426,13.2223,233.0050
313,-0.353135,13.2223,233.0100
314,-0.352434,13.2279,233.0150
315,-0.362137,13.2279,233.0200
316,-0.362188,13.2329,233.0250
317,-0.373411,13.2329,233.0300
318,-0.372210,13.2379,233.0350
319,-0.380772,13.2379,233.0400
320,-0.381281,13.2423,233.0450
321,-0.393019,13.2423,233.0500
322,-0.393369,13.2473,233.0550
323,-0.402820,13.2473,233.0600
324,-0.402871,13.2523,233.0650
325,-0.414089,13.2523,233.0700
326,-0.413318,13.2573,233.0750
327,-0.422665,13.2573,233.0800
328,-0.423016,13.2622,233.0850
329,-0.433411,13.2622,233.0900
330,-0.432331,13.2672,233.0950
331,-0.440589,13.2672,233.1000
332,-0.440262,13.2729,233.1050
333,-0.449357,13.2729,233.1100
334,-0.447024,13.2779,233.1150
335,-0.454721,13.2779,233.1200
336,-0.454220,13.2829,233.1250
337,-0.463259,13.2829,233.1300
338,-0.461997,13.2872,233.1350
339,-0.469956,13.2872,233.1400
340,-0.469890,13.2922,233.1450
341,-0.479177,13.2922,233.1500
342,-0.477456,13.2972,233.1550
343,-0.485172,13.2972,233.1600
344,-0.484662,13.3022,233.1650
345,-0.493159,13.3022,233.1700
346,-0.491017,13.3072,233.1750
347,-0.497428,13.3072,233.1800
348,-0.496741,13.3122,233.1850
349,-0.505906,13.3122,233.1900
350,-0.504475,13.3178,233.1950
351,-0.512228,13.3178,233.2000
352,-0.512195,13.3228,233.2050
353,-0.521496,13.3228,233.2100
354,-0.520818,13.3278,233.2150
355,-0.528258,13.3278,233.2200
356,-0.527870,13.3322,233.2250
357,-0.536072,13.3322,233.2300
358,-0.534342,13.3372,233.2350
359,-0.540875,13.3372,233.2400
360,-0.540304,13.3422,233.2450
361,-0.548988,13.3422,233.2500
362,-0.548740,13.3472,233.2550
363,-0.557634,13.3472,233.2600
364,-0.558597,13.3522,233.2650
365,-0.568296,13.3522,233.2700
366,-0.567524,13.3572,233.2750
367,-0.575137,13.3572,233.2800
368,-0.575099,13.3622,233.2850
369,-0.583320,13.3622,233.2900
370,-0.582366,13.3678,233.2950
371,-0.589530,13.3678,233.3000
372,-0.590147,13.3728,233.3050
373,-0.598728,13.3728,233.3100
374,-0.597966,13.3778,233.3150
375,-0.605462,13.3778,233.3200
376,-0.605939,13.3828,233.3250
377,-0.615137,13.3828,233.3300
378,-0.614945,13.3871,233.3350
379,-0.621627,13.3871,233.3400
380,-0.621730,13.3921,233.3450
381,-0.629198,13.3921,233.3500
382,-0.628193,13.3978,233.3550
383,-0.636095,13.3977,233.3600
384,-0.637307,13.4021,233.3650
385,-0.644690,13.4021,233.3700
386,-0.642605,13.4071,233.3750
387,-0.647384,13.4071,233.3800
388,-0.647346,13.4121,233.3850
389,-0.654398,13.4121,233.3900
390,-0.652125,13.4171,233.3950
391,-0.655286,13.4171,233.4000
392,-0.653795,13.4221,233.4050
393,-0.658466,13.4221,233.4100
394,-0.656030,13.4277,233.4150
395,-0.659327,13.4277,233.4200
396,-0.658999,13.4327,233.4250
397,-0.664938,13.4327,233.4300
398,-0.662193,13.4377,233.4350
399,-0.664947,13.4377,233.4400
400,-0.663933,13.4421,233.4450
401,-0.670241,13.4421,233.4500
402,-0.669203,13.4471,233.4550
403,-0.674122,13.4471,233.4600
404,-0.674178,13.4521,233.4650
405,-0.679692,13.4521,233.4700
406,-0.677409,13.4577,233.4750
407,-0.679911,13.4577,233.4800
408,-0.678602,13.4621,233.4850
409,-0.685331,13.4621,233.4900
410,-0.685303,13.4671,233.4950
411,-0.691031,13.4671,233.5000
412,-0.691695,13.4721,233.5050
413,-0.696937,13.4721,233.5100
414,-0.694403,13.4777,233.5150
415,-0.695586,13.4777,233.5200
416,-0.693168,13.4827,233.5260
417,-0.699776,13.4827,233.5310
418,-0.696189,13.4871,233.5360
419,-0.701899,13.4871,233.5410
420,-0.699944,13.4921,233.5460
421,-0.706883,13.4921,233.5510
422,-0.702792,13.4977,233.5560
423,-0.708796,13.4977,233.5610
424,-0.707697,13.5021,233.5660
425,-0.714234,13.5021,233.5710
426,-0.711550,13.5071,233.5760
427,-0.717475,13.5071,233.5810
428,-0.716100,13.5121,233.5860
429,-0.723016,13.5121,233.5910
430,-0.720598,13.5171,233.5960
431,-0.727445,13.5171,233.6010
432,-0.727809,13.5227,233.6060
433,-0.734655,13.5227,233.6110
434,-0.733365,13.5277,233.6160
435,-0.739785,13.5277,233.6210
436,-0.740145,13.5321,233.6260
437,-0.747828,13.5321,233.6310
438,-0.745022,13.5377,233.6360
439,-0.750157,13.5377,233.6410
440,-0.748141,13.5421,233.6460
441,-0.753776,13.5421,233.6510
442,-0.750096,13.5471,233.6560
443,-0.754683,13.5471,233.6610
444,-0.753009,13.5521,233.6660
445,-0.758775,13.5521,233.6710
446,-0.753580,13.5571,233.6760
447,-0.755880,13.5571,233.6810
448,-0.749235,13.5621,233.6860
449,-0.751887,13.5621,233.6910
450,-0.745971,13.5677,233.6960
451,-0.749717,13.5677,233.7010
452,-0.745719,13.5727,233.7060
453,-0.749025,13.5727,233.7110
454,-0.741239,13.5777,233.7160
455,-0.744681,13.5777,233.7210
456,-0.742792,13.5821,233.7260
457,-0.748927,13.5821,233.7310
458,-0.746706,13.5871,233.7360
459,-0.751924,13.5871,233.7410
460,-0.749722,13.5921,233.7460
461,-0.754501,13.5921,233.7510
462,-0.747538,13.5971,233.7560
463,-0.750638,13.5971,233.7610
464,-0.749455,13.6021,233.7660
465,-0.756371,13.6021,233.7710
466,-0.754262,13.6071,233.7760
467,-0.757498,13.6071,233.7810
468,-0.753089,13.6121,233.7860
469,-0.757222,13.6121,233.7910
470,-0.753210,13.6177,233.7960
471,-0.757947,13.6177,233.8010
472,-0.757732,13.6227,233.8060
473,-0.764031,13.6227,233.8110
474,-0.761927,13.6271,233.8160
475,-0.765864,13.6270,233.8210
476,-0.764550,13.6321,233.8260
477,-0.770283,13.6320,233.8310
478,-0.767847,13.6370,233.8360
479,-0.773477,13.6370,233.8410
480,-0.774071,13.6420,233.8460
481,-0.779911,13.6420,233.8510
482,-0.777812,13.6470,233.8560
483,-0.782637,13.6470,233.8610
484,-0.783727,13.6520,233.8660
485,-0.791237,13.6520,233.8710
486,-0.790475,13.6570,233.8760
487,-0.795609,13.6570,233.8810
488,-0.795188,13.6627,233.8860
489,-0.800697,13.6627,233.8910
490,-0.798186,13.6677,233.8960
491,-0.802843,13.6677,233.9010
492,-0.803788,13.6720,233.9060
493,-0.810157,13.6720,233.9110
494,-0.808824,13.6770,233.9160
495,-0.813168,13.6770,233.9210
496,-0.811747,13.6820,233.9260
497,-0.816745,13.6820,233.9310
498,-0.814786,13.6870,233.9360
499,-0.819126,13.6870,233.9410
500,-0.819079,13.6920,233.9460
501,-0.824180,13.6920,233.9510
502,-0.820786,13.6970,233.9560
503,-0.823643,13.6970,233.9610
504,-0.823283,13.7020,233.9660
505,-0.829235,13.7020,233.9710
506,-0.828104,13.7076,233.9760
507,-0.832649,13.7076,233.9810
508,-0.832925,13.7126,233.9860
509,-0.838148,13.7126,233.9910
510,-0.835632,13.7176,233.9960
511,-0.839523,13.7176,234.0010
512,-0.839149,13.7220,234.0060
513,-0.844578,13.7220,234.0110
514,-0.843498,13.7270,234.0160
515,-0.847318,13.7270,234.0210
516,-0.846294,13.7320,234.0260
517,-0.850157,13.7320,234.0310
518,-0.846294,13.7370,234.0360
519,-0.849025,13.7370,234.0410
520,-0.849170,13.7420,234.0460
521,-0.854884,13.7420,234.0510
522,-0.853832,13.7470,234.0560
523,-0.857082,13.7470,234.0610
524,-0.856100,13.7526,234.0660
525,-0.860182,13.7526,234.0710
526,-0.855436,13.7576,234.0760
527,-0.855586,13.7576,234.0810
528,-0.850526,13.7620,234.0860
529,-0.852635,13.7620,234.0910
530,-0.848726,13.7670,234.0960
531,-0.851129,13.7670,234.1010
532,-0.850334,13.7720,234.1060
533,-0.854590,13.7720,234.1110
534,-0.851274,13.7770,234.1160
535,-0.852326,13.7770,234.1210
536,-0.844938,13.7820,234.1260
537,-0.841417,13.7820,234.1310
538,-0.829175,13.7870,234.1360
539,-0.827402,13.7870,234.1410
540,-0.822558,13.7920,234.1460
541,-0.825041,13.7920,234.1510
542,-0.820828,13.7970,234.1560
543,-0.822843,13.7970,234.1610
544,-0.822366,13.8020,234.1660
545,-0.826790,13.8020,234.1710
546,-0.825719,13.8070,234.1760
547,-0.828997,13.8070,234.1810
548,-0.829694,13.8120,234.1860
549,-0.834174,13.8120,234.1910
550,-0.832191,13.8170,234.1960
551,-0.834491,13.8170,234.2010
552,-0.833809,13.8220,234.2060
553,-0.837363,13.8220,234.2110
554,-0.837031,13.8270,234.2160
555,-0.840402,13.8270,234.2210
556,-0.841744,13.8320,234.2260
557,-0.846065,13.8320,234.2310
558,-0.845373,13.8370,234.2360
559,-0.847968,13.8370,234.2410
560,-0.847992,13.8420,234.2460
561,-0.851995,13.8420,234.2510
562,-0.851938,13.8470,234.2560
563,-0.854749,13.8470,234.2610
564,-0.852055,13.8520,234.2660
565,-0.851274,13.8520,234.2710
566,-0.844788,13.8570,234.2760
567,-0.844199,13.8570,234.2810
568,-0.842029,13.8620,234.2860
569,-0.845448,13.8620,234.2910
570,-0.844653,13.8670,234.2960
571,-0.847131,13.8670,234.3010
572,-0.848375,13.8720,234.3060
573,-0.852125,13.8720,234.3110
574,-0.851639,13.8770,234.3160
575,-0.853280,13.8770,234.3210
576,-0.852771,13.8820,234.3260
577,-0.855553,13.8820,234.3310
578,-0.853954,13.8870,234.3360
579,-0.855605,13.8870,234.3410
580,-0.856474,13.8920,234.3460
581,-0.859836,13.8920,234.3510
582,-0.858438,13.8970,234.3560
583,-0.859444,13.8970,234.3610
584,-0.858522,13.9020,234.3660
585,-0.860528,13.9020,234.3710
586,-0.855184,13.9070,234.3760
587,-0.853346,13.9070,234.3810
588,-0.850418,13.9120,234.3860
589,-0.851854,13.9120,234.3910
590,-0.849380,13.9170,234.3960
591,-0.849703,13.9170,234.4010
592,-0.848824,13.9220,234.4060
593,-0.851228,13.9220,234.4110
594,-0.851494,13.9270,234.4160
595,-0.853725,13.9270,234.4210
596,-0.855787,13.9320,234.4260
597,-0.858761,13.9320,234.4310
598,-0.858939,13.9370,234.4360
599,-0.860061,13.9370,234.4410
600,-0.861174,13.9420,234.4460
601,-0.863605,13.9420,234.4510
602,-0.863451,13.9470,234.4560
603,-0.865209,13.9470,234.4610
604,-0.867674,13.9520,234.4660
605,-0.871251,13.9520,234.4710
606,-0.871948,13.9570,234.4760
607,-0.872556,13.9570,234.4810
608,-0.872743,13.9614,234.4860
609,-0.875329,13.9614,234.4910
610,-0.876142,13.9670,234.4960
611,-0.877956,13.9670,234.5010
612,-0.880150,13.9714,234.5060
613,-0.882525,13.9714,234.5110
614,-0.882254,13.9770,234.5160
615,-0.880720,13.9770,234.5210
616,-0.873584,13.9814,234.5260
617,-0.870456,13.9814,234.5310
618,-0.864863,13.9870,234.5360
619,-0.862815,13.9870,234.5410
620,-0.862305,13.9920,234.5460
621,-0.863994,13.9920,234.5510
622,-0.864251,13.9970,234.5560
623,-0.865242,13.9970,234.5610
624,-0.866841,14.0014,234.5660
625,-0.868960,14.0014,234.5710
626,-0.870063,14.0064,234.5760
627,-0.871228,14.0064,234.5810
628,-0.873252,14.0114,234.5860
629,-0.875628,14.0114,234.5910
630,-0.877494,14.0170,234.5960
631,-0.877868,14.0170,234.6010
632,-0.879135,14.0214,234.6060
633,-0.881122,14.0214,234.6110
634,-0.881337,14.0264,234.6160
635,-0.881941,14.0264,234.6210
636,-0.884485,14.0314,234.6260
637,-0.886692,14.0313,234.6310
638,-0.887688,14.0370,234.6360
639,-0.888141,14.0370,234.6410
640,-0.889034,14.0420,234.6460
641,-0.887580,14.0420,234.6510
642,-0.880818,14.0470,234.6560
643,-0.876432,14.0470,234.6610
644,-0.874739,14.0520,234.6660
645,-0.875137,14.0520,234.6710
646,-0.875174,14.0570,234.6760
647,-0.874805,14.0570,234.6810
648,-0.875684,14.0614,234.6860
649,-0.876989,14.0614,234.6910
650,-0.877639,14.0664,234.6960
651,-0.877919,14.0664,234.7010
652,-0.881604,14.0714,234.7060
653,-0.883563,14.0714,234.7110
654,-0.884821,14.0764,234.7160
655,-0.884377,14.0764,234.7210
656,-0.886238,14.0814,234.7260
657,-0.887169,14.0814,234.7310
658,-0.887641,14.0864,234.7360
659,-0.887440,14.0864,234.7410
660,-0.890984,14.0920,234.7460
661,-0.892925,14.0920,234.7510
662,-0.894982,14.0970,234.7560
663,-0.894262,14.0970,234.7610
664,-0.896348,14.1013,234.7660
665,-0.898073,14.1013,234.7710
666,-0.900056,14.1063,234.7760
667,-0.898527,14.1063,234.7810
668,-0.893827,14.1113,234.7860
669,-0.888726,14.1114,234.7910
670,-0.883035,14.1164,234.7960
671,-0.878854,14.1164,234.8010
672,-0.878504,14.1214,234.8060
673,-0.878957,14.1214,234.8110
674,-0.880823,14.1264,234.8160
675,-0.879962,14.1264,234.8210
676,-0.882441,14.1314,234.8260
677,-0.883213,14.1314,234.8310
678,-0.885256,14.1370,234.8360
679,-0.884718,14.1370,234.8410
680,-0.888207,14.1414,234.8460
681,-0.889525,14.1414,234.8510
682,-0.891527,14.1463,234.8560
683,-0.890732,14.1463,234.8610
684,-0.893168,14.1513,234.8660
685,-0.893580,14.1513,234.8710
686,-0.896011,14.1563,234.8760
687,-0.895015,14.1563,234.8810
688,-0.898246,14.1613,234.8860
689,-0.899065,14.1613,234.8910
690,-0.901922,14.1663,234.8960
691,-0.901581,14.1663,234.9010
692,-0.904213,14.1713,234.9060
693,-0.904297,14.1713,234.9110
694,-0.907010,14.1763,234.9160
695,-0.905930,14.1763,234.9210
696,-0.909212,14.1820,234.9260
697,-0.909792,14.1820,234.9310
698,-0.912513,14.1863,234.9360
699,-0.911709,14.1863,234.9410
700,-0.914763,14.1913,234.9460
701,-0.914959,14.1913,234.9510
702,-0.918064,14.1963,234.9560
703,-0.916334,14.1963,234.9610
704,-0.919345,14.2013,234.9660
705,-0.919532,14.2013,234.9710
706,-0.921754,14.2063,234.9760
707,-0.920954,14.2063,234.9810
708,-0.924807,14.2113,234.9860
709,-0.925116,14.2113,234.9910
710,-0.928211,14.2163,234.9960
711,-0.926280,14.2163,235.0010
712,-0.930035,14.2213,235.0060
713,-0.930161,14.2213,235.0110
714,-0.933336,14.2263,235.0160
715,-0.931270,14.2263,235.0210
716,-0.934833,14.2313,235.0260
717,-0.934192,14.2313,235.0310
718,-0.937335,14.2369,235.0360
719,-0.935132,14.2369,235.0410
720,-0.938363,14.2413,235.0460
721,-0.938625,14.2413,235.0510
722,-0.942796,14.2463,235.0560
723,-0.941211,14.2463,235.0610
724,-0.945424,14.2513,235.0660
725,-0.945013,14.2513,235.0710
726,-0.948688,14.2563,235.0760
727,-0.946117,14.2563,235.0810
728,-0.948819,14.2613,235.0860
729,-0.948024,14.2613,235.0910
730,-0.951602,14.2663,235.0960
731,-0.949909,14.2663,235.1010
732,-0.954384,14.2713,235.1060
733,-0.953818,14.2713,235.1110
734,-0.957489,14.2769,235.1160
735,-0.954702,14.2769,235.1210
736,-0.958480,14.2813,235.1260
737,-0.958013,14.2813,235.1310
738,-0.961384,14.2863,235.1360
739,-0.959135,14.2863,235.1410
740,-0.964162,14.2913,235.1460
741,-0.963993,14.2913,235.1510
742,-0.967992,14.2963,235.1560
743,-0.964386,14.2963,235.1610
744,-0.967669,14.3013,235.1660
745,-0.966589,14.3013,235.1710
746,-0.970891,14.3063,235.1760
747,-0.968801,14.3063,235.1810
748,-0.974491,14.3113,235.1860
749,-0.973210,14.3113,235.1910
750,-0.976750,14.3163,235.1960
751,-0.973234,14.3163,235.2010
752,-0.976675,14.3213,235.2060
753,-0.975319,14.3213,235.2110
754,-0.980360,14.3269,235.2160
755,-0.978564,14.3269,235.2210
756,-0.983704,14.3313,235.2260
757,-0.982053,14.3313,235.2310
758,-0.985579,14.3369,235.2360
759,-0.981398,14.3369,235.2410
760,-0.982726,14.3413,235.2460
761,-0.976788,14.3413,235.2510
762,-0.973065,14.3463,235.2560
763,-0.965771,14.3463,235.2610
764,-0.965878,14.3513,235.2660
765,-0.961814,14.3513,235.2710
766,-0.964167,14.3563,235.2760
767,-0.959701,14.3563,235.2810
768,-0.962787,14.3613,235.2860
769,-0.961440,14.3613,235.2910
770,-0.966074,14.3663,235.2960
771,-0.962436,14.3663,235.3010
772,-0.966028,14.3719,235.3060
773,-0.963217,14.3719,235.3110
774,-0.967903,14.3769,235.3160
775,-0.965256,14.3769,235.3210
776,-0.970891,14.3813,235.3260
777,-0.969563,14.3813,235.3310
778,-0.973000,14.3863,235.3360
779,-0.968483,14.3863,235.3410
780,-0.967674,14.3913,235.3460
781,-0.958027,14.3913,235.3510
782,-0.952672,14.3963,235.3560
783,-0.944344,14.3963,235.3610
784,-0.944550,14.4013,235.3660
785,-0.941160,14.4013,235.3710
786,-0.943802,14.4063,235.3760
787,-0.939453,14.4063,235.3810
788,-0.944980,14.4113,235.3860
789,-0.943315,14.4113,235.3910
790,-0.949366,14.4169,235.3960
791,-0.945083,14.4169,235.4010
792,-0.948576,14.4213,235.4060
793,-0.946388,14.4213,235.4110
794,-0.951307,14.4263,235.4160
795,-0.948132,14.4263,235.4210
796,-0.954178,14.4313,235.4260
797,-0.952158,14.4313,235.4310
798,-0.957208,14.4363,235.4360
799,-0.952051,14.4363,235.4410
800,-0.955235,14.4413,235.4460
801,-0.953519,14.4413,235.4510
802,-0.959387,14.4463,235.4560
803,-0.956198,14.4463,235.4610
804,-0.961814,14.4513,235.4660
805,-0.959140,14.4513,235.4710
806,-0.963666,14.4569,235.4760
807,-0.958391,14.4569,235.4810
808,-0.962544,14.4619,235.4860
809,-0.960949,14.4619,235.4910
810,-0.966902,14.4669,235.4960
811,-0.960411,14.4669,235.5010
812,-0.955324,14.4713,235.5060
813,-0.945756,14.4713,235.5110
814,-0.944372,14.4769,235.5160
815,-0.936694,14.4769,235.5210
816,-0.939261,14.4813,235.5260
817,-0.936254,14.4813,235.5310
818,-0.940482,14.4863,235.5360
819,-0.936203,14.4863,235.5410
820,-0.941188,14.4913,235.5460
821,-0.938260,14.4913,235.5510
822,-0.944667,14.4969,235.5560
823,-0.940323,14.4969,235.5610
824,-0.945163,14.5013,235.5660
825,-0.942104,14.5013,235.5710
826,-0.946117,14.5063,235.5760
827,-0.941637,14.5063,235.5810
828,-0.947641,14.5119,235.5860
829,-0.945467,14.5119,235.5910
830,-0.952518,14.5169,235.5960
831,-0.948202,14.5169,235.6010
832,-0.952672,14.5213,235.6060
833,-0.948057,14.5213,235.6110
834,-0.943250,14.5263,235.6160
835,-0.930601,14.5263,235.6210
836,-0.926154,14.5313,235.6260
837,-0.919158,14.5313,235.6310
838,-0.921454,14.5370,235.6360
839,-0.914791,14.5370,235.6410
840,-0.917526,14.5413,235.6460
841,-0.913865,14.5413,235.6510
842,-0.918803,14.5463,235.6560
843,-0.914431,14.5463,235.6610
844,-0.921094,14.5513,235.6660
845,-0.918499,14.5513,235.6710
846,-0.924840,14.5570,235.6760
847,-0.919313,14.5570,235.6810
848,-0.924363,14.5613,235.6860
849,-0.921300,14.5613,235.6910
850,-0.927449,14.5663,235.6960
851,-0.923549,14.5663,235.7010
852,-0.929689,14.5713,235.7060
853,-0.926598,14.5713,235.7110
854,-0.932785,14.5769,235.7160
855,-0.927304,14.5770,235.7210
856,-0.932013,14.5813,235.7260
857,-0.928660,14.5813,235.7310
858,-0.934702,14.5863,235.7360
859,-0.930568,14.5863,235.7410
860,-0.936423,14.5913,235.7460
861,-0.933210,14.5913,235.7510
862,-0.939261,14.5969,235.7560
863,-0.932972,14.5969,235.7610
864,-0.937321,14.6019,235.7660
865,-0.934309,14.6019,235.7710
866,-0.941015,14.6069,235.7760
867,-0.936334,14.6069,235.7810
868,-0.942637,14.6113,235.7860
869,-0.939645,14.6113,235.7910
870,-0.946416,14.6169,235.7960
871,-0.940482,14.6169,235.8010
872,-0.945452,14.6213,235.8060
873,-0.941688,14.6213,235.8110
874,-0.945775,14.6263,235.8160
875,-0.939930,14.6263,235.8210
876,-0.945078,14.6313,235.8260
877,-0.941716,14.6313,235.8310
878,-0.948946,14.6369,235.8360
879,-0.943058,14.6369,235.8410
880,-0.947346,14.6413,235.8460
881,-0.943624,14.6413,235.8510
882,-0.948543,14.6463,235.8560
883,-0.943072,14.6463,235.8610
884,-0.948483,14.6519,235.8660
885,-0.944522,14.6519,235.8710
886,-0.950699,14.6569,235.8760
887,-0.943872,14.6569,235.8810
888,-0.948169,14.6613,235.8860
889,-0.944246,14.6613,235.8910
890,-0.948221,14.6663,235.8960
891,-0.936717,14.6663,235.9010
892,-0.929642,14.6713,235.9060
893,-0.918560,14.6713,235.9110
894,-0.914234,14.6770,235.9160
895,-0.897105,14.6770,235.9210
896,-0.880327,14.6814,235.9260
897,-0.860355,14.6814,235.9310
898,-0.847108,14.6864,235.9360
899,-0.834066,14.6864,235.9410
900,-0.833098,14.6914,235.9460
901,-0.827342,14.6914,235.9510
902,-0.832771,14.6970,235.9560
903,-0.826042,14.6970,235.9610
904,-0.829357,14.7014,235.9660
905,-0.821179,14.7014,235.9710
906,-0.814010,14.7064,235.9760
907,-0.799991,14.7064,235.9810
908,-0.796577,14.7114,235.9860
909,-0.789577,14.7114,235.9910
910,-0.794155,14.7170,235.9960
911,-0.787042,14.7170,236.0010
912,-0.791985,14.7214,236.0060
913,-0.788417,14.7214,236.0110
914,-0.794837,14.7264,236.0160
915,-0.789703,14.7264,236.0210
916,-0.795562,14.7314,236.0260
917,-0.791560,14.7314,236.0310
918,-0.797526,14.7364,236.0360
919,-0.790437,14.7364,236.0410
920,-0.794263,14.7414,236.0460
921,-0.789689,14.7414,236.0510
922,-0.795908,14.7464,236.0560
923,-0.790737,14.7464,236.0610
924,-0.796914,14.7514,236.0660
925,-0.792499,14.7514,236.0710
926,-0.798766,14.7564,236.0760
927,-0.792326,14.7564,236.0810
928,-0.796455,14.7614,236.0860
929,-0.792415,14.7614,236.0910
930,-0.798345,14.7664,236.0960
931,-0.792420,14.7664,236.1010
932,-0.797442,14.7714,236.1060
933,-0.792822,14.7714,236.1110
934,-0.796619,14.7764,236.1160
935,-0.783867,14.7764,236.1210
936,-0.774421,14.7814,236.1260
937,-0.758200,14.7814,236.1310
938,-0.742703,14.7864,236.1360
939,-0.724461,14.7864,236.1410
940,-0.717171,14.7915,236.1460
941,-0.707683,14.7915,236.1510
942,-0.709960,14.7965,236.1560
943,-0.701712,14.7965,236.1610
944,-0.706196,14.8015,236.1660
945,-0.702184,14.8015,236.1710
946,-0.708197,14.8065,236.1760
947,-0.701356,14.8065,236.1810
948,-0.706065,14.8115,236.1860
949,-0.701520,14.8115,236.1910
950,-0.708791,14.8165,236.1960
951,-0.702404,14.8165,236.2010
952,-0.707023,14.8215,236.2060
953,-0.702460,14.8215,236.2110
954,-0.707463,14.8265,236.2160
955,-0.700201,14.8265,236.2210
956,-0.703278,14.8315,236.2260
957,-0.697138,14.8315,236.2310
958,-0.696493,14.8365,236.2360
959,-0.680659,14.8365,236.2410
960,-0.670390,14.8415,236.2460
961,-0.658111,14.8415,236.2510
962,-0.652976,14.8465,236.2560
963,-0.635015,14.8465,236.2610
964,-0.613790,14.8515,236.2660
965,-0.591083,14.8515,236.2710
966,-0.577236,14.8565,236.2760
967,-0.562394,14.8565,236.2810
968,-0.560145,14.8615,236.2860
969,-0.551120,14.8616,236.2910
970,-0.543077,14.8666,236.2960
971,-0.526500,14.8666,236.3010
972,-0.518896,14.8716,236.3060
973,-0.509212,14.8716,236.3110
974,-0.510559,14.8766,236.3160
975,-0.503526,14.8766,236.3210
976,-0.508399,14.8816,236.3260
977,-0.504045,14.8816,236.3310
978,-0.508600,14.8866,236.3360
979,-0.502333,14.8866,236.3410
980,-0.506925,14.8916,236.3460
981,-0.502352,14.8916,236.3510
982,-0.508847,14.8966,236.3560
983,-0.502240,14.8966,236.3610
984,-0.506668,14.9016,236.3660
985,-0.497849,14.9016,236.3710
986,-0.482712,14.9066,236.3760
987,-0.460482,14.9066,236.3810
988,-0.445878,14.9116,236.3860
989,-0.433467,14.9116,236.3910
990,-0.432836,14.9166,236.3960
991,-0.423563,14.9166,236.4010
992,-0.426383,14.9216,236.4060
993,-0.421506,14.9216,236.4110
994,-0.427257,14.9266,236.4160
995,-0.421749,14.9266,236.4210
996,-0.426696,14.9316,236.4260
997,-0.422380,14.9316,236.4310
998,-0.428894,14.9366,236.4360
999,-0.423470,14.9366,236.4410
1000,-0.429212,14.9416,236.4460
1001,-0.425186,14.9416,236.4510
1002,-0.431185,14.9466,236.4560
1003,-0.425981,14.9466,236.4610
1004,-0.431045,14.9516,236.4660
1005,-0.427234,14.9516,236.4710
1006,-0.432747,14.9566,236.4760
1007,-0.426028,14.9566,236.4810
1008,-0.429932,14.9610,236.4860
1009,-0.426000,14.9610,236.4910
1010,-0.433098,14.9666,236.4960
1011,-0.427767,14.9666,236.5010
1012,-0.432144,14.9716,236.5060
1013,-0.427384,14.9716,236.5110
1014,-0.432630,14.9766,236.5160
1015,-0.426037,14.9766,236.5210
1016,-0.430811,14.9810,236.5260
1017,-0.426701,14.9810,236.5310
1018,-0.432892,14.9866,236.5360
1019,-0.427407,14.9866,236.5410
1020,-0.430405,14.9916,236.5460
1021,-0.425331,14.9916,236.5510
1022,-0.430938,14.9966,236.5560
1023,-0.424835,14.9966,236.5610
1024,-0.429928,15.0016,236.5660
1025,-0.426710,15.0016,236.5710
1026,-0.432817,15.0066,236.5760
1027,-0.426617,15.0066,236.5810
1028,-0.429081,15.0110,236.5860
1029,-0.421225,15.0110,236.5910
1030,-0.412378,15.0166,236.5960
1031,-0.395782,15.0166,236.6010
1032,-0.389067,15.0210,236.6060
1033,-0.380842,15.0210,236.6110
1034,-0.383549,15.0267,236.6160
1035,-0.376802,15.0267,236.6210
1036,-0.378873,15.0310,236.6260
1037,-0.373103,15.0310,236.6310
1038,-0.377101,15.0367,236.6360
1039,-0.369530,15.0367,236.6410
1040,-0.362394,15.0417,236.6460
1041,-0.346883,15.0417,236.6510
1042,-0.339196,15.0467,236.6560
1043,-0.328034,15.0467,236.6610
1044,-0.328286,15.0517,236.6660
1045,-0.323297,15.0517,236.6710
1046,-0.327599,15.0567,236.6760
1047,-0.320561,15.0567,236.6810
1048,-0.322679,15.0611,236.6860
1049,-0.317615,15.0611,236.6910
1050,-0.323970,15.0661,236.6960
1051,-0.319981,15.0661,236.7010
1052,-0.325116,15.0711,236.7060
1053,-0.321693,15.0711,236.7110
1054,-0.327127,15.0767,236.7160
1055,-0.319949,15.0767,236.7210
1056,-0.322787,15.0811,236.7260
1057,-0.318452,15.0811,236.7310
1058,-0.324456,15.0867,236.7360
1059,-0.319916,15.0867,236.7410
1060,-0.325092,15.0911,236.7460
1061,-0.321510,15.0911,236.7510
1062,-0.327566,15.0967,236.7560
1063,-0.321712,15.0967,236.7610
1064,-0.324882,15.1011,236.7660
1065,-0.320683,15.1011,236.7710
1066,-0.326355,15.1061,236.7760
1067,-0.320968,15.1061,236.7810
1068,-0.321637,15.1111,236.7860
1069,-0.308230,15.1111,236.7910
1070,-0.297367,15.1167,236.7960
1071,-0.282418,15.1167,236.8010
1072,-0.276591,15.1211,236.8060
1073,-0.268665,15.1211,236.8110
1074,-0.270835,15.1261,236.8160
1075,-0.265406,15.1261,236.8210
1076,-0.269320,15.1317,236.8260
1077,-0.265686,15.1317,236.8310
1078,-0.271606,15.1367,236.8360
1079,-0.264989,15.1367,236.8410
1080,-0.267356,15.1411,236.8460
1081,-0.263082,15.1411,236.8510
1082,-0.269044,15.1461,236.8560
1083,-0.264012,15.1461,236.8610
1084,-0.268183,15.1511,236.8660
1087,-0.264293,15.1567,236.8810
1088,-0.260112,15.1611,236.8860
1089,-0.245462,15.1611,236.8910
1090,-0.235834,15.1661,236.8960
1091,-0.223301,15.1661,236.9010
1092,-0.220585,15.1711,236.9060
1093,-0.215057,15.1711,236.9110
1094,-0.218401,15.1767,236.9160
1095,-0.209493,15.1768,236.9210
1096,-0.209469,15.1811,236.9260
1097,-0.204550,15.1811,236.9310
1098,-0.211293,15.1861,236.9360
1099,-0.208113,15.1861,236.9410
1100,-0.205018,15.1911,236.9460
1101,-0.190465,15.1911,236.9510
1102,-0.182029,15.1968,236.9560
1103,-0.169156,15.1968,236.9610
1104,-0.164330,15.2012,236.9660
1105,-0.157639,15.2012,236.9710
1106,-0.160547,15.2062,236.9760
1107,-0.154197,15.2062,236.9810
1108,-0.157063,15.2112,236.9860
1109,-0.152869,15.2112,236.9910
1110,-0.157236,15.2168,236.9960
1111,-0.150545,15.2168,237.0010
1112,-0.154122,15.2212,237.0060
1113,-0.150620,15.2212,237.0110
1160,-0.100061,15.3412,237.2460
1161,-0.097283,15.3412,237.2510
1162,-0.101842,15.3468,237.2560
1163,-0.098405,15.3468,237.2610
1164,-0.100542,15.3512,237.2660
1165,-0.097774,15.3512,237.2710
1166,-0.101005,15.3568,237.2760
1167,-0.097536,15.3568,237.2810
1168,-0.099504,15.3612,237.2860
1169,-0.096975,15.3612,237.2910
1170,-0.101267,15.3668,237.2960
1171,-0.098260,15.3668,237.3010
1172,-0.100870,15.3718,237.3060
1173,-0.099598,15.3718,237.3110
1174,-0.103521,15.3768,237.3160
1175,-0.099654,15.3768,237.3210
1176,-0.100243,15.3812,237.3260
1177,-0.097498,15.3812,237.3310
1178,-0.100687,15.3868,237.3360
1179,-0.097798,15.3868,237.3410
1180,-0.100229,15.3912,237.3460
1181,-0.098181,15.3912,237.3510
1182,-0.100627,15.3968,237.3560
1183,-0.097143,15.3968,237.3610
1184,-0.098808,15.4012,237.3660
1185,-0.097812,15.4012,237.3710
1232,-0.046079,15.5218,237.6060
1233,-0.044195,15.5218,237.6110
1234,-0.046823,15.5269,237.6160
1235,-0.045317,15.5269,237.6210
1236,-0.045817,15.5318,237.6260
1237,-0.044601,15.5318,237.6310
1238,-0.045831,15.5368,237.6360
1239,-0.044349,15.5368,237.6410
1240,-0.045233,15.5418,237.6460
1241,-0.044438,15.5418,237.6510
1242,-0.046570,15.5468,237.6560
1243,-0.044779,15.5468,237.6610
1244,-0.044012,15.5518,237.6660
1245,-0.043386,15.5518,237.6710
1246,-0.044788,15.5568,237.6760
1247,-0.042740,15.5568,237.6810
1248,-0.042128,15.5619,237.6860
1249,-0.041244,15.5619,237.6910
1250,-0.043619,15.5668,237.6960
1251,-0.042941,15.5668,237.7010
1252,-0.042282,15.5718,237.7060
1253,-0.042156,15.5719,237.7110
1254,-0.043320,15.5769,237.7160
1255,-0.041604,15.5769,237.7210
1256,-0.041225,15.5819,237.7260
1257,-0.040800,15.5819,237.7310
1281,-0.045546,15.6418,237.8510
1282,-0.046318,15.6468,237.8560
1283,-0.045663,15.6468,237.8610
1284,-0.045130,15.6518,237.8660
1285,-0.045120,15.6518,237.8710
1286,-0.044017,15.6568,237.8760
1287,-0.042909,15.6568,237.8810
1288,-0.042338,15.6618,237.8860
1289,-0.042782,15.6618,237.8910
1290,-0.043666,15.6669,237.8960
1291,-0.043535,15.6669,237.9010
1292,-0.041889,15.6719,237.9060
1293,-0.042586,15.6718,237.9110
1294,-0.043470,15.6769,237.9160
1295,-0.044223,15.6768,237.9210
1296,-0.044311,15.6818,237.9260
1297,-0.044648,15.6818,237.9310
1298,-0.045359,15.6868,237.9360
1299,-0.046056,15.6868,237.9410
1353,-0.044826,15.8212,238.2110
1354,-0.043334,15.8268,238.2160
1355,-0.045106,15.8268,238.2210
1356,-0.043110,15.8312,238.2260
1357,-0.045583,15.8312,238.2310
1358,-0.044536,15.8368,238.2360
1359,-0.045953,15.8368,238.2410
1360,-0.042478,15.8412,238.2460
1361,-0.043732,15.8412,238.2510
1362,-0.042502,15.8468,238.2560
1363,-0.044854,15.8468,238.2610
1364,-0.042305,15.8512,238.2660
1365,-0.045303,15.8512,238.2710
1366,-0.044209,15.8568,238.2760
1367,-0.046332,15.8568,238.2810
1368,-0.042441,15.8612,238.2860
1369,-0.043778,15.8612,238.2910
1370,-0.042698,15.8668,238.2960
1371,-0.045191,15.8668,238.3010
1372,-0.042095,15.8712,238.3060
1373,-0.044891,15.8712,238.3110
1374,-0.043545,15.8712,238.3160
1375,-0.046607,15.8769,238.3210
1376,-0.044026,15.8769,238.3260
1377,-0.046196,15.8812,238.3310
1378,-0.044840,15.8868,238.3360

File: Raw data/Maaike/FN loops/P4_FNloop_newsample/Eco_P4_FN2_v_newsample_onespeed/Eco_P4_FN2_v_newsample_onespeed_Interval_17.csv
Point No.,Normal Force [N],Gap [mm],Time [s]
1.0,-0.053413,16.0521,301.8340
2.0,-0.053019,16.0019,302.3340
3.0,-0.051994,15.9518,302.8340
4.0,-0.052885,15.9016,303.3340
5.0,-0.053144,15.8516,303.8340
6.0,-0.051138,15.8014,304.3340
7.0,-0.051487,15.7513,304.8340
8.0,-0.050991,15.7011,305.3340
9.0,-0.052304,15.6509,305.8340
10.0,-0.050310,15.6008,306.3340
11.0,-0.050115,15.5506,306.8340
12.0,-0.052452,15.5001,307.3340
13.0,-0.052893,15.4501,307.8340
14.0,-0.051959,15.3999,308.3340
15.0,-0.052125,15.3497,308.8340
16.0,-0.051912,15.2994,309.3340
17.0,-0.052324,15.2492,309.8340
18.0,-0.052128,15.1991,310.3340
19.0,-0.047974,15.1490,310.8340
20.0,-0.047233,15.0988,311.3340
21.0,-0.048700,15.0486,311.8340
22.0,-0.049103,14.9986,312.3340
23.0,-0.052278,14.9484,312.8340
24.0,-0.053642,14.8982,313.3340
25.0,-0.053068,14.8481,313.8340
26.0,-0.051864,14.7980,314.3340
27.0,-0.054507,14.7479,314.8340
28.0,-0.053998,14.6977,315.3340
29.0,-0.054157,14.6475,315.8340
30.0,-0.051975,14.5973,316.3340
31.0,-0.054332,14.5473,316.8340
32.0,-0.052604,14.4969,317.3340
33.0,-0.052252,14.4466,317.8340
34.0,-0.052543,14.3963,318.3340
35.0,-0.055879,14.3463,318.8340
36.0,-0.053901,14.2959,319.3340
37.0,-0.054181,14.2458,319.8340
38.0,-0.055202,14.1955,320.3340
39.0,-0.053799,14.1456,320.8340
40.0,-0.053802,14.0953,321.3340
41.0,-0.056747,14.0451,321.8340
42.0,-0.055467,13.9949,322.3340
43.0,-0.053830,13.9450,322.8340
44.0,-0.056805,13.8948,323.3340
45.0,-0.054568,13.8447,323.8340
46.0,-0.055273,13.7945,324.3340
47.0,-0.056714,13.7445,324.8340
48.0,-0.057594,13.6944,325.3340
49.0,-0.058376,13.6441,325.8340
50.0,-0.058533,13.5938,326.3340
51.0,-0.060534,13.5437,326.8340
52.0,-0.059938,13.4935,327.3340
53.0,-0.036057,13.4432,327.8340
54.0,0.010977,13.3930,328.3340
55.0,0.069076,13.3428,328.8340
56.0,0.141796,13.2928,329.3340
57.0,0.222461,13.2426,329.8340
58.0,0.295713,13.1923,330.3340
59.0,0.357900,13.1421,330.8340
60.0,0.423865,13.0922,331.3340
61.0,0.474581,13.0421,331.8340
62.0,0.532366,12.9919,332.3340
63.0,0.603838,12.9418,332.8340
64.0,0.697038,12.8919,333.3340
65.0,0.819763,12.8417,333.8340
66.0,0.967187,12.7918,334.3340
67.0,1.130433,12.7416,334.8340
68.0,1.302145,12.6916,335.3340
69.0,1.487120,12.6416,335.8340
70.0,1.679908,12.5915,336.3340
71.0,1.880035,12.5413,336.8340
