Repository: lloxxa/DOI-10.3389-fphy.2024.1412352

# Sucker analysis

This project studies the adhesion of arrays of millimeter-sized suction cups made from polydimethylsiloxane. Repository contains both data obtained in this project and code used to analyse said data.

## <a name="Measurements"></a> Measurements

All measurements were performed using an Anton Paar MCR-501 rheometer. A glass plate accessory (P-PTD120/GL) was used as a countersurface to the suction cups. Samples were glued to a custom-made 3D-printed probe. A sample was placed on the countersurface with the cups facing down after which glue was placed on the sample (1).

File: Raw data/Maaike/FN loops/P3_FNloop_newsample/Eco_P3_FN4_v_onespeed/Eco_P3_FN4_v_onespeed_Interval_31.csv
Point No.,Normal Force [N],Gap [mm],Time [s]
1,4.169479,11.4162,548.1360
2,4.169021,11.4162,548.1411
3,4.168398,11.4162,548.1460
4,4.168198,11.4162,548.1510
5,4.168259,11.4162,548.1560
6,4.167581,11.4162,548.1610
7,4.167113,11.4162,548.1660
8,4.167182,11.4168,548.1710
9,4.164410,11.4168,548.1750
10,4.162385,11.4168,548.1801
11,4.155903,11.4187,548.1850
12,4.149834,11.4187,548.1900
13,4.135202,11.4224,548.1950
14,4.126528,11.4224,548.2000
15,4.103975,11.4268,548.2050
16,4.085612,11.4318,548.2110
17,4.067469,11.4318,548.2160
18,4.043910,11.4374,548.2210
19,4.024901,11.4374,548.2260
20,4.002011,11.4424,548.2310
21,3.985037,11.4424,548.2360
22,3.963802,11.4473,548.2410
23,3.945967,11.4473,548.2460
24,3.924490,11.4517,548.2510
25,3.907660,11.4517,548.2560
26,3.884363,11.4567,548.2610
27,3.865780,11.4567,548.2661
28,3.842712,11.4616,548.2710
29,3.825574,11.4616,548.2760
30,3.808099,11.4616,548.2800
31,3.783971,11.4666,548.2850
32,3.766729,11.4666,548.2900
33,3.743662,11.4716,548.2950
34,3.724705,11.4716,548.3000
35,3.702189,11.4766,548.3051
36,3.683615,11.4765,548.3100
37,3.663106,11.4815,548.3150
38,3.647230,11.4815,548.3200
39,3.626187,11.4871,548.3250
40,3.608885,11.4871,548.3300
41,3.589544,11.4915,548.3350
42,3.572102,11.4915,548.3400
43,3.551116,11.4971,548.3450
44,3.532799,11.4971,548.3500
45,3.514146,11.5014,548.3550
46,3.496722,11.5014,548.3600
47,3.475886,11.5064,548.3651
48,3.458859,11.5064,548.3701
49,3.440660,11.5114,548.3750
50,3.422708,11.5114,548.3800
51,3.402493,11.5164,548.3850
52,3.384672,11.5164,548.3900
53,3.367342,11.5214,548.3950
54,3.350634,11.5214,548.4000
55,3.331214,11.5263,548.4050
56,3.313949,11.5263,548.4100
57,3.295553,11.5313,548.4150
58,3.277395,11.5313,548.4200
59,3.257798,11.5363,548.4250
60,3.239309,11.5363,548.4301
61,3.222708,11.5419,548.4350
62,3.206439,11.5419,548.4400
63,3.188221,11.5469,548.4450
64,3.171882,11.5469,548.4500
65,3.156947,11.5512,548.4550
66,3.140370,11.5512,548.4600
67,3.123260,11.5562,548.4650
68,3.105672,11.5562,548.4700
69,3.089422,11.5612,548.4750
70,3.072209,11.5612,548.4800
71,3.054267,11.5662,548.4850
72,3.037484,11.5662,548.4901
73,3.022450,11.5712,548.4951
74,3.005345,11.5711,548.5000
75,2.988637,11.5761,548.5050
76,2.970620,11.5761,548.5100
77,2.955988,11.5811,548.5150
78,2.939631,11.5811,548.5200
79,2.923353,11.5867,548.5250
80,2.906318,11.5867,548.5300
81,2.891181,11.5911,548.5350
82,2.873771,11.5911,548.5400
83,2.857166,11.5961,548.5450
84,2.838803,11.5960,548.5500
85,2.824803,11.6010,548.5551
86,2.808071,11.6010,548.5600
87,2.792359,11.6060,548.5650
88,2.775847,11.6060,548.5700
89,2.762806,11.6110,548.5750
90,2.746398,11.6110,548.5800
91,2.730554,11.6160,548.5850
92,2.713098,11.6160,548.5900
93,2.700010,11.6210,548.5950
94,2.683489,11.6210,548.6000
95,2.667959,11.6260,548.6050
96,2.651339,11.6259,548.6100
97,2.637915,11.6309,548.6151
98,2.621646,11.6309,548.6201
99,2.606716,11.6365,548.6250
100,2.589853,11.6365,548.6300
101,2.576726,11.6409,548.6350
102,2.560402,11.6409,548.6400
103,2.545537,11.6459,548.6450
104,2.528688,11.6459,548.6500
105,2.514369,11.6509,548.6550
106,2.496334,11.6508,548.6600
107,2.480146,11.6558,548.6650
108,2.462829,11.6558,548.6700
109,2.450638,11.6608,548.6750
110,2.434482,11.6608,548.6801
111,2.420669,11.6658,548.6850
112,2.404372,11.6658,548.6900
113,2.390951,11.6708,548.6950
114,2.373795,11.6708,548.7000
115,2.358630,11.6758,548.7050
116,2.342716,11.6758,548.7100
117,2.332228,11.6814,548.7150
118,2.318195,11.6814,548.7200
119,2.305411,11.6857,548.7250
120,2.290493,11.6857,548.7300
121,2.277395,11.6907,548.7350
122,2.261885,11.6907,548.7401
123,2.247239,11.6957,548.7451
124,2.231766,11.6957,548.7500
125,2.220898,11.7007,548.7550
126,2.206715,11.7007,548.7600
127,2.194697,11.7057,548.7650
128,2.180912,11.7057,548.7700
129,2.170306,11.7107,548.7750
130,2.155165,11.7106,548.7800
131,2.142567,11.7156,548.7850
132,2.126795,11.7156,548.7900
133,2.115829,11.7206,548.7950
134,2.099547,11.7206,548.8000
135,2.085995,11.7262,548.8051
136,2.069395,11.7262,548.8100
137,2.058233,11.7306,548.8150
138,2.041558,11.7306,548.8200
139,2.026462,11.7356,548.8250
140,2.008160,11.7356,548.8300
141,1.996909,11.7406,548.8350
142,1.980519,11.7405,548.8400
143,1.967159,11.7455,548.8450
144,1.950185,11.7455,548.8500
145,1.938130,11.7505,548.8550
146,1.920800,11.7505,548.8600
147,1.906378,11.7555,548.8651
148,1.888427,11.7555,548.8701
149,1.876919,11.7605,548.8750
150,1.859916,11.7605,548.8800
151,1.845134,11.7655,548.8850
152,1.827309,11.7655,548.8900
153,1.815043,11.7704,548.8950
154,1.799103,11.7704,548.9000
155,1.787243,11.7754,548.9050
156,1.770283,11.7754,548.9100
157,1.758681,11.7804,548.9150
158,1.741076,11.7804,548.9200
159,1.726116,11.7854,548.9250
160,1.708347,11.7854,548.9301
161,1.696530,11.7904,548.9350
162,1.679897,11.7904,548.9400
163,1.668515,11.7954,548.9450
164,1.651275,11.7953,548.9500
165,1.640528,11.8003,548.9550
166,1.622970,11.8003,548.9600
167,1.609128,11.8053,548.9650
168,1.591766,11.8053,548.9700
169,1.581394,11.8103,548.9750
170,1.564629,11.8103,548.9800
171,1.552439,11.8153,548.9850
172,1.535254,11.8153,548.9901
173,1.524648,11.8203,548.9951
174,1.507159,11.8203,549.0000
175,1.491967,11.8253,549.0050
176,1.473734,11.8252,549.0100
177,1.461571,11.8302,549.0150
178,1.443928,11.8302,549.0200
179,1.431546,11.8352,549.0250
180,1.414702,11.8352,549.0300
181,1.404924,11.8402,549.0350
182,1.388342,11.8402,549.0400
183,1.374552,11.8452,549.0450
184,1.356717,11.8452,549.0500
185,1.345827,11.8495,549.0551
186,1.328993,11.8495,549.0600
187,1.317134,11.8552,549.0650
188,1.300173,11.8551,549.0700
189,1.289549,11.8601,549.0750
190,1.272864,11.8601,549.0800
191,1.260748,11.8651,549.0850
192,1.244326,11.8651,549.0900
193,1.232939,11.8701,549.0950
194,1.216091,11.8701,549.1000
195,1.204466,11.8751,549.1050
196,1.187856,11.8751,549.1100
197,1.179060,11.8801,549.1151
198,1.163568,11.8801,549.1201
199,1.151457,11.8844,549.1250
200,1.134637,11.8844,549.1300
201,1.123545,11.8894,549.1350
202,1.106201,11.8894,549.1400
203,1.094159,11.8944,549.1450
204,1.076923,11.8944,549.1500
205,1.067786,11.9000,549.1550
206,1.052065,11.9000,549.1600
207,1.040365,11.9044,549.1650
208,1.023774,11.9044,549.1700
209,1.013472,11.9100,549.1750
210,0.996315,11.9100,549.1801
211,0.983199,11.9150,549.1850
212,0.965569,11.9149,549.1900
213,0.955908,11.9199,549.1950
214,0.939804,11.9199,549.2000
215,0.929207,11.9243,549.2050
216,0.913856,11.9243,549.2100
217,0.904391,11.9293,549.2150
218,0.887711,11.9293,549.2200
219,0.875473,11.9343,549.2250
220,0.858981,11.9343,549.2300
221,0.850952,11.9393,549.2350
222,0.835160,11.9392,549.2401
223,0.823086,11.9442,549.2451
224,0.806116,11.9442,549.2500
225,0.795792,11.9492,549.2550
226,0.779621,11.9492,549.2600
227,0.769226,11.9548,549.2650
228,0.752887,11.9548,549.2700
229,0.744550,11.9598,549.2750
230,0.729217,11.9598,549.2800
231,0.718789,11.9648,549.2850
232,0.702680,11.9648,549.2900
233,0.692621,11.9692,549.2950
234,0.675899,11.9691,549.3000
235,0.665289,11.9741,549.3051
236,0.648585,11.9741,549.3100
237,0.639766,11.9791,549.3150
238,0.623979,11.9791,549.3200
239,0.612382,11.9841,549.3250
240,0.595782,11.9841,549.3300
241,0.586439,11.9891,549.3350
242,0.569118,11.9891,549.3400
243,0.557597,11.9941,549.3450
244,0.539743,11.9941,549.3500
245,0.531980,11.9991,549.3550
246,0.516558,11.9991,549.3600
247,0.504700,12.0047,549.3651
248,0.488179,12.0047,549.3701
249,0.479373,12.0090,549.3750
250,0.464134,12.0090,549.3800
251,0.452747,12.0140,549.3850
252,0.437068,12.0140,549.3900
253,0.429497,12.0190,549.3950
254,0.413552,12.0190,549.4000
255,0.401155,12.0240,549.4050
256,0.384961,12.0240,549.4100
257,0.375361,12.0290,549.4150
258,0.361206,12.0290,549.4200
259,0.354496,12.0340,549.4250
260,0.342539,12.0340,549.4301
261,0.336900,12.0389,549.4350
262,0.324190,12.0389,549.4400
263,0.316198,12.0439,549.4450
264,0.302572,12.0439,549.4500
265,0.296427,12.0489,549.4550
266,0.283881,12.0489,549.4600
267,0.276250,12.0539,549.4650
268,0.261997,12.0539,549.4700
269,0.254749,12.0589,549.4750
270,0.240580,12.0589,549.4800
271,0.230601,12.0639,549.4850
272,0.215857,12.0639,549.4901
273,0.209642,12.0689,549.4951
274,0.197639,12.0689,549.5000
275,0.191040,12.0739,549.5050
276,0.176787,12.0739,549.5100
277,0.170844,12.0789,549.5150
278,0.156699,12.0788,549.5200
279,0.147084,12.0838,549.5250
280,0.132785,12.0838,549.5300
281,0.126304,12.0888,549.5350
282,0.114323,12.0888,549.5400
283,0.106710,12.0938,549.5450
284,0.092186,12.0938,549.5500
285,0.085658,12.0994,549.5551
286,0.073561,12.0994,549.5600
287,0.065700,12.1038,549.5650
288,0.051976,12.1038,549.5700
289,0.044863,12.1088,549.5750
290,0.033145,12.1088,549.5800
291,0.027201,12.1138,549.5850
292,0.016834,12.1138,549.5900
293,0.012448,12.1188,549.5950
294,0.002347,12.1188,549.6000
295,-0.003680,12.1237,549.6050
296,-0.015226,12.1237,549.6100
297,-0.021436,12.1281,549.6151
298,-0.035918,12.1281,549.6201
299,-0.049778,12.1337,549.6250
300,-0.065303,12.1337,549.6300
301,-0.070143,12.1387,549.6350
302,-0.079827,12.1387,549.6400
303,-0.080860,12.1437,549.6450
304,-0.090470,12.1437,549.6500
305,-0.093159,12.1481,549.6550
306,-0.107314,12.1481,549.6600
307,-0.117110,12.1537,549.6650
308,-0.131695,12.1537,549.6700
309,-0.135048,12.1587,549.6750
310,-0.146252,12.1587,549.6801
311,-0.150606,12.1637,549.6850
312,-0.164737,12.1637,549.6900
313,-0.172925,12.1686,549.6950
314,-0.187136,12.1686,549.7000
315,-0.197653,12.1736,549.7050
316,-0.213229,12.1736,549.7100
317,-0.217232,12.1786,549.7150
318,-0.229656,12.1786,549.7200
319,-0.239280,12.1836,549.7250
320,-0.254108,12.1836,549.7300
321,-0.261375,12.1880,549.7350
322,-0.274650,12.1880,549.7401
323,-0.282469,12.1936,549.7451
324,-0.295871,12.1936,549.7500
325,-0.301422,12.1986,549.7550
326,-0.314370,12.1986,549.7600
327,-0.322801,12.2036,549.7650
328,-0.335899,12.2036,549.7700
329,-0.341370,12.2085,549.7750
330,-0.352859,12.2085,549.7800
331,-0.359747,12.2135,549.7850
332,-0.372757,12.2135,549.7900
333,-0.378424,12.2185,549.7950
334,-0.390484,12.2185,549.8000
335,-0.398027,12.2235,549.8051
336,-0.409736,12.2235,549.8100
337,-0.414580,12.2279,549.8150
338,-0.426308,12.2279,549.8200
339,-0.433486,12.2329,549.8250
340,-0.446509,12.2329,549.8300
341,-0.452130,12.2385,549.8350
342,-0.464180,12.2385,549.8400
343,-0.471793,12.2435,549.8450
344,-0.483507,12.2435,549.8500
345,-0.487412,12.2485,549.8550
346,-0.498578,12.2485,549.8600
347,-0.506201,12.2535,549.8651
348,-0.518924,12.2534,549.8701
349,-0.523166,12.2584,549.8750
350,-0.534206,12.2584,549.8800
351,-0.540903,12.2634,549.8850
352,-0.552518,12.2634,549.8900
353,-0.558761,12.2678,549.8950
354,-0.571541,12.2678,549.9000
355,-0.579205,12.2728,549.9050
356,-0.591008,12.2728,549.9100
357,-0.594725,12.2784,549.9150
358,-0.605172,12.2784,549.9200
359,-0.611868,12.2828,549.9250
360,-0.623951,12.2828,549.9301
361,-0.629240,12.2878,549.9350
362,-0.640454,12.2877,549.9400
363,-0.647613,12.2934,549.9450
364,-0.659252,12.2934,549.9500
365,-0.662988,12.2984,549.9550
366,-0.673145,12.2984,549.9600
367,-0.679392,12.3033,549.9650
368,-0.691569,12.3033,549.9700
369,-0.697629,12.3083,549.9750
370,-0.708651,12.3083,549.9800
371,-0.715244,12.3127,549.9850
372,-0.726383,12.3127,549.9901
373,-0.729264,12.3183,549.9951
374,-0.738775,12.3183,550.0000
375,-0.744045,12.3227,550.0050
376,-0.754968,12.3227,550.0100
377,-0.760154,12.3277,550.0150
378,-0.771111,12.3277,550.0200
379,-0.777868,12.3327,550.0250
380,-0.789105,12.3327,550.0300
381,-0.792546,12.3383,550.0350
382,-0.802142,12.3383,550.0400
383,-0.807561,12.3433,550.0450
384,-0.817606,12.3433,550.0500
385,-0.821263,12.3483,550.0551
386,-0.831148,12.3483,550.0600
387,-0.838162,12.3533,550.0650
388,-0.849198,12.3532,550.0700
389,-0.852850,12.3582,550.0750
390,-0.862492,12.3582,550.0800
391,-0.868511,12.3626,550.0850
392,-0.878714,12.3626,550.0900
393,-0.882782,12.3676,550.0950
394,-0.892775,12.3676,550.1000
395,-0.899907,12.3726,550.1050
396,-0.910564,12.3726,550.1100
397,-0.914445,12.3782,550.1151
398,-0.924040,12.3782,550.1201
399,-0.929077,12.3826,550.1250
400,-0.939121,12.3826,550.1300
401,-0.942380,12.3882,550.1350
402,-0.951363,12.3882,550.1400
403,-0.958059,12.3932,550.1450
404,-0.968927,12.3932,550.1500
405,-0.972205,12.3982,550.1550
406,-0.981398,12.3982,550.1600
407,-0.987075,12.4032,550.1650
408,-0.996544,12.4032,550.1700
409,-1.000486,12.4075,550.1750
410,-1.009268,12.4075,550.1801
411,-1.014870,12.4125,550.1850
412,-1.025036,12.4125,550.1900
413,-1.029147,12.4181,550.1950
414,-1.037615,12.4181,550.2000
415,-1.042399,12.4225,550.2050
416,-1.055628,12.4225,550.2110
417,-1.055212,12.4275,550.2160
418,-1.066977,12.4275,550.2210
419,-1.067430,12.4325,550.2260
420,-1.080360,12.4325,550.2310
421,-1.079392,12.4381,550.2360
422,-1.090292,12.4381,550.2410
423,-1.090975,12.4431,550.2460
424,-1.103100,12.4431,550.2510
425,-1.102549,12.4481,550.2560
426,-1.113117,12.4481,550.2610
427,-1.113823,12.4525,550.2661
428,-1.125700,12.4525,550.2710
429,-1.124101,12.4581,550.2760
430,-1.134637,12.4581,550.2810
431,-1.136011,12.4625,550.2860
432,-1.147861,12.4624,550.2910
433,-1.147660,12.4674,550.2960
434,-1.158331,12.4674,550.3010
435,-1.159836,12.4724,550.3060
436,-1.172935,12.4724,550.3110
437,-1.172224,12.4781,550.3160
438,-1.181684,12.4781,550.3210
439,-1.182030,12.4831,550.3260
440,-1.192570,12.4830,550.3311
441,-1.192055,12.4880,550.3360
442,-1.202605,12.4880,550.3410
443,-1.203503,12.4930,550.3460
444,-1.215333,12.4930,550.3510
445,-1.214094,12.4980,550.3560
446,-1.222708,12.4980,550.3610
447,-1.222380,12.5024,550.3660
448,-1.233126,12.5024,550.3710
449,-1.232504,12.5074,550.3760
450,-1.242310,12.5074,550.3810
451,-1.242296,12.5124,550.3860
452,-1.254057,12.5124,550.3911
453,-1.252275,12.5180,550.3960
454,-1.261506,12.5180,550.4010
455,-1.261174,12.5224,550.4060
456,-1.272724,12.5224,550.4110
457,-1.271648,12.5280,550.4160
458,-1.283545,12.5280,550.4210
459,-1.284167,12.5330,550.4260
460,-1.296376,12.5330,550.4310
461,-1.294833,12.5380,550.4360
462,-1.305373,12.5380,550.4410
463,-1.306098,12.5424,550.4460
464,-1.318200,12.5423,550.4510
465,-1.317236,12.5473,550.4561
466,-1.327239,12.5473,550.4610
467,-1.326243,12.5523,550.4660
468,-1.335422,12.5523,550.4710
469,-1.332659,12.5573,550.4760
470,-1.341838,12.5573,550.4810
471,-1.341595,12.5623,550.4860
472,-1.352401,12.5623,550.4910
473,-1.351087,12.5673,550.4960
474,-1.360697,12.5673,550.5010
475,-1.360370,12.5729,550.5060
476,-1.371999,12.5729,550.5110
477,-1.370938,12.5779,550.5161
478,-1.381225,12.5779,550.5210
479,-1.381188,12.5829,550.5260
480,-1.391494,12.5829,550.5310
481,-1.389011,12.5873,550.5360
482,-1.395558,12.5873,550.5410
483,-1.393379,12.5923,550.5460
484,-1.402376,12.5923,550.5510
485,-1.398976,12.5973,550.5560
486,-1.404452,12.5973,550.5610
487,-1.401122,12.6023,550.5660
488,-1.407225,12.6023,550.5710
489,-1.403923,12.6073,550.5760
490,-1.411957,12.6073,550.5811
491,-1.411302,12.6123,550.5860
492,-1.422095,12.6123,550.5910
493,-1.420589,12.6173,550.5960
494,-1.429647,12.6173,550.6010
495,-1.429685,12.6229,550.6060
496,-1.441740,12.6229,550.6110
497,-1.442081,12.6279,550.6160
498,-1.453814,12.6279,550.6210
499,-1.454576,12.6323,550.6260
500,-1.465967,12.6323,550.6310
501,-1.464924,12.6373,550.6360
502,-1.475324,12.6373,550.6411
503,-1.475436,12.6423,550.6460
504,-1.485387,12.6422,550.6510
505,-1.482871,12.6473,550.6560
506,-1.489830,12.6472,550.6610
507,-1.488548,12.6522,550.6660
508,-1.497353,12.6522,550.6710
509,-1.495399,12.6572,550.6760
510,-1.504120,12.6572,550.6810
511,-1.504124,12.6622,550.6860
512,-1.515647,12.6622,550.6910
513,-1.515530,12.6679,550.6960
514,-1.524106,12.6679,550.7010
515,-1.522263,12.6729,550.7061
516,-1.528085,12.6728,550.7110
517,-1.524616,12.6779,550.7160
518,-1.531429,12.6778,550.7210
519,-1.531625,12.6822,550.7260
520,-1.542553,12.6822,550.7310
521,-1.541842,12.6872,550.7360
522,-1.551938,12.6872,550.7410
523,-1.553370,12.6922,550.7460
524,-1.564050,12.6922,550.7510
525,-1.562072,12.6972,550.7560
526,-1.569923,12.6972,550.7610
527,-1.570325,12.7022,550.7661
528,-1.581847,12.7022,550.7710
529,-1.581992,12.7072,550.7760
530,-1.591405,12.7072,550.7810
531,-1.591985,12.7122,550.7860
532,-1.602773,12.7122,550.7910
533,-1.601824,12.7178,550.7960
534,-1.610765,12.7178,550.8010
535,-1.610966,12.7228,550.8060
536,-1.620267,12.7228,550.8110
537,-1.619411,12.7272,550.8160
538,-1.628099,12.7272,550.8210
539,-1.629399,12.7322,550.8260
540,-1.640556,12.7322,550.8311
541,-1.639678,12.7372,550.8360
542,-1.647566,12.7372,550.8410
543,-1.647557,12.7422,550.8460
544,-1.657227,12.7421,550.8510
545,-1.656904,12.7471,550.8560
546,-1.666089,12.7471,550.8610
547,-1.666719,12.7521,550.8660
548,-1.676086,12.7521,550.8710
549,-1.674721,12.7571,550.8760
550,-1.679874,12.7571,550.8810
551,-1.677017,12.7621,550.8860
552,-1.682764,12.7621,550.8911
553,-1.681258,12.7671,550.8960
554,-1.689006,12.7671,550.9010
555,-1.690161,12.7721,550.9060
556,-1.700917,12.7721,550.9110
557,-1.700023,12.7771,550.9160
558,-1.706851,12.7771,550.9210
559,-1.707290,12.7821,550.9260
560,-1.717578,12.7821,550.9310
561,-1.718013,12.7871,550.9360
562,-1.726636,12.7871,550.9410
563,-1.727327,12.7921,550.9460
564,-1.735306,12.7921,550.9510
565,-1.733772,12.7971,550.9561
566,-1.741024,12.7971,550.9610
567,-1.741683,12.8021,550.9660
568,-1.751681,12.8021,550.9710
569,-1.751714,12.8071,550.9760
570,-1.759612,12.8071,550.9810
571,-1.760781,12.8121,550.9860
572,-1.768838,12.8121,550.9910
573,-1.767613,12.8177,550.9960
574,-1.773804,12.8177,551.0010
575,-1.774529,12.8221,551.0060
576,-1.781380,12.8221,551.0110
577,-1.779621,12.8271,551.0161
578,-1.783404,12.8271,551.0210
579,-1.782754,12.8321,551.0260
580,-1.789993,12.8321,551.0310
581,-1.789483,12.8371,551.0360
582,-1.796044,12.8371,551.0410
583,-1.796984,12.8421,551.0460
584,-1.806042,12.8421,551.0510
585,-1.806832,12.8471,551.0560
586,-1.814267,12.8471,551.0610
587,-1.815913,12.8521,551.0660
588,-1.824489,12.8520,551.0710
589,-1.824157,12.8577,551.0760
590,-1.831475,12.8577,551.0811
591,-1.832846,12.8620,551.0860
592,-1.841375,12.8620,551.0910
593,-1.840931,12.8670,551.0960
594,-1.846528,12.8670,551.1010
595,-1.846837,12.8720,551.1060
596,-1.853154,12.8720,551.1110
597,-1.852177,12.8770,551.1160
598,-1.857348,12.8770,551.1210
599,-1.857942,12.8820,551.1260
600,-1.867169,12.8820,551.1310
601,-1.869203,12.8870,551.1360
602,-1.877223,12.8870,551.1411
603,-1.878495,12.8920,551.1460
604,-1.885074,12.8920,551.1510
605,-1.883951,12.8970,551.1560
606,-1.886243,12.8970,551.1610
607,-1.883058,12.9020,551.1660
608,-1.885518,12.9020,551.1710
609,-1.884148,12.9070,551.1760
610,-1.887664,12.9070,551.1810
611,-1.888230,12.9120,551.1860
612,-1.894534,12.9120,551.1910
613,-1.894323,12.9170,551.1960
614,-1.899813,12.9170,551.2010
615,-1.901698,12.9214,551.2061
616,-1.909333,12.9214,551.2110
617,-1.907431,12.9264,551.2160
618,-1.906888,12.9264,551.2210
619,-1.904630,12.9314,551.2260
620,-1.906963,12.9314,551.2310
621,-1.905499,12.9370,551.2360
622,-1.909539,12.9370,551.2410
623,-1.910657,12.9414,551.2460
624,-1.919041,12.9414,551.2510
625,-1.920973,12.9464,551.2560
626,-1.926594,12.9464,551.2610
627,-1.928894,12.9520,551.2661
628,-1.936250,12.9520,551.2710
629,-1.936993,12.9570,551.2760
630,-1.942132,12.9570,551.2810
631,-1.944017,12.9620,551.2860
632,-1.951040,12.9620,551.2910
633,-1.951891,12.9663,551.2960
634,-1.956110,12.9663,551.3010
635,-1.957929,12.9713,551.3060
636,-1.965195,12.9713,551.3110
637,-1.966364,12.9763,551.3160
638,-1.971321,12.9763,551.3210
639,-1.973159,12.9813,551.3260
640,-1.979682,12.9813,551.3311
641,-1.980491,12.9863,551.3360
642,-1.985387,12.9863,551.3410
643,-1.987954,12.9913,551.3460
644,-1.995656,12.9913,551.3510
645,-1.997405,12.9969,551.3560
646,-2.002493,12.9969,551.3610
647,-2.004330,13.0019,551.3660
648,-2.011214,13.0019,551.3710
649,-2.013178,13.0063,551.3760
650,-2.018925,13.0063,551.3810
651,-2.021716,13.0113,551.3860
652,-2.029413,13.0113,551.3911
653,-2.031172,13.0163,551.3960
654,-2.035437,13.0163,551.4010
655,-2.037513,13.0213,551.4060
656,-2.044438,13.0213,551.4110
657,-2.047080,13.0263,551.4160
658,-2.052743,13.0263,551.4210
659,-2.055600,13.0313,551.4260
660,-2.062086,13.0313,551.4310
661,-2.064382,13.0363,551.4360
662,-2.068492,13.0363,551.4410
663,-2.069960,13.0419,551.4460
664,-2.076273,13.0419,551.4510
665,-2.078981,13.0469,551.4561
666,-2.084485,13.0469,551.4610
667,-2.087126,13.0513,551.4660
668,-2.092854,13.0513,551.4710
669,-2.094450,13.0563,551.4760
670,-2.098139,13.0563,551.4810
671,-2.100430,13.0613,551.4860
672,-2.107286,13.0613,551.4910
673,-2.109956,13.0663,551.4960
674,-2.114599,13.0663,551.5010
675,-2.117452,13.0713,551.5060
676,-2.123152,13.0712,551.5110
677,-2.124466,13.0762,551.5161
678,-2.126271,13.0762,551.5210
679,-2.127898,13.0812,551.5260
680,-2.134660,13.0812,551.5310
681,-2.138027,13.0862,551.5360
682,-2.143759,13.0862,551.5410
683,-2.147220,13.0919,551.5460
684,-2.153121,13.0919,551.5510
685,-2.154562,13.0969,551.5560
686,-2.157073,13.0969,551.5610
687,-2.159617,13.1012,551.5660
688,-2.165939,13.1012,551.5710
689,-2.168759,13.1062,551.5760
690,-2.172664,13.1062,551.5811
691,-2.175708,13.1112,551.5860
692,-2.180786,13.1112,551.5910
693,-2.182881,13.1162,551.5960
694,-2.186444,13.1162,551.6010
695,-2.189540,13.1212,551.6060
696,-2.195987,13.1212,551.6110
697,-2.199701,13.1262,551.6160
698,-2.203634,13.1262,551.6210
699,-2.207267,13.1312,551.6260
700,-2.212625,13.1312,551.6310
701,-2.214931,13.1368,551.6360
702,-2.216928,13.1368,551.6411
703,-2.219350,13.1412,551.6460
704,-2.225266,13.1412,551.6510
705,-2.228366,13.1462,551.6560
706,-2.230825,13.1462,551.6610
707,-2.233907,13.1512,551.6660
708,-2.238682,13.1512,551.6710
709,-2.241950,13.1562,551.6760
710,-2.245383,13.1562,551.6810
711,-2.248534,13.1612,551.6860
712,-2.253809,13.1612,551.6910
713,-2.256652,13.1662,551.6960
714,-2.259163,13.1662,551.7010
715,-2.262334,13.1712,551.7061
716,-2.266149,13.1712,551.7110
717,-2.269446,13.1762,551.7160
718,-2.271270,13.1762,551.7210
719,-2.273991,13.1818,551.7260
720,-2.277928,13.1818,551.7310
721,-2.280276,13.1862,551.7360
722,-2.280688,13.1862,551.7410
723,-2.283316,13.1912,551.7460
724,-2.287707,13.1912,551.7510
725,-2.291125,13.1961,551.7560
726,-2.291845,13.1961,551.7610
727,-2.293365,13.2011,551.7661
728,-2.295095,13.2011,551.7710
729,-2.296484,13.2061,551.7760
730,-2.293370,13.2061,551.7810
731,-2.290938,13.2111,551.7860
732,-2.282619,13.2112,551.7910
733,-2.275609,13.2162,551.7960
734,-2.262680,13.2162,551.8010
735,-2.259201,13.2212,551.8060
736,-2.256381,13.2212,551.8110
737,-2.257101,13.2262,551.8160
738,-2.256932,13.2262,551.8210
739,-2.259986,13.2312,551.8260
740,-2.262357,13.2312,551.8311
741,-2.265457,13.2362,551.8360
742,-2.266219,13.2362,551.8410
743,-2.269563,13.2412,551.8460
744,-2.273752,13.2412,551.8510
745,-2.277349,13.2462,551.8560
746,-2.278700,13.2462,551.8610
747,-2.283311,13.2512,551.8660
748,-2.287777,13.2511,551.8710
749,-2.291761,13.2561,551.8760
750,-2.292097,13.2561,551.8810
751,-2.295465,13.2611,551.8860
752,-2.298214,13.2611,551.8911
753,-2.300856,13.2661,551.8960
754,-2.300304,13.2661,551.9010
755,-2.304120,13.2711,551.9060
756,-2.307141,13.2711,551.9110
757,-2.311312,13.2768,551.9160
758,-2.311251,13.2768,551.9210
759,-2.314595,13.2811,551.9260
760,-2.317017,13.2811,551.9310
761,-2.320982,13.2861,551.9360
762,-2.320421,13.2861,551.9410
763,-2.320804,13.2911,551.9460
764,-2.313561,13.2911,551.9510
765,-2.311527,13.2961,551.9561
766,-2.305097,13.2961,551.9610
767,-2.306117,13.3011,551.9660
768,-2.301352,13.3011,551.9710
769,-2.299416,13.3061,551.9760
770,-2.292664,13.3061,551.9810
771,-2.294202,13.3111,551.9860
772,-2.294595,13.3111,551.9910
773,-2.297532,13.3161,551.9960
774,-2.295188,13.3161,552.0010
775,-2.298397,13.3211,552.0060
776,-2.300477,13.3211,552.0110
777,-2.305317,13.3261,552.0161
778,-2.305424,13.3261,552.0210
779,-2.309498,13.3311,552.0260
780,-2.310662,13.3311,552.0310
781,-2.314604,13.3361,552.0360
782,-2.312186,13.3361,552.0410
783,-2.312654,13.3411,552.0460
784,-2.304022,13.3411,552.0510
785,-2.301408,13.3461,552.0560
786,-2.291616,13.3461,552.0610
787,-2.290442,13.3512,552.0660
788,-2.284953,13.3512,552.0710
789,-2.285317,13.3562,552.0760
790,-2.273626,13.3562,552.0811
791,-2.270629,13.3612,552.0860
792,-2.264008,13.3612,552.0910
793,-2.264288,13.3662,552.0960
794,-2.258925,13.3662,552.1010
795,-2.261164,13.3712,552.1060
796,-2.259425,13.3712,552.1110
797,-2.262656,13.3768,552.1160
798,-2.257297,13.3768,552.1210
799,-2.254150,13.3812,552.1260
800,-2.238074,13.3812,552.1310
801,-2.228160,13.3862,552.1360
802,-2.207949,13.3862,552.1411
803,-2.204115,13.3912,552.1460
804,-2.197026,13.3912,552.1510
805,-2.198569,13.3962,552.1560
806,-2.186790,13.3962,552.1610
807,-2.181062,13.4012,552.1660
808,-2.168502,13.4012,552.1710
809,-2.165747,13.4062,552.1760
810,-2.149880,13.4062,552.1810
811,-2.144610,13.4112,552.1860
812,-2.131480,13.4112,552.1910
813,-2.125532,13.4162,552.1960
814,-2.101240,13.4163,552.2010
815,-2.090989,13.4213,552.2061
816,-2.075039,13.4213,552.2110
817,-2.072640,13.4263,552.2160
818,-2.064592,13.4263,552.2210
819,-2.067426,13.4313,552.2260
820,-2.064658,13.4313,552.2310
821,-2.067384,13.4363,552.2360
822,-2.061300,13.4363,552.2410
823,-2.062745,13.4413,552.2460
824,-2.059285,13.4413,552.2510
825,-2.061576,13.4463,552.2560
826,-2.052219,13.4463,552.2610
827,-2.047505,13.4513,552.2661
828,-2.032383,13.4513,552.2710
829,-2.026953,13.4563,552.2760
830,-2.003989,13.4563,552.2810
831,-1.995520,13.4613,552.2860
832,-1.975418,13.4613,552.2910
833,-1.967192,13.4663,552.2960
834,-1.951153,13.4663,552.3010
835,-1.949558,13.4713,552.3060
836,-1.934730,13.4714,552.3110
837,-1.929605,13.4764,552.3160
838,-1.903035,13.4764,552.3210
839,-1.885705,13.4814,552.3260
840,-1.850629,13.4814,552.3311
841,-1.836082,13.4864,552.3360
842,-1.812804,13.4864,552.3410
843,-1.809525,13.4914,552.3460
844,-1.796666,13.4914,552.3510
845,-1.792369,13.4964,552.3560
846,-1.777555,13.4965,552.3610
847,-1.777125,13.5014,552.3660
848,-1.771723,13.5015,552.3710
849,-1.773828,13.5065,552.3760
850,-1.761267,13.5065,552.3810
851,-1.758976,13.5115,552.3860
852,-1.749371,13.5115,552.3911
853,-1.750765,13.5165,552.3960
854,-1.743657,13.5165,552.4010
855,-1.747164,13.5215,552.4060
856,-1.744999,13.5215,552.4110
857,-1.749685,13.5265,552.4160
858,-1.745915,13.5265,552.4210
859,-1.751480,13.5315,552.4260
860,-1.750783,13.5315,552.4310
861,-1.756470,13.5365,552.4360
862,-1.752481,13.5365,552.4410
863,-1.756998,13.5415,552.4460
864,-1.756189,13.5415,552.4510
865,-1.761188,13.5465,552.4561
866,-1.757386,13.5465,552.4610
867,-1.763273,13.5515,552.4660
868,-1.763619,13.5515,552.4710
869,-1.769610,13.5565,552.4760
870,-1.764442,13.5565,552.4810
871,-1.768352,13.5615,552.4860
872,-1.766205,13.5615,552.4910
873,-1.770494,13.5665,552.4960
874,-1.765527,13.5665,552.5010
875,-1.770746,13.5715,552.5060
876,-1.768735,13.5715,552.5110
877,-1.773542,13.5765,552.5161
878,-1.766477,13.5765,552.5210
879,-1.769502,13.5815,552.5260
880,-1.758789,13.5815,552.5310
881,-1.749918,13.5865,552.5360
882,-1.723638,13.5865,552.5410
883,-1.717190,13.5915,552.5460
884,-1.703185,13.5915,552.5510
885,-1.703082,13.5965,552.5560
886,-1.685565,13.5965,552.5610
887,-1.679518,13.6015,552.5660
888,-1.662885,13.6015,552.5710
889,-1.661258,13.6065,552.5760
890,-1.651705,13.6065,552.5811
891,-1.652789,13.6115,552.5860
892,-1.638475,13.6115,552.5910
893,-1.635361,13.6165,552.5960
894,-1.618719,13.6165,552.6010
895,-1.617236,13.6215,552.6060
896,-1.600725,13.6216,552.6110
897,-1.595179,13.6266,552.6160
898,-1.569409,13.6266,552.6210
899,-1.551854,13.6316,552.6260
900,-1.506224,13.6316,552.6310
901,-1.483502,13.6366,552.6360
902,-1.446444,13.6366,552.6411
903,-1.435754,13.6417,552.6460
904,-1.412738,13.6417,552.6510
905,-1.407412,13.6467,552.6560
906,-1.392013,13.6467,552.6610
907,-1.392504,13.6517,552.6660
908,-1.385368,13.6517,552.6710
909,-1.388908,13.6567,552.6760
910,-1.380697,13.6567,552.6810
911,-1.384485,13.6617,552.6860
912,-1.381010,13.6617,552.6910
913,-1.385630,13.6667,552.6960
914,-1.379336,13.6667,552.7010
915,-1.383212,13.6717,552.7061
916,-1.377470,13.6717,552.7110
917,-1.377933,13.6767,552.7160
918,-1.350465,13.6767,552.7210
919,-1.338331,13.6817,552.7260
920,-1.315983,13.6817,552.7310
921,-1.313458,13.6867,552.7360
922,-1.298139,13.6867,552.7410
923,-1.293916,13.6917,552.7460
924,-1.277877,13.6917,552.7510
925,-1.277082,13.6917,552.7560
926,-1.263381,13.6968,552.7610
927,-1.258976,13.7018,552.7661
928,-1.243054,13.7018,552.7710
929,-1.240659,13.7068,552.7760
930,-1.227720,13.7068,552.7810
931,-1.228553,13.7118,552.7860
932,-1.223143,13.7118,552.7910
933,-1.225934,13.7168,552.7960
934,-1.210087,13.7168,552.8010
935,-1.202287,13.7212,552.8060
936,-1.180197,13.7212,552.8110
937,-1.171050,13.7262,552.8160
938,-1.143549,13.7262,552.8210
939,-1.134669,13.7312,552.8260
940,-1.111929,13.7312,552.8311
941,-1.107402,13.7368,552.8360
942,-1.091494,13.7369,552.8410
943,-1.091737,13.7369,552.8460
944,-1.077171,13.7412,552.8510
945,-1.073996,13.7412,552.8560
946,-1.055492,13.7469,552.8610
947,-1.050746,13.7519,552.8660
948,-1.033271,13.7519,552.8710
949,-1.031770,13.7569,552.8760
950,-1.018382,13.7569,552.8810
951,-1.021506,13.7613,552.8860
952,-1.016545,13.7613,552.8911
953,-1.021688,13.7663,552.8960
954,-1.015839,13.7663,552.9010
955,-1.021712,13.7713,552.9060
956,-1.019369,13.7713,552.9110
957,-1.025855,13.7769,552.9160
958,-1.019224,13.7769,552.9210
959,-1.024340,13.7813,552.9260
960,-1.021244,13.7813,552.9310
961,-1.026598,13.7813,552.9360
962,-1.015773,13.7863,552.9410
963,-1.013056,13.7863,552.9460
964,-0.997601,13.7919,552.9510
965,-0.998247,13.7919,552.9561
966,-0.986420,13.7969,552.9610
967,-0.990035,13.8019,552.9660
968,-0.985696,13.8019,552.9710
969,-0.990998,13.8063,552.9760
970,-0.983605,13.8063,552.9810
971,-0.989044,13.8113,552.9860
972,-0.985092,13.8113,552.9910
973,-0.991503,13.8163,552.9960
974,-0.984181,13.8163,553.0010
975,-0.989296,13.8213,553.0060
976,-0.985892,13.8213,553.0110
977,-0.990980,13.8263,553.0161
978,-0.981454,13.8263,553.0210
979,-0.979579,13.8313,553.0260
980,-0.961885,13.8313,553.0310
981,-0.960313,13.8313,553.0360
982,-0.943947,13.8363,553.0410
983,-0.941361,13.8363,553.0460
984,-0.922483,13.8420,553.0510
985,-0.919458,13.8420,553.0560
986,-0.904162,13.8463,553.0610
987,-0.903741,13.8513,553.0660
988,-0.877877,13.8514,553.0710
989,-0.865265,13.8564,553.0760
990,-0.832789,13.8564,553.0811
991,-0.820790,13.8614,553.0860
992,-0.796086,13.8614,553.0910
993,-0.792130,13.8664,553.0960
994,-0.778335,13.8664,553.1010
995,-0.781029,13.8714,553.1060
996,-0.775829,13.8714,553.1110
997,-0.781525,13.8764,553.1160
998,-0.773846,13.8764,553.1210
999,-0.778569,13.8764,553.1260
1000,-0.775450,13.8814,553.1310
1001,-0.782058,13.8814,553.1360
1002,-0.776479,13.8870,553.1411
1003,-0.779359,13.8870,553.1460
1004,-0.764153,13.8914,553.1510
1005,-0.762076,13.8914,553.1560
1006,-0.745532,13.8964,553.1610
1007,-0.746280,13.9014,553.1660
1008,-0.739916,13.9014,553.1710
1009,-0.744868,13.9064,553.1760
1010,-0.737564,13.9064,553.1810
1011,-0.742563,13.9114,553.1860
1012,-0.738377,13.9114,553.1910
1013,-0.744400,13.9164,553.1960
1014,-0.736731,13.9164,553.2010
1015,-0.741856,13.9214,553.2061
1016,-0.739266,13.9214,553.2110
1017,-0.745382,13.9214,553.2160
1018,-0.739289,13.9264,553.2210
1019,-0.744639,13.9264,553.2260
1020,-0.738733,13.9314,553.2310
1021,-0.737713,13.9314,553.2360
1022,-0.717031,13.9371,553.2410
1023,-0.714898,13.9371,553.2460
1024,-0.705111,13.9415,553.2510
1025,-0.708875,13.9415,553.2560
1026,-0.694206,13.9465,553.2610
1027,-0.684821,13.9465,553.2661
1028,-0.656194,13.9515,553.2710
1029,-0.649820,13.9565,553.2760
1030,-0.631134,13.9565,553.2810
1031,-0.631424,13.9565,553.2860
1032,-0.624008,13.9615,553.2910
1033,-0.628941,13.9665,553.2960
1034,-0.621903,13.9665,553.3010
1035,-0.626537,13.9665,553.3060
1036,-0.621197,13.9715,553.3110
1037,-0.624087,13.9715,553.3160
1038,-0.600814,13.9765,553.3210
1039,-0.585186,13.9765,553.3260
1040,-0.545457,13.9816,553.3311
1041,-0.531966,13.9816,553.3360
1042,-0.506991,13.9866,553.3410
1043,-0.504358,13.9866,553.3460
1044,-0.494534,13.9916,553.3510
1045,-0.498822,13.9916,553.3560
1046,-0.490825,13.9966,553.3610
1047,-0.495469,13.9966,553.3660
1048,-0.490774,14.0016,553.3710
1049,-0.493654,14.0016,553.3760
1050,-0.476114,14.0066,553.3810
1051,-0.471849,14.0066,553.3860
1052,-0.454342,14.0116,553.3911
1053,-0.448637,14.0116,553.3960
1054,-0.425060,14.0166,553.4010
1055,-0.421646,14.0166,553.4060
1056,-0.408024,14.0216,553.4110
1057,-0.403334,14.0216,553.4160
1058,-0.379748,14.0267,553.4210
1059,-0.375834,14.0267,553.4260
1060,-0.363465,14.0317,553.4310
1061,-0.366444,14.0317,553.4360
1062,-0.356549,14.0367,553.4410
1063,-0.359986,14.0367,553.4460
1064,-0.349867,14.0417,553.4510
1065,-0.346360,14.0417,553.4561
1066,-0.326659,14.0467,553.4610
1067,-0.323203,14.0467,553.4660
1068,-0.300589,14.0517,553.4710
1069,-0.294454,14.0517,553.4760
1070,-0.275137,14.0567,553.4810
1071,-0.274552,14.0567,553.4860
1072,-0.265088,14.0617,553.4910
1073,-0.269759,14.0617,553.4960
1074,-0.261632,14.0667,553.5010
1075,-0.266462,14.0667,553.5060
1076,-0.263418,14.0717,553.5110
1077,-0.269511,14.0717,553.5161
1078,-0.262539,14.0767,553.5210
1079,-0.267379,14.0767,553.5260
1080,-0.260458,14.0817,553.5310
1081,-0.259687,14.0817,553.5360
1082,-0.237573,14.0867,553.5410
1083,-0.231125,14.0867,553.5460
1084,-0.203872,14.0918,553.5510
1085,-0.196002,14.0918,553.5560
1086,-0.165649,14.0968,553.5610
1087,-0.156170,14.0968,553.5660
1088,-0.137241,14.1012,553.5710
1089,-0.136268,14.1012,553.5760
1090,-0.126790,14.1062,553.5811
1091,-0.122670,14.1062,553.5860
1092,-0.101454,14.1112,553.5910
1093,-0.098303,14.1112,553.5960
1094,-0.083811,14.1168,553.6010
1095,-0.086692,14.1168,553.6060
1096,-0.081632,14.1212,553.6110
1097,-0.086462,14.1212,553.6160
1098,-0.079762,14.1268,553.6210
1099,-0.083811,14.1268,553.6260
1100,-0.078920,14.1318,553.6310
1101,-0.083114,14.1318,553.6360
1102,-0.069708,14.1368,553.6411
1103,-0.066930,14.1368,553.6460
1104,-0.052177,14.1418,553.6510
1140,0.013823,14.2319,553.8311
1141,0.008487,14.2319,553.8360
1142,0.012411,14.2369,553.8410
1143,0.007978,14.2369,553.8460
1144,0.010877,14.2413,553.8510
1145,0.007889,14.2413,553.8560
1146,0.013958,14.2463,553.8610
1147,0.011372,14.2463,553.8660
1148,0.014005,14.2513,553.8710
1149,0.008889,14.2513,553.8760
1150,0.013729,14.2569,553.8810
1151,0.010816,14.2569,553.8860
1152,0.015048,14.2613,553.8911
1153,0.011835,14.2613,553.8960
1154,0.016544,14.2669,553.9010
1155,0.012322,14.2669,553.9060
1156,0.012925,14.2719,553.9110
1157,0.007805,14.2719,553.9160
1158,0.012939,14.2769,553.9210
1159,0.010339,14.2769,553.9260
1160,0.013514,14.2813,553.9310
1161,0.010844,14.2813,553.9360
1162,0.015936,14.2863,553.9410
1163,0.012284,14.2863,553.9460
1164,0.012845,14.2913,553.9510
1165,0.007959,14.2913,553.9561
1213,0.010026,14.4119,554.1960
1214,0.014861,14.4169,554.2010
1215,0.012916,14.4169,554.2061
1216,0.014085,14.4213,554.2110
1217,0.011031,14.4213,554.2160
1218,0.013594,14.4263,554.2210
1219,0.010998,14.4263,554.2260
1220,0.012771,14.4313,554.2310
1221,0.009988,14.4313,554.2360
1222,0.013907,14.4369,554.2410
1223,0.011274,14.4369,554.2460
1224,0.012149,14.4413,554.2510
1225,0.009764,14.4413,554.2560
1226,0.013823,14.4463,554.2610
1227,0.012542,14.4463,554.2661
1228,0.014047,14.4513,554.2710
1229,0.011382,14.4513,554.2760
1230,0.014202,14.4569,554.2810
1231,0.011873,14.4569,554.2860
1232,0.013598,14.4619,554.2910
1233,0.011162,14.4619,554.2960
1234,0.013972,14.4669,554.3010
1235,0.011859,14.4669,554.3060
1236,0.012083,14.4713,554.3110
1237,0.008936,14.4713,554.3160
1238,0.013697,14.4769,554.3210
1285,0.011139,14.5913,554.5560
1286,0.013673,14.5969,554.5610
1287,0.012864,14.5969,554.5660
1288,0.013107,14.6019,554.5710
1289,0.011742,14.6019,554.5760
1290,0.014823,14.6069,554.5811
1291,0.014529,14.6069,554.5860
1292,0.014585,14.6113,554.5910
1293,0.012808,14.6113,554.5960
1294,0.014562,14.6169,554.6010
1295,0.013528,14.6169,554.6060
1296,0.013098,14.6219,554.6110
1297,0.010998,14.6219,554.6160
1298,0.011892,14.6269,554.6210
1299,0.011237,14.6269,554.6260
1300,0.011854,14.6313,554.6310
1301,0.011008,14.6313,554.6360
1302,0.013458,14.6369,554.6411
1303,0.012967,14.6369,554.6460
1304,0.013032,14.6413,554.6510
1305,0.011569,14.6413,554.6560
1306,0.012888,14.6463,554.6610
1307,0.012443,14.6463,554.6660
1308,0.012256,14.6513,554.6710
1309,0.010881,14.6513,554.6760
1310,0.013425,14.6569,554.6810
1311,0.013121,14.6569,554.6860
1357,0.012626,14.7713,554.9160
1358,0.012836,14.7769,554.9210
1359,0.013687,14.7769,554.9260
1360,0.012593,14.7813,554.9310
1361,0.012663,14.7813,554.9360
1362,0.013173,14.7863,554.9410
1363,0.014323,14.7863,554.9460
1364,0.012425,14.7913,554.9510
1365,0.012013,14.7913,554.9561
1366,0.012429,14.7969,554.9610
1367,0.013126,14.7969,554.9660
1368,0.011733,14.8013,554.9710
1369,0.011639,14.8013,554.9760
1370,0.011354,14.8063,554.9810
1371,0.012439,14.8063,554.9860
1372,0.011288,14.8113,554.9910
1373,0.011326,14.8113,554.9960
1374,0.012233,14.8169,555.0010
1375,0.013767,14.8169,555.0060
1376,0.012051,14.8213,555.0110
1377,0.012074,14.8213,555.0161
1378,0.012425,14.8263,555.0210
1379,0.014716,14.8263,555.0260
1380,0.013622,14.8313,555.0310
1381,0.014290,14.8313,555.0360
1382,0.014552,14.8363,555.0410
1429,0.012107,14.9513,555.2760
1430,0.010746,14.9563,555.2810
1431,0.013916,14.9563,555.2860
1432,0.012195,14.9613,555.2910
1433,0.013538,14.9613,555.2960
1434,0.011756,14.9663,555.3010
1435,0.014089,14.9663,555.3060
1436,0.011733,14.9713,555.3110
1437,0.013916,14.9713,555.3160
1438,0.012509,14.9763,555.3210
1439,0.015581,14.9763,555.3260
1440,0.013023,14.9813,555.3311
1441,0.014318,14.9813,555.3360
1442,0.012214,14.9863,555.3410
1443,0.014576,14.9863,555.3460
1444,0.010825,14.9913,555.3510
1445,0.011644,14.9913,555.3560
1446,0.009488,14.9963,555.3610
1447,0.013421,14.9963,555.3660
