Repository: lloxxa/DOI-10.3389-fphy.2024.1412352

# Sucker analysis

This project studies the adhesion of arrays of millimeter-sized suction cups made from polydimethylsiloxane. Repository contains both data obtained in this project and code used to analyse said data.

## <a name="Introduction"></a> Introduction

Patterned surfaces are known to show superior adhesive properties compared to continuos surfaces. [1] Animals such as geckos use patterned surfaces to climb. Many aritficial bio-inspired patterned adhesive surfaces have been made. We make and study arrays of millimeter-sized suction cups, inspired by the surfaces found on cephalopods for applications in soft robotics. This research was carried out at the Laboratory of Physical Chemistry & Soft Matter at Wageningen University & Research and funded by 4TU.Federation through the program 'Soft Robotics' with Grant No. 4TU-UIT-335. This repository contains all data that was collected in this project as well as the code used to analyse it. This document contains detailed information about how the data was acquired.

## <a name="Fabrication"></a> Fabrication
We use a double-negative mold to make the samples. A positive mold is made by 3D-printing (1). We cast this mold with Dragon Skin &trade; (2) to obtain a soft, negative mold. This mold is coated with fluor polymers to allow for the release of the sample from the mold later (3). We then pour Ecoflex &trade; in the mold after which we degas the liquid Ecoflex &trade; for 15 minutes to ensure no bubbles are present in our sample(4). We cure the Ecoflex &trade; at room temperature for 24 hours before peeling it from the mold to obtain our final sample (5). This sample was connected to a glass microscope slide by plasma bonding. 
The figure below shows the geometry of the suction cups.

## <a name="Measurements"></a> Measurements

All measurements were performed using an Anton Paar MCR-501 rheometer. A glass plate accessory (P-PTD120/GL) was used as a countersurface to the suction cups. Samples were glued to a custom-made 3D-printed probe. A sample was placed on the countersurface with the cups facing down after which glue was placed on the sample (1). The probe was lowered so it is only in contact with the glue, after which the glue is cured by UV-light (2). This procedure aims to align the sample perfectly with the glass countersurface and is visualized below. 
One measurement cycle consists of four distinct phases, visualized below. The first phase is the approach (1 & 2) where the probe approaches the countersurface until a certain force is detected. The force by which we indent the sample to the countersurface is called the preload. The next phase is the relaxation phase, where the probe does not move for 20 seconds (3). AFter the relaxation, retraction starts. The probe pulls the sample away from the countersurface at a certain speed that we call the retraction speed (4 & 5). After the sample has detached completely from the countersurface, a short transition phase happens where the retraction ends and approach is initiated. Generally, we repeat this cycle multiple times for each experiment. For information about the preload, retraction speed and number of cycles that correspond to each dataset, see About the data(#About). 
It is important to note that each phase has its own CSV file in the raw data.

File: Raw data/Maaike/Niet in thesis/Effect Preload Oud/Eco_P3_FN1.0_v_0deg_onespeed/Eco_P3_FN1_v_0deg_onespeed_Interval_101.csv
Point No.,Normal Force [N],Gap [mm],Time [s]
1.0,-0.006661,15.0157,1536
2.0,-0.006369,14.9654,1536
3.0,-0.005637,14.9154,1537
4.0,-0.005386,14.8652,1537
5.0,-0.005254,14.8153,1538
6.0,-0.006138,14.7651,1538
7.0,-0.005647,14.7148,1539
8.0,-0.006401,14.6646,1539
9.0,-0.005282,14.6146,1540
10.0,-0.005565,14.5643,1540
11.0,-0.006071,14.5140,1541
12.0,-0.006763,14.4638,1541
13.0,-0.006125,14.4136,1542
14.0,-0.006392,14.3635,1542
15.0,-0.007414,14.3131,1543
16.0,-0.006628,14.2629,1543
17.0,-0.006273,14.2128,1544
18.0,-0.007078,14.1627,1544
19.0,-0.006797,14.1125,1545
20.0,-0.006973,14.0622,1545
21.0,-0.006251,14.0121,1546
22.0,-0.005812,13.9621,1546
23.0,-0.006551,13.9120,1547
24.0,-0.006526,13.8618,1547
25.0,-0.006431,13.8116,1548
26.0,-0.007330,13.7616,1548
27.0,-0.006461,13.7115,1549
28.0,-0.005759,13.6613,1549
29.0,-0.006014,13.6110,1550
30.0,-0.006603,13.5608,1550
31.0,-0.006552,13.5106,1551
32.0,-0.006395,13.4604,1551
33.0,-0.005969,13.4101,1552
34.0,-0.006113,13.3599,1552
35.0,-0.005805,13.3097,1553
36.0,-0.006384,13.2595,1553
37.0,-0.006852,13.2093,1554
38.0,-0.006847,13.1591,1554
39.0,-0.006376,13.1091,1555
40.0,-0.006214,13.0588,1555
41.0,-0.007071,13.0087,1556
42.0,-0.006178,12.9586,1556
43.0,-0.006323,12.9085,1557
44.0,-0.006135,12.8584,1557
45.0,-0.006709,12.8083,1558
46.0,-0.006859,12.7581,1558
47.0,-0.006269,12.7081,1559
48.0,-0.007154,12.6577,1559
49.0,-0.006079,12.6076,1560
50.0,-0.006233,12.5573,1560
51.0,-0.005956,12.5073,1561
52.0,-0.006743,12.4569,1561
53.0,-0.006384,12.4067,1562
54.0,-0.006135,12.3564,1562
55.0,-0.006831,12.3064,1563
56.0,-0.006416,12.2561,1563
57.0,-0.007398,12.2059,1564
58.0,-0.007796,12.1557,1564
59.0,-0.007577,12.1056,1565
60.0,-0.007984,12.0555,1565
61.0,-0.006023,12.0053,1566
62.0,0.010019,11.9552,1566
63.0,0.099989,11.9051,1567
64.0,0.244628,11.8553,1567
65.0,0.401446,11.8051,1568
66.0,0.593593,11.7550,1568
67.0,0.774550,11.7049,1569
68.0,0.941449,11.6550,1569

File: Raw data/Maaike/Niet in thesis/Effect Preload Oud/Eco_P3_FN1.0_v_0deg_onespeed/Eco_P3_FN1_v_0deg_onespeed_Interval_106.csv
Point No.,Normal Force [N],Gap [mm],Time [s]
1.0,1.064460,11.5931,1632
2.0,1.039005,11.5931,1632
3.0,1.028038,11.5931,1633
4.0,1.022008,11.5931,1633
5.0,1.018263,11.5931,1634
6.0,1.015202,11.5931,1634
7.0,1.012283,11.5931,1635
8.0,1.010573,11.5931,1635
9.0,1.007908,11.5931,1636
10.0,1.006246,11.5931,1636
11.0,1.004801,11.5931,1637
12.0,1.004072,11.5931,1637
13.0,1.002720,11.5931,1638
14.0,1.000513,11.5931,1638
15.0,1.000042,11.5931,1639
16.0,0.998717,11.5931,1639
17.0,0.997790,11.5931,1640
18.0,0.997631,11.5931,1640
19.0,0.997211,11.5931,1641
20.0,0.996180,11.5931,1641
21.0,0.994962,11.5931,1642
22.0,0.994253,11.5931,1642
23.0,0.994138,11.5931,1643
24.0,0.993280,11.5931,1643
25.0,0.993047,11.5931,1644
26.0,0.990876,11.5931,1644
27.0,0.991258,11.5931,1645
28.0,0.991127,11.5931,1645
29.0,0.990467,11.5931,1646
30.0,0.990179,11.5931,1646
31.0,0.989295,11.5931,1647
32.0,0.988672,11.5931,1647
33.0,0.988649,11.5931,1648
34.0,0.988600,11.5931,1648
35.0,0.987355,11.5931,1649
36.0,0.986797,11.5931,1649
37.0,0.986944,11.5931,1650
38.0,0.986495,11.5931,1650
39.0,0.986272,11.5931,1651
40.0,0.984857,11.5931,1651

File: Raw data/Maaike/Niet in thesis/Effect Preload Oud/Eco_P3_FN1.0_v_0deg_onespeed/Eco_P3_FN1_v_0deg_onespeed_Interval_107.csv
Point No.,Normal Force [N],Gap [mm],Time [s]
1.0,0.985763,11.5931,1651
2.0,0.981252,11.5946,1651
3.0,0.953839,11.6035,1651
4.0,0.896471,11.6153,1651
5.0,0.832398,11.6272,1651
6.0,0.767842,11.6405,1651
7.0,0.708220,11.6526,1651
8.0,0.647933,11.6657,1651
9.0,0.585996,11.6770,1651
10.0,0.518356,11.6906,1651
11.0,0.464067,11.7020,1651
12.0,0.401376,11.7152,1651
13.0,0.353241,11.7269,1651
14.0,0.307397,11.7402,1651
15.0,0.258688,11.7518,1652
16.0,0.209219,11.7654,1652
17.0,0.160662,11.7768,1652
18.0,0.109393,11.7901,1652
19.0,0.061734,11.8017,1652
20.0,0.009571,11.8156,1652
21.0,-0.036846,11.8266,1652
22.0,-0.063647,11.8341,1652
23.0,-0.119391,11.8516,1652
24.0,-0.157747,11.8641,1652
25.0,-0.206137,11.8765,1652
26.0,-0.241663,11.8882,1652
27.0,-0.295795,11.9015,1652
28.0,-0.340739,11.9135,1652
29.0,-0.387875,11.9250,1652
30.0,-0.424698,11.9381,1652
31.0,-0.463752,11.9508,1652
32.0,-0.501294,11.9632,1652
33.0,-0.539085,11.9753,1652
34.0,-0.571918,11.9882,1652
35.0,-0.606134,12.0007,1652
36.0,-0.640551,12.0123,1652
37.0,-0.674541,12.0254,1652
38.0,-0.702100,12.0373,1652
39.0,-0.735841,12.0498,1652
40.0,-0.766455,12.0623,1652
41.0,-0.802515,12.0754,1652
42.0,-0.827596,12.0872,1652
43.0,-0.849932,12.0997,1652
44.0,-0.877078,12.1123,1652
45.0,-0.907891,12.1247,1652
46.0,-0.934587,12.1372,1652
47.0,-0.966618,12.1496,1652
48.0,-0.994563,12.1621,1652
49.0,-1.014792,12.1746,1652
50.0,-1.037127,12.1871,1652
51.0,-1.057099,12.1996,1652
52.0,-1.084540,12.2121,1652
53.0,-1.108611,12.2246,1652
54.0,-1.128363,12.2370,1652
55.0,-1.153425,12.2491,1653
56.0,-1.161631,12.2570,1653
57.0,-1.178754,12.2743,1653
58.0,-1.199699,12.2869,1653
59.0,-1.218279,12.2995,1653
60.0,-1.226815,12.3120,1653
61.0,-1.216671,12.3239,1653
62.0,-1.231402,12.3370,1653
63.0,-1.249572,12.3495,1653
64.0,-1.251986,12.3620,1653
65.0,-1.267140,12.3745,1653
66.0,-1.285481,12.3864,1653
67.0,-1.307374,12.3994,1653
68.0,-1.329157,12.4119,1653
69.0,-1.347324,12.4244,1653
70.0,-1.355338,12.4369,1653
71.0,-1.365983,12.4494,1653
72.0,-1.384323,12.4619,1653
73.0,-1.404151,12.4744,1653
74.0,-1.398277,12.4869,1653
75.0,-1.390738,12.4994,1653
76.0,-1.389833,12.5114,1653
77.0,-1.389787,12.5238,1653
78.0,-1.392731,12.5369,1653
79.0,-1.408345,12.5490,1653
80.0,-1.423958,12.5618,1653
81.0,-1.441851,12.5741,1653
82.0,-1.435382,12.5869,1653
83.0,-1.442842,12.5989,1653
84.0,-1.443040,12.6113,1653
85.0,-1.444632,12.6241,1653
86.0,-1.427244,12.6368,1653
87.0,-1.388292,12.6488,1653
88.0,-1.397540,12.6613,1653
89.0,-1.386656,12.6744,1653
90.0,-1.347845,12.6863,1653
91.0,-1.350290,12.6990,1653
92.0,-1.356027,12.7114,1653
93.0,-1.343494,12.7244,1653
94.0,-1.304105,12.7368,1653
95.0,-1.307428,12.7488,1654
96.0,-1.315555,12.7613,1654
97.0,-1.302698,12.7738,1654
98.0,-1.309740,12.7871,1654
99.0,-1.316265,12.7988,1654
100.0,-1.328651,12.8113,1654
101.0,-1.327905,12.8240,1654
102.0,-1.284883,12.8372,1654
103.0,-1.262348,12.8488,1654
104.0,-1.239032,12.8615,1654
105.0,-1.208617,12.8739,1654
106.0,-1.186307,12.8872,1654
107.0,-1.154818,12.8981,1654
108.0,-1.121904,12.9123,1654
109.0,-1.104411,12.9239,1654
110.0,-1.060086,12.9373,1654
111.0,-1.061154,12.9481,1654
112.0,-1.065995,12.9623,1654
113.0,-1.050248,12.9731,1654
114.0,-1.025716,12.9873,1654
115.0,-0.985611,12.9990,1654
116.0,-0.959197,13.0124,1654
117.0,-0.933746,13.0240,1654
118.0,-0.905977,13.0365,1654
119.0,-0.850443,13.0482,1654
120.0,-0.802059,13.0620,1654
121.0,-0.787362,13.0739,1654
122.0,-0.789429,13.0866,1654
123.0,-0.792359,13.0980,1654
124.0,-0.796186,13.1111,1654
125.0,-0.764489,13.1227,1654
126.0,-0.759200,13.1365,1654
127.0,-0.696928,13.1477,1654
128.0,-0.692496,13.1617,1654
129.0,-0.698052,13.1730,1654
130.0,-0.698932,13.1860,1654
131.0,-0.701075,13.1977,1654
132.0,-0.689915,13.2112,1654
133.0,-0.647736,13.2231,1654
134.0,-0.623513,13.2366,1654
135.0,-0.564281,13.2478,1655
136.0,-0.545382,13.2611,1655
137.0,-0.544488,13.2731,1655
138.0,-0.518981,13.2862,1655
139.0,-0.468072,13.2978,1655
140.0,-0.456684,13.3112,1655
141.0,-0.340575,13.3229,1655
142.0,-0.284505,13.3363,1655
143.0,-0.232563,13.3480,1655
144.0,-0.221687,13.3613,1655
145.0,-0.221974,13.3730,1655
146.0,-0.222478,13.3863,1655
147.0,-0.196386,13.3983,1655
148.0,-0.147163,13.4115,1655
149.0,-0.137774,13.4230,1655
150.0,-0.116684,13.4369,1655
151.0,-0.095570,13.4487,1655
152.0,-0.094811,13.4614,1655
153.0,-0.073740,13.4734,1655
154.0,-0.053905,13.4865,1655
155.0,-0.041417,13.4984,1655
156.0,-0.013779,13.5116,1655
157.0,-0.006711,13.5231,1655
158.0,-0.007105,13.5371,1655
159.0,-0.010219,13.5484,1655
160.0,-0.008458,13.5615,1655
161.0,-0.009186,13.5734,1655
162.0,-0.008654,13.5871,1655
163.0,-0.005682,13.5984,1655
164.0,-0.011120,13.6116,1655
165.0,-0.008214,13.6231,1655
166.0,-0.009364,13.6370,1655
167.0,-0.010140,13.6481,1655
168.0,-0.009929,13.6621,1655
169.0,-0.010545,13.6734,1655
170.0,-0.008801,13.6865,1655
171.0,-0.007381,13.6984,1655
172.0,-0.008380,13.7116,1655
173.0,-0.009272,13.7234,1655
174.0,-0.008758,13.7370,1655
175.0,-0.006634,13.7481,1656
176.0,-0.008679,13.7615,1656
177.0,-0.013882,13.7734,1656
178.0,-0.007958,13.7865,1656
179.0,-0.009919,13.7981,1656
180.0,-0.010009,13.8115,1656
181.0,-0.006597,13.8231,1656
182.0,-0.009476,13.8365,1656
183.0,-0.007909,13.8481,1656
184.0,-0.009430,13.8598,1656
185.0,-0.008074,13.8731,1656
186.0,-0.009288,13.8865,1656
187.0,-0.008459,13.8981,1656
188.0,-0.009713,13.9098,1656
189.0,-0.010429,13.9231,1656
190.0,-0.009420,13.9365,1656
191.0,-0.008927,13.9481,1656
192.0,-0.008168,13.9598,1656
193.0,-0.011906,13.9731,1656
194.0,-0.007920,13.9848,1656
195.0,-0.007978,13.9981,1656
196.0,-0.008912,14.0106,1656
197.0,-0.009645,14.0231,1656
198.0,-0.007554,14.0363,1656
199.0,-0.008553,14.0481,1656
200.0,-0.010701,14.0598,1656
201.0,-0.011386,14.0731,1656
202.0,-0.008825,14.0863,1656
203.0,-0.007222,14.0978,1656
204.0,-0.009352,14.1109,1656
205.0,-0.008861,14.1217,1656
206.0,-0.010030,14.1364,1656
207.0,-0.009285,14.1467,1656
208.0,-0.008136,14.1593,1656
209.0,-0.009624,14.1723,1656
210.0,-0.008911,14.1842,1656
211.0,-0.009456,14.1971,1656
212.0,-0.009588,14.2092,1656
213.0,-0.008559,14.2217,1656
214.0,-0.006974,14.2347,1656
215.0,-0.007246,14.2471,1657
216.0,-0.007600,14.2593,1657
217.0,-0.009759,14.2719,1657
218.0,-0.009770,14.2842,1657
219.0,-0.009807,14.2971,1657
220.0,-0.010675,14.3093,1657
221.0,-0.009161,14.3217,1657
222.0,-0.009259,14.3347,1657
223.0,-0.007575,14.3471,1657
224.0,-0.009175,14.3593,1657
225.0,-0.010687,14.3723,1657
226.0,-0.007252,14.3847,1657
227.0,-0.008786,14.3971,1657
228.0,-0.008460,14.4098,1657
229.0,-0.007967,14.4219,1657
230.0,-0.009042,14.4347,1657
231.0,-0.007724,14.4473,1657
232.0,-0.009527,14.4598,1657
233.0,-0.010805,14.4723,1657
234.0,-0.007279,14.4847,1657
235.0,-0.009070,14.4973,1657
236.0,-0.010110,14.5098,1657
237.0,-0.010539,14.5219,1657
238.0,-0.009800,14.5348,1657
239.0,-0.010333,14.5473,1657
240.0,-0.008126,14.5598,1657
241.0,-0.009781,14.5723,1657
242.0,-0.007512,14.5848,1657
243.0,-0.008607,14.5973,1657
244.0,-0.008103,14.6098,1657
245.0,-0.010341,14.6223,1657
246.0,-0.010061,14.6348,1657
247.0,-0.010683,14.6473,1657
248.0,-0.008152,14.6598,1657
249.0,-0.010168,14.6723,1657
250.0,-0.010109,14.6848,1657
251.0,-0.009529,14.6973,1657
252.0,-0.010454,14.7098,1657
253.0,-0.010718,14.7223,1657
254.0,-0.009769,14.7348,1657
255.0,-0.009561,14.7473,1658
256.0,-0.007427,14.7598,1658
257.0,-0.011356,14.7723,1658
258.0,-0.009279,14.7848,1658
259.0,-0.008603,14.7973,1658
260.0,-0.008295,14.8098,1658
261.0,-0.007987,14.8219,1658
262.0,-0.011443,14.8348,1658
263.0,-0.011596,14.8471,1658
264.0,-0.007692,14.8593,1658
265.0,-0.010863,14.8719,1658
266.0,-0.009295,14.8847,1658
267.0,-0.010118,14.8971,1658
268.0,-0.011128,14.9093,1658
269.0,-0.008034,14.9219,1658
270.0,-0.010980,14.9347,1658
271.0,-0.009457,14.9467,1658
272.0,-0.008435,14.9593,1658
273.0,-0.009935,14.9719,1658
274.0,-0.007430,14.9842,1658
275.0,-0.011063,14.9971,1658

File: Raw data/Maaike/Niet in thesis/Effect Preload Oud/Eco_P3_FN1.0_v_0deg_onespeed/Eco_P3_FN1_v_0deg_onespeed_Interval_109.csv
Point No.,Normal Force [N],Gap [mm],Time [s]
1.0,-0.006439,15.0186,1659
2.0,-0.007536,14.9686,1659
3.0,-0.007517,14.9185,1660
4.0,-0.006987,14.8684,1660
5.0,-0.007096,14.8181,1661
6.0,-0.006175,14.7682,1661
7.0,-0.006195,14.7180,1662
8.0,-0.006055,14.6678,1662
9.0,-0.006815,14.6175,1663
10.0,-0.006257,14.5675,1663
11.0,-0.007568,14.5172,1664
12.0,-0.006179,14.4670,1664
13.0,-0.007262,14.4167,1665
14.0,-0.008173,14.3665,1665
15.0,-0.007662,14.3163,1666
16.0,-0.007269,14.2661,1666
17.0,-0.007555,14.2159,1667
18.0,-0.006942,14.1656,1667
19.0,-0.007082,14.1156,1668
20.0,-0.006963,14.0655,1668
21.0,-0.006656,14.0153,1669
22.0,-0.006943,13.9652,1669
23.0,-0.006851,13.9151,1670
24.0,-0.007607,13.8650,1670
25.0,-0.007756,13.8149,1671
26.0,-0.007495,13.7647,1671
27.0,-0.007481,13.7147,1672
28.0,-0.008213,13.6644,1672
29.0,-0.007465,13.6141,1673
30.0,-0.007775,13.5639,1673
31.0,-0.006329,13.5138,1674
32.0,-0.006993,13.4635,1674
33.0,-0.007964,13.4133,1675
34.0,-0.008343,13.3630,1675
35.0,-0.006797,13.3129,1676
36.0,-0.007972,13.2627,1676
37.0,-0.008336,13.2124,1677
38.0,-0.007263,13.1622,1677
39.0,-0.007874,13.1121,1678
40.0,-0.008212,13.0621,1678
41.0,-0.007901,13.0118,1679
42.0,-0.008850,12.9617,1679
43.0,-0.007609,12.9115,1680
44.0,-0.008503,12.8616,1680
45.0,-0.007562,12.8114,1681
46.0,-0.007833,12.7612,1681
47.0,-0.008533,12.7110,1682
48.0,-0.008268,12.6610,1682
49.0,-0.008583,12.6107,1683
50.0,-0.008037,12.5606,1683
51.0,-0.008061,12.5102,1684
52.0,-0.009215,12.4600,1684
53.0,-0.007735,12.4099,1685
54.0,-0.008455,12.3596,1685
55.0,-0.008049,12.3093,1686
56.0,-0.007960,12.2591,1686
57.0,-0.007863,12.2090,1687
58.0,-0.008059,12.1589,1687
59.0,-0.009078,12.1086,1688
60.0,-0.007660,12.0585,1688
61.0,-0.006129,12.0085,1689
62.0,0.007241,11.9583,1689
63.0,0.091969,11.9082,1690
64.0,0.234653,11.8581,1690
65.0,0.389900,11.8083,1691
66.0,0.580177,11.7582,1691
67.0,0.764274,11.7081,1692
68.0,0.930003,11.6580,1692

File: Raw data/Maaike/Niet in thesis/Effect Preload Oud/Eco_P3_FN1.0_v_0deg_onespeed/Eco_P3_FN1_v_0deg_onespeed_Interval_11.csv
Point No.,Normal Force [N],Gap [mm],Time [s]
1.0,0.968197,11.5956,176.9
2.0,0.964882,11.5958,176.9
3.0,0.952157,11.6004,176.9
4.0,0.878471,11.6176,177
5.0,0.813382,11.6298,177
6.0,0.779733,11.6375,177
7.0,0.688928,11.6551,177
8.0,0.657216,11.6623,177.1
9.0,0.569365,11.6796,177.1
10.0,0.529034,11.6874,177.1
11.0,0.447413,11.7050,177.1
12.0,0.412650,11.7121,177.2
13.0,0.341422,11.7295,177.2
14.0,0.315869,11.7373,177.2
15.0,0.245921,11.7548,177.2
16.0,0.219680,11.7620,177.3
17.0,0.147805,11.7794,177.3
18.0,0.119259,11.7872,177.3
19.0,0.047014,11.8047,177.3
20.0,0.019714,11.8119,177.4
21.0,-0.048255,11.8292,177.4
22.0,-0.073789,11.8370,177.4
23.0,-0.116088,11.8485,177.4
24.0,-0.165544,11.8666,177.5
25.0,-0.196271,11.8736,177.5
26.0,-0.270615,11.8917,177.5
27.0,-0.295689,11.8984,177.5
28.0,-0.350253,11.9169,177.6
29.0,-0.372354,11.9231,177.6
30.0,-0.430421,11.9414,177.6
31.0,-0.452180,11.9481,177.6
32.0,-0.504189,11.9664,177.7
33.0,-0.525307,11.9734,177.7
34.0,-0.566087,11.9915,177.7
35.0,-0.584460,11.9982,177.7
36.0,-0.627205,12.0167,177.8
37.0,-0.644301,12.0230,177.8
38.0,-0.686690,12.0413,177.8
39.0,-0.705369,12.0471,177.8
40.0,-0.751749,12.0662,177.9
41.0,-0.768920,12.0729,177.9
42.0,-0.813814,12.0904,177.9
43.0,-0.831435,12.0970,177.9
44.0,-0.877283,12.1161,178
45.0,-0.892039,12.1228,178
46.0,-0.923677,12.1403,178
47.0,-0.938681,12.1474,178
48.0,-0.981664,12.1659,178.1
49.0,-0.999066,12.1725,178.1
50.0,-1.029727,12.1906,178.1
51.0,-1.043304,12.1977,178.1
52.0,-1.080539,12.2152,178.2
53.0,-1.095276,12.2219,178.2
54.0,-1.124745,12.2410,178.2
55.0,-1.133430,12.2472,178.2
56.0,-1.149589,12.2651,178.3
57.0,-1.145888,12.2715,178.3
58.0,-1.150339,12.2906,178.3
59.0,-1.161489,12.2976,178.3
60.0,-1.177712,12.3151,178.4
61.0,-1.186887,12.3218,178.4
62.0,-1.213724,12.3401,178.4
63.0,-1.223210,12.3468,178.4
64.0,-1.249063,12.3651,178.5
65.0,-1.251263,12.3718,178.5
66.0,-1.264156,12.3901,178.5
67.0,-1.274955,12.3967,178.5
68.0,-1.284403,12.4151,178.6
69.0,-1.293836,12.4217,178.6
70.0,-1.307938,12.4401,178.6
71.0,-1.309295,12.4467,178.6
72.0,-1.329985,12.4650,178.7
73.0,-1.327580,12.4720,178.7
74.0,-1.346213,12.4901,178.7
75.0,-1.354614,12.4970,178.7
76.0,-1.359194,12.5156,178.8
77.0,-1.364608,12.5217,178.8
78.0,-1.369437,12.5400,178.8
79.0,-1.352383,12.5467,178.8
80.0,-1.365001,12.5650,178.9
81.0,-1.374689,12.5720,178.9
82.0,-1.395465,12.5901,178.9
83.0,-1.405961,12.5970,178.9
84.0,-1.425419,12.6155,179
85.0,-1.433291,12.6217,179
86.0,-1.452540,12.6400,179
87.0,-1.458915,12.6466,179
88.0,-1.428624,12.6650,179.1
89.0,-1.394919,12.6720,179.1
90.0,-1.327398,12.6902,179.1
91.0,-1.313045,12.6970,179.1
92.0,-1.282549,12.7156,179.2
93.0,-1.269633,12.7217,179.2
94.0,-1.234485,12.7401,179.2
95.0,-1.224145,12.7468,179.2
96.0,-1.183603,12.7651,179.3
97.0,-1.175446,12.7776,179.3
98.0,-1.179817,12.7851,179.3
99.0,-1.168911,12.8026,179.3
100.0,-1.164497,12.8103,179.4
101.0,-1.175795,12.8276,179.4
102.0,-1.179638,12.8351,179.4
103.0,-1.168106,12.8526,179.4
104.0,-1.165130,12.8601,179.5
105.0,-1.171664,12.8776,179.5
106.0,-1.159062,12.8850,179.5
107.0,-1.128099,12.9027,179.5
108.0,-1.126900,12.9096,179.6
109.0,-1.114333,12.9277,179.6
110.0,-1.116567,12.9352,179.6
111.0,-1.063422,12.9525,179.6
112.0,-1.036823,12.9602,179.7
113.0,-1.031291,12.9777,179.7
114.0,-1.032987,12.9851,179.7
115.0,-0.991676,13.0027,179.7
116.0,-0.957035,13.0097,179.8
117.0,-0.941237,13.0274,179.8
118.0,-0.942866,13.0353,179.8
119.0,-0.911104,13.0526,179.8
120.0,-0.885776,13.0597,179.9
121.0,-0.885649,13.0774,179.9
122.0,-0.883862,13.0847,179.9
123.0,-0.826056,13.1022,179.9
124.0,-0.790994,13.1098,180
125.0,-0.783177,13.1272,180
126.0,-0.764627,13.1353,180
127.0,-0.684883,13.1518,180
128.0,-0.675380,13.1598,180.1
129.0,-0.662149,13.1775,180.1
130.0,-0.629567,13.1854,180.1
131.0,-0.603581,13.2024,180.1
132.0,-0.592806,13.2099,180.2
133.0,-0.567470,13.2265,180.2
134.0,-0.546963,13.2345,180.2
135.0,-0.511913,13.2524,180.2
136.0,-0.490382,13.2599,180.3
137.0,-0.389910,13.2766,180.3
138.0,-0.341264,13.2839,180.3
139.0,-0.293359,13.3025,180.3
140.0,-0.271191,13.3100,180.4
141.0,-0.267334,13.3267,180.4
142.0,-0.267407,13.3339,180.4
143.0,-0.266340,13.3526,180.4
144.0,-0.255104,13.3601,180.5
145.0,-0.139767,13.3768,180.5
146.0,-0.136985,13.3840,180.5
147.0,-0.091892,13.4021,180.5
148.0,-0.061324,13.4086,180.6
149.0,-0.053760,13.4268,180.6
150.0,-0.053612,13.4340,180.6
151.0,-0.052523,13.4518,180.6
152.0,-0.051139,13.4585,180.7
153.0,-0.052872,13.4775,180.7
154.0,-0.053659,13.4841,180.7
155.0,-0.021768,13.5019,180.7
156.0,-0.010229,13.5085,180.8
157.0,-0.008899,13.5272,180.8
158.0,-0.007378,13.5341,180.8
159.0,-0.007391,13.5522,180.8
160.0,-0.006681,13.5592,180.9
161.0,-0.008571,13.5772,180.9
162.0,-0.007932,13.5835,180.9
163.0,-0.008285,13.6019,180.9
164.0,-0.007652,13.6085,181
165.0,-0.007893,13.6269,181
166.0,-0.008877,13.6341,181
167.0,-0.010668,13.6519,181
168.0,-0.006718,13.6585,181.1
169.0,-0.008707,13.6772,181.1
170.0,-0.007367,13.6842,181.1
171.0,-0.005691,13.7019,181.1
172.0,-0.006207,13.7085,181.2
173.0,-0.008278,13.7269,181.2
174.0,-0.007967,13.7335,181.2
175.0,-0.009962,13.7522,181.2
176.0,-0.008147,13.7586,181.3
177.0,-0.007170,13.7769,181.3
178.0,-0.007960,13.7835,181.3
179.0,-0.007836,13.8019,181.3
180.0,-0.008558,13.8085,181.4
181.0,-0.009001,13.8269,181.4
182.0,-0.011208,13.8335,181.4
183.0,-0.008968,13.8519,181.4
184.0,-0.007298,13.8585,181.5
185.0,-0.010063,13.8769,181.5
186.0,-0.009111,13.8835,181.5
187.0,-0.007191,13.9019,181.5
188.0,-0.008206,13.9080,181.6
189.0,-0.007452,13.9266,181.6
190.0,-0.010355,13.9334,181.6
191.0,-0.009044,13.9516,181.6
192.0,-0.008571,13.9585,181.7
193.0,-0.010401,13.9769,181.7
194.0,-0.008511,13.9830,181.7
195.0,-0.007985,14.0012,181.7
196.0,-0.008154,14.0084,181.8
197.0,-0.006238,14.0262,181.8
198.0,-0.010091,14.0334,181.8
199.0,-0.008775,14.0516,181.8
200.0,-0.008755,14.0585,181.9
201.0,-0.008708,14.0762,181.9
202.0,-0.008174,14.0829,181.9
203.0,-0.008830,14.1012,181.9
204.0,-0.008264,14.1079,182
205.0,-0.006409,14.1262,182
206.0,-0.006606,14.1334,182
207.0,-0.010228,14.1512,182
208.0,-0.010309,14.1579,182.1
209.0,-0.008896,14.1766,182.1
210.0,-0.007277,14.1830,182.1
211.0,-0.009425,14.2012,182.1
212.0,-0.009731,14.2079,182.2
213.0,-0.008378,14.2266,182.2
214.0,-0.009706,14.2329,182.2
215.0,-0.009348,14.2512,182.2
216.0,-0.007112,14.2579,182.3
217.0,-0.008112,14.2762,182.3
218.0,-0.008598,14.2829,182.3
219.0,-0.007978,14.3012,182.3
220.0,-0.008867,14.3079,182.4
221.0,-0.007265,14.3262,182.4
222.0,-0.008507,14.3325,182.4
223.0,-0.008127,14.3512,182.4
224.0,-0.007753,14.3579,182.5
225.0,-0.008578,14.3756,182.5
226.0,-0.007600,14.3823,182.5
227.0,-0.008236,14.4012,182.5
228.0,-0.008582,14.4079,182.6
229.0,-0.007109,14.4254,182.6
230.0,-0.009903,14.4325,182.6
231.0,-0.007425,14.4512,182.6
232.0,-0.006071,14.4571,182.7
233.0,-0.008760,14.4754,182.7
234.0,-0.006870,14.4821,182.7
235.0,-0.005622,14.5004,182.7
236.0,-0.008878,14.5071,182.8
237.0,-0.007579,14.5254,182.8
238.0,-0.010384,14.5325,182.8
239.0,-0.009472,14.5504,182.8
240.0,-0.010840,14.5571,182.9
241.0,-0.010331,14.5754,182.9
242.0,-0.007769,14.5821,182.9
243.0,-0.005715,14.6004,182.9
244.0,-0.007373,14.6071,183
245.0,-0.008663,14.6254,183
246.0,-0.009864,14.6321,183
247.0,-0.008508,14.6504,183
248.0,-0.008144,14.6571,183.1
249.0,-0.008591,14.6754,183.1
250.0,-0.009108,14.6821,183.1
251.0,-0.005381,14.7004,183.1
252.0,-0.007452,14.7071,183.2
253.0,-0.007259,14.7252,183.2
254.0,-0.007928,14.7319,183.2
255.0,-0.007487,14.7504,183.2
256.0,-0.008933,14.7571,183.3
257.0,-0.011007,14.7750,183.3
258.0,-0.006483,14.7817,183.3
259.0,-0.007798,14.8004,183.3
260.0,-0.008437,14.8067,183.4
261.0,-0.008466,14.8248,183.4
262.0,-0.009165,14.8315,183.4
263.0,-0.008985,14.8498,183.4
264.0,-0.010833,14.8569,183.5
265.0,-0.009157,14.8748,183.5
266.0,-0.008020,14.8815,183.5
267.0,-0.007482,14.9000,183.5
268.0,-0.009686,14.9067,183.6
269.0,-0.009776,14.9248,183.6
270.0,-0.008642,14.9315,183.6
271.0,-0.009714,14.9498,183.6
272.0,-0.009867,14.9569,183.7
273.0,-0.008874,14.9748,183.7
274.0,-0.007841,14.9815,183.7
275.0,-0.006515,14.9998,183.7

File: Raw data/Maaike/Niet in thesis/Effect Preload Oud/Eco_P3_FN1.0_v_0deg_onespeed/Eco_P3_FN1_v_0deg_onespeed_Interval_113.csv
Point No.,Normal Force [N],Gap [mm],Time [s]
1.0,-0.006099,15.0198,1720
2.0,-0.005809,14.9697,1721
3.0,-0.006101,14.9196,1721
4.0,-0.006243,14.8694,1722
5.0,-0.005689,14.8193,1722
6.0,-0.005752,14.7693,1723
7.0,-0.006376,14.7190,1723
8.0,-0.006480,14.6688,1724
9.0,-0.006537,14.6185,1724
10.0,-0.006744,14.5685,1725
11.0,-0.006410,14.5182,1725
12.0,-0.006477,14.4680,1726
13.0,-0.007401,14.4176,1726
14.0,-0.006893,14.3677,1727
15.0,-0.006759,14.3174,1727
16.0,-0.007744,14.2671,1728
17.0,-0.006947,14.2169,1728
18.0,-0.007707,14.1667,1729
19.0,-0.007045,14.1167,1729
20.0,-0.007292,14.0665,1730
21.0,-0.007533,14.0164,1730
22.0,-0.006738,13.9662,1731
23.0,-0.007404,13.9163,1731
24.0,-0.006438,13.8661,1732
25.0,-0.006605,13.8159,1732
26.0,-0.006946,13.7657,1733
27.0,-0.007152,13.7157,1733
28.0,-0.007629,13.6656,1734
29.0,-0.006895,13.6152,1734
30.0,-0.006678,13.5650,1735
31.0,-0.007862,13.5148,1735
32.0,-0.006604,13.4647,1736
33.0,-0.006504,13.4143,1736
34.0,-0.007078,13.3640,1737
35.0,-0.007586,13.3139,1737
36.0,-0.007381,13.2638,1738
37.0,-0.006961,13.2135,1738
38.0,-0.007327,13.1634,1739
39.0,-0.007096,13.1131,1739
40.0,-0.006883,13.0632,1740
41.0,-0.007461,13.0130,1740
42.0,-0.007723,12.9628,1741
43.0,-0.007469,12.9126,1741
44.0,-0.007116,12.8626,1742
45.0,-0.007187,12.8125,1742
46.0,-0.007203,12.7624,1743
47.0,-0.007224,12.7121,1743
48.0,-0.007080,12.6621,1744
49.0,-0.007494,12.6119,1744
50.0,-0.006864,12.5616,1745
51.0,-0.007094,12.5113,1745
52.0,-0.006903,12.4612,1746
53.0,-0.007843,12.4109,1746
54.0,-0.007439,12.3607,1747
55.0,-0.007346,12.3105,1747
56.0,-0.007546,12.2603,1748
57.0,-0.007237,12.2101,1748
58.0,-0.007668,12.1599,1749
59.0,-0.007754,12.1098,1749
60.0,-0.007918,12.0596,1750
61.0,-0.007121,12.0096,1750
62.0,0.006063,11.9594,1751
63.0,0.088976,11.9093,1751
64.0,0.231776,11.8593,1752
65.0,0.387117,11.8093,1752
66.0,0.575897,11.7593,1753
67.0,0.760287,11.7092,1753
68.0,0.926846,11.6590,1754

File: Raw data/Maaike/Niet in thesis/Effect Preload Oud/Eco_P3_FN1.0_v_0deg_onespeed/Eco_P3_FN1_v_0deg_onespeed_Interval_118.csv
Point No.,Normal Force [N],Gap [mm],Time [s]
1.0,1.068348,11.5925,1816
2.0,1.043024,11.5925,1816
3.0,1.030264,11.5925,1817
4.0,1.025219,11.5925,1817
5.0,1.020450,11.5925,1818
6.0,1.016912,11.5925,1818
7.0,1.014393,11.5925,1819
8.0,1.012708,11.5925,1819
9.0,1.010276,11.5925,1820
10.0,1.009416,11.5925,1820
11.0,1.007701,11.5925,1821
12.0,1.005580,11.5925,1821
13.0,1.004629,11.5925,1822
14.0,1.003264,11.5925,1822
15.0,1.002807,11.5925,1823
16.0,1.001245,11.5925,1823
17.0,1.000037,11.5925,1824
18.0,0.999578,11.5925,1824
19.0,0.998861,11.5925,1825
20.0,0.997235,11.5925,1825
21.0,0.996709,11.5925,1826
22.0,0.995991,11.5925,1826
23.0,0.994738,11.5925,1827
24.0,0.994252,11.5925,1827
25.0,0.992937,11.5925,1828
26.0,0.992928,11.5925,1828
27.0,0.991770,11.5925,1829
28.0,0.992409,11.5925,1829
29.0,0.991898,11.5925,1830
30.0,0.991292,11.5925,1830
31.0,0.989860,11.5925,1831
32.0,0.990470,11.5925,1831
33.0,0.989899,11.5925,1832
34.0,0.989157,11.5925,1832
35.0,0.988967,11.5925,1833
36.0,0.988346,11.5925,1833
37.0,0.987289,11.5925,1834
38.0,0.987299,11.5925,1834
39.0,0.987115,11.5925,1835
40.0,0.986652,11.5925,1835

File: Raw data/Maaike/Niet in thesis/Effect Preload Oud/Eco_P3_FN1.0_v_0deg_onespeed/Eco_P3_FN1_v_0deg_onespeed_Interval_119.csv
Point No.,Normal Force [N],Gap [mm],Time [s]
1.0,0.989666,11.5925,1835
2.0,0.985026,11.5933,1835
3.0,0.965015,11.5987,1835
4.0,0.887883,11.6152,1836
5.0,0.826724,11.6283,1836
6.0,0.787431,11.6355,1836
7.0,0.702456,11.6532,1836
8.0,0.668573,11.6601,1836
9.0,0.579405,11.6786,1836
10.0,0.543952,11.6847,1836
11.0,0.455830,11.7030,1836
12.0,0.424103,11.7096,1836
13.0,0.349195,11.7284,1836
14.0,0.324311,11.7346,1836
15.0,0.252604,11.7529,1836
16.0,0.227550,11.7595,1836
17.0,0.155391,11.7783,1836
18.0,0.125922,11.7844,1836
19.0,0.054346,11.8027,1836
20.0,0.028512,11.8094,1836
21.0,-0.042829,11.8277,1836
22.0,-0.069461,11.8343,1836
23.0,-0.107543,11.8461,1836
24.0,-0.161920,11.8643,1836
25.0,-0.189836,11.8709,1836
26.0,-0.258962,11.8892,1836
27.0,-0.283740,11.8959,1836
28.0,-0.348651,11.9142,1836
29.0,-0.372425,11.9208,1836
30.0,-0.430171,11.9391,1836
31.0,-0.451850,11.9458,1836
32.0,-0.504559,11.9641,1836
33.0,-0.526561,11.9707,1836
34.0,-0.576770,11.9887,1836
35.0,-0.594174,11.9957,1836
36.0,-0.643810,12.0137,1836
37.0,-0.660733,12.0201,1836
38.0,-0.703631,12.0383,1836
39.0,-0.722351,12.0450,1836
40.0,-0.761702,12.0633,1836
41.0,-0.780941,12.0700,1836
42.0,-0.825117,12.0883,1836
43.0,-0.844455,12.0954,1836
44.0,-0.879232,12.1132,1837
45.0,-0.894118,12.1199,1837
46.0,-0.937250,12.1385,1837
47.0,-0.954757,12.1449,1837
48.0,-0.996526,12.1632,1837
49.0,-1.009514,12.1698,1837
50.0,-1.039120,12.1881,1837
51.0,-1.050557,12.1948,1837
52.0,-1.084039,12.2131,1837
53.0,-1.097137,12.2198,1837
54.0,-1.114086,12.2381,1837
55.0,-1.127030,12.2448,1837
56.0,-1.158538,12.2631,1837
57.0,-1.169953,12.2697,1837
58.0,-1.183603,12.2881,1837
59.0,-1.195890,12.2947,1837
60.0,-1.221572,12.3130,1837
61.0,-1.222359,12.3197,1837
62.0,-1.232427,12.3380,1837
63.0,-1.241380,12.3447,1837
64.0,-1.262759,12.3630,1837
65.0,-1.263571,12.3697,1837
66.0,-1.288885,12.3880,1837
67.0,-1.300784,12.3946,1837
68.0,-1.330426,12.4130,1837
69.0,-1.337584,12.4196,1837
70.0,-1.348168,12.4380,1837
71.0,-1.361305,12.4446,1837
72.0,-1.388048,12.4629,1837
73.0,-1.398682,12.4688,1837
74.0,-1.417408,12.4879,1837
75.0,-1.415584,12.4946,1837
76.0,-1.395855,12.5121,1837
77.0,-1.397822,12.5188,1837
78.0,-1.396258,12.5371,1837
79.0,-1.403546,12.5446,1837
80.0,-1.426484,12.5621,1837
81.0,-1.436399,12.5687,1837
82.0,-1.435879,12.5879,1837
83.0,-1.439860,12.5946,1837
84.0,-1.461143,12.6129,1838
85.0,-1.468779,12.6187,1838
86.0,-1.441208,12.6379,1838
87.0,-1.416499,12.6446,1838
88.0,-1.400334,12.6621,1838
89.0,-1.390673,12.6688,1838
90.0,-1.343584,12.6880,1838
91.0,-1.349240,12.6946,1838
92.0,-1.357773,12.7121,1838
93.0,-1.347468,12.7188,1838
94.0,-1.329079,12.7371,1838
95.0,-1.335551,12.7438,1838
96.0,-1.324729,12.7621,1838
97.0,-1.307819,12.7746,1838
98.0,-1.307773,12.7821,1838
99.0,-1.320169,12.7996,1838
100.0,-1.326751,12.8071,1838
101.0,-1.309083,12.8246,1838
102.0,-1.314728,12.8321,1838
103.0,-1.296243,12.8497,1838
104.0,-1.281786,12.8570,1838
105.0,-1.268873,12.8747,1838
106.0,-1.253637,12.8818,1838
107.0,-1.213309,12.8992,1838
108.0,-1.197864,12.9066,1838
109.0,-1.153394,12.9242,1838
110.0,-1.142125,12.9318,1838
111.0,-1.098845,12.9491,1838
112.0,-1.098433,12.9571,1838
113.0,-1.076500,12.9742,1838
114.0,-1.073273,12.9823,1838
115.0,-0.994252,12.9993,1838
116.0,-0.968848,13.0067,1838
117.0,-0.841911,13.0243,1838
118.0,-0.840143,13.0318,1838
119.0,-0.779660,13.0493,1838
120.0,-0.779494,13.0568,1838
121.0,-0.787911,13.0743,1838
122.0,-0.788602,13.0818,1838
123.0,-0.792360,13.0993,1838
124.0,-0.794983,13.1068,1839
125.0,-0.801230,13.1243,1839
126.0,-0.798769,13.1318,1839
127.0,-0.742891,13.1494,1839
128.0,-0.734396,13.1569,1839
129.0,-0.725589,13.1744,1839
130.0,-0.705859,13.1819,1839
131.0,-0.664138,13.1994,1839
132.0,-0.663732,13.2069,1839
133.0,-0.660266,13.2244,1839
134.0,-0.637338,13.2319,1839
135.0,-0.571271,13.2495,1839
136.0,-0.544404,13.2570,1839
137.0,-0.504080,13.2745,1839
138.0,-0.503393,13.2820,1839
139.0,-0.396880,13.2996,1839
140.0,-0.373363,13.3071,1839
141.0,-0.322297,13.3246,1839
142.0,-0.310294,13.3321,1839
143.0,-0.268288,13.3496,1839
144.0,-0.238641,13.3572,1839
145.0,-0.222497,13.3747,1839
146.0,-0.221837,13.3822,1839
147.0,-0.163069,13.3997,1839
148.0,-0.142752,13.4072,1839
149.0,-0.140069,13.4247,1839
150.0,-0.138078,13.4322,1839
151.0,-0.100089,13.4497,1839
152.0,-0.094084,13.4572,1839
153.0,-0.093167,13.4747,1839
154.0,-0.066514,13.4823,1839
155.0,-0.050920,13.4998,1839
156.0,-0.050457,13.5073,1839
157.0,-0.010072,13.5248,1839
158.0,-0.009100,13.5323,1839
159.0,-0.010779,13.5498,1839
160.0,-0.011008,13.5573,1839
161.0,-0.009333,13.5748,1839
162.0,-0.008967,13.5823,1839
163.0,-0.006589,13.5999,1839
164.0,-0.008853,13.6073,1840
165.0,-0.009238,13.6248,1840
166.0,-0.010054,13.6323,1840
167.0,-0.009341,13.6498,1840
168.0,-0.009383,13.6573,1840
169.0,-0.010101,13.6740,1840
170.0,-0.009738,13.6823,1840
171.0,-0.009309,13.6998,1840
172.0,-0.010217,13.7065,1840
173.0,-0.008359,13.7248,1840
174.0,-0.008695,13.7323,1840
175.0,-0.006971,13.7490,1840
176.0,-0.009030,13.7565,1840
177.0,-0.008444,13.7740,1840
178.0,-0.008147,13.7815,1840
179.0,-0.008158,13.7990,1840
180.0,-0.010347,13.8065,1840
181.0,-0.008797,13.8240,1840
182.0,-0.010983,13.8315,1840
183.0,-0.009992,13.8490,1840
184.0,-0.009151,13.8565,1840
185.0,-0.011153,13.8740,1840
186.0,-0.009327,13.8815,1840
187.0,-0.008236,13.8990,1840
188.0,-0.010175,13.9065,1840
189.0,-0.010530,13.9237,1840
190.0,-0.009516,13.9315,1840
191.0,-0.009073,13.9490,1840
192.0,-0.009623,13.9565,1840
193.0,-0.009564,13.9740,1840
194.0,-0.010487,13.9809,1840
195.0,-0.008692,13.9985,1840
196.0,-0.008408,14.0063,1840
197.0,-0.008047,14.0233,1840
198.0,-0.009977,14.0309,1840
199.0,-0.008165,14.0483,1840
200.0,-0.010007,14.0563,1840
201.0,-0.011982,14.0737,1840
202.0,-0.010393,14.0808,1840
203.0,-0.009502,14.0985,1840
204.0,-0.010867,14.1058,1841
205.0,-0.007937,14.1233,1841
206.0,-0.011097,14.1309,1841
207.0,-0.008967,14.1483,1841
208.0,-0.009147,14.1563,1841
209.0,-0.010779,14.1737,1841
210.0,-0.009516,14.1808,1841
211.0,-0.006360,14.1985,1841
212.0,-0.007169,14.2058,1841
213.0,-0.008280,14.2233,1841
214.0,-0.009299,14.2309,1841
215.0,-0.007476,14.2483,1841
216.0,-0.008995,14.2563,1841
217.0,-0.011376,14.2737,1841
218.0,-0.009600,14.2808,1841
219.0,-0.008061,14.2985,1841
220.0,-0.009182,14.3058,1841
221.0,-0.007868,14.3233,1841
222.0,-0.008149,14.3309,1841
223.0,-0.008031,14.3483,1841
224.0,-0.010846,14.3563,1841
225.0,-0.011747,14.3737,1841
226.0,-0.008614,14.3808,1841
227.0,-0.006933,14.3985,1841
228.0,-0.009280,14.4063,1841
229.0,-0.009567,14.4237,1841
230.0,-0.010636,14.4309,1841
231.0,-0.009656,14.4483,1841
232.0,-0.009965,14.4563,1841
233.0,-0.009549,14.4737,1841
234.0,-0.008077,14.4809,1841
235.0,-0.008999,14.4985,1841
236.0,-0.009293,14.5063,1841
237.0,-0.009520,14.5228,1841
238.0,-0.008567,14.5309,1841
239.0,-0.008123,14.5485,1841
240.0,-0.007737,14.5564,1841
241.0,-0.009415,14.5737,1841
242.0,-0.009194,14.5809,1841
243.0,-0.008172,14.5978,1841
244.0,-0.008847,14.6047,1842
245.0,-0.008200,14.6237,1842
246.0,-0.009339,14.6309,1842
247.0,-0.009007,14.6478,1842
248.0,-0.007997,14.6547,1842
249.0,-0.010117,14.6728,1842
250.0,-0.006675,14.6806,1842
251.0,-0.009578,14.6985,1842
252.0,-0.009142,14.7063,1842
253.0,-0.010139,14.7237,1842
254.0,-0.008928,14.7309,1842
255.0,-0.009285,14.7481,1842
256.0,-0.008734,14.7548,1842
257.0,-0.009781,14.7737,1842
258.0,-0.007417,14.7809,1842
259.0,-0.006086,14.7978,1842
260.0,-0.008036,14.8047,1842
261.0,-0.008596,14.8228,1842
262.0,-0.007583,14.8300,1842
263.0,-0.008336,14.8478,1842
264.0,-0.009143,14.8547,1842
265.0,-0.010318,14.8728,1842
266.0,-0.007292,14.8793,1842
267.0,-0.008320,14.8978,1842
268.0,-0.009638,14.9042,1842
269.0,-0.006651,14.9225,1842
270.0,-0.009603,14.9292,1842
271.0,-0.009518,14.9475,1842
272.0,-0.009940,14.9547,1842
273.0,-0.009907,14.9728,1842
274.0,-0.004116,14.9793,1842
275.0,-0.007700,14.9978,1842

File: Raw data/Maaike/Niet in thesis/Effect Preload Oud/Eco_P3_FN1.0_v_0deg_onespeed/Eco_P3_FN1_v_0deg_onespeed_Interval_121.csv
Point No.,Normal Force [N],Gap [mm],Time [s]
1.0,-0.006553,15.0175,1843
2.0,-0.006569,14.9674,1843
3.0,-0.006635,14.9172,1844
4.0,-0.006672,14.8672,1844
5.0,-0.007038,14.8171,1845
6.0,-0.006844,14.7670,1845
7.0,-0.006941,14.7166,1846
8.0,-0.006604,14.6665,1846
9.0,-0.005399,14.6164,1847
10.0,-0.006329,14.5662,1847
11.0,-0.007003,14.5158,1848
12.0,-0.006432,14.4656,1848
13.0,-0.006597,14.4156,1849
14.0,-0.007133,14.3653,1849
15.0,-0.006526,14.3150,1850
16.0,-0.007034,14.2648,1850
17.0,-0.007354,14.2148,1851
18.0,-0.006581,14.1646,1851
19.0,-0.006766,14.1143,1852
20.0,-0.006275,14.0641,1852
21.0,-0.006432,14.0142,1853
22.0,-0.006598,13.9641,1853
23.0,-0.007278,13.9138,1854
24.0,-0.006460,13.8638,1854
25.0,-0.005741,13.8136,1855
26.0,-0.006627,13.7635,1855
27.0,-0.006071,13.7134,1856
28.0,-0.006700,13.6631,1856
29.0,-0.007172,13.6129,1857
30.0,-0.006676,13.5628,1857
31.0,-0.007115,13.5125,1858
32.0,-0.006852,13.4622,1858
33.0,-0.006797,13.4119,1859
34.0,-0.006889,13.3619,1859
35.0,-0.007367,13.3116,1860
36.0,-0.007043,13.2614,1860
37.0,-0.006603,13.2112,1861
38.0,-0.007186,13.1611,1861
39.0,-0.007198,13.1109,1862
40.0,-0.007139,13.0608,1862
41.0,-0.007479,13.0106,1863
42.0,-0.007334,12.9606,1863
43.0,-0.007345,12.9104,1864
44.0,-0.007379,12.8603,1864
45.0,-0.006889,12.8102,1865
46.0,-0.007170,12.7600,1865
47.0,-0.006947,12.7099,1866
48.0,-0.007479,12.6596,1866
49.0,-0.007120,12.6095,1867
50.0,-0.007041,12.5591,1867
51.0,-0.007838,12.5091,1868
52.0,-0.007195,12.4588,1868
53.0,-0.007416,12.4085,1869
54.0,-0.007360,12.3583,1869
55.0,-0.006647,12.3083,1870
56.0,-0.007002,12.2579,1870
57.0,-0.006603,12.2078,1871
58.0,-0.007674,12.1575,1871
59.0,-0.008325,12.1076,1872
60.0,-0.008196,12.0574,1872
61.0,-0.006527,12.0072,1873
62.0,0.007688,11.9570,1873
63.0,0.095681,11.9072,1874
64.0,0.238753,11.8570,1874
65.0,0.394441,11.8071,1875
66.0,0.585916,11.7569,1875
67.0,0.769624,11.7069,1876
68.0,0.936372,11.6569,1876

File: Raw data/Maaike/Niet in thesis/Effect Preload Oud/Eco_P3_FN1.0_v_0deg_onespeed/Eco_P3_FN1_v_0deg_onespeed_Interval_130.csv
Point No.,Normal Force [N],Gap [mm],Time [s]
1.0,1.057819,11.5963,2000
2.0,1.031313,11.5962,2001
3.0,1.021486,11.5962,2001
4.0,1.014620,11.5962,2002
5.0,1.010752,11.5962,2002
6.0,1.006549,11.5962,2003
7.0,1.003876,11.5962,2003
8.0,1.001671,11.5962,2004
9.0,0.998567,11.5962,2004
10.0,0.997248,11.5962,2005
11.0,0.994963,11.5962,2005
12.0,0.993653,11.5962,2006
13.0,0.992162,11.5962,2006
14.0,0.991204,11.5962,2007
15.0,0.989931,11.5962,2007
16.0,0.988278,11.5962,2008
17.0,0.987392,11.5962,2008
18.0,0.986892,11.5962,2009
19.0,0.985900,11.5962,2009
20.0,0.984559,11.5962,2010
21.0,0.984142,11.5962,2010
22.0,0.983219,11.5962,2011
23.0,0.982611,11.5962,2011
24.0,0.982145,11.5962,2012
25.0,0.982020,11.5962,2012
26.0,0.981531,11.5962,2013
27.0,0.980772,11.5962,2013
28.0,0.979655,11.5962,2014
29.0,0.980201,11.5962,2014
30.0,0.979140,11.5962,2015
31.0,0.978778,11.5962,2015
32.0,0.979284,11.5962,2016
33.0,0.978402,11.5962,2016
34.0,0.978353,11.5962,2017
35.0,0.977510,11.5962,2017
36.0,0.976883,11.5962,2018
37.0,0.977309,11.5962,2018
38.0,0.976249,11.5962,2019
39.0,0.976114,11.5962,2019
40.0,0.976119,11.5962,2020

File: Raw data/Maaike/Niet in thesis/Effect Preload Oud/Eco_P3_FN1.0_v_0deg_onespeed/Eco_P3_FN1_v_0deg_onespeed_Interval_134.csv
Point No.,Normal Force [N],Gap [mm],Time [s]
1.0,1.068504,11.5925,2062
2.0,1.044020,11.5925,2062
3.0,1.030818,11.5925,2063
4.0,1.024739,11.5925,2063
5.0,1.020627,11.5925,2064
6.0,1.017118,11.5925,2064
7.0,1.014567,11.5925,2065
8.0,1.012022,11.5925,2065
9.0,1.009202,11.5925,2066
10.0,1.007924,11.5925,2066
11.0,1.006423,11.5925,2067
12.0,1.005880,11.5925,2067
13.0,1.004433,11.5925,2068
14.0,1.002288,11.5925,2068
15.0,1.002290,11.5925,2069
16.0,1.001944,11.5925,2069
17.0,1.000719,11.5925,2070
18.0,0.999971,11.5925,2070
19.0,0.999691,11.5925,2071
20.0,0.998154,11.5925,2071
21.0,0.997251,11.5925,2072
22.0,0.997363,11.5925,2072
23.0,0.996842,11.5925,2073
24.0,0.995647,11.5925,2073
25.0,0.994377,11.5925,2074
26.0,0.994286,11.5925,2074
27.0,0.993567,11.5925,2075
28.0,0.993527,11.5925,2075
29.0,0.993199,11.5925,2076
30.0,0.993120,11.5925,2076
31.0,0.991743,11.5925,2077
32.0,0.990784,11.5925,2077
33.0,0.990831,11.5925,2078
34.0,0.990357,11.5925,2078
35.0,0.990512,11.5925,2079
36.0,0.988675,11.5925,2079
37.0,0.988376,11.5925,2080
38.0,0.988939,11.5925,2080
39.0,0.987674,11.5925,2081
40.0,0.987164,11.5925,2081

File: Raw data/Maaike/Niet in thesis/Effect Preload Oud/Eco_P3_FN1.0_v_0deg_onespeed/Eco_P3_FN1_v_0deg_onespeed_Interval_14.csv
Point No.,Normal Force [N],Gap [mm],Time [s]
1.0,1.043023,11.5962,218.8
2.0,1.019943,11.5962,219.3
3.0,1.009807,11.5962,219.8
4.0,1.002784,11.5962,220.3
5.0,0.997422,11.5962,220.8
6.0,0.993656,11.5962,221.3
7.0,0.989757,11.5962,221.8
8.0,0.986983,11.5962,222.3
9.0,0.984748,11.5962,222.8
10.0,0.982766,11.5962,223.3
11.0,0.981481,11.5962,223.8
12.0,0.980851,11.5962,224.3
13.0,0.979388,11.5962,224.8
14.0,0.978381,11.5962,225.3
15.0,0.977491,11.5962,225.8
16.0,0.977339,11.5962,226.3
17.0,0.977220,11.5962,226.8
18.0,0.976045,11.5962,227.3
19.0,0.975106,11.5962,227.8
20.0,0.974473,11.5962,228.3
21.0,0.974086,11.5962,228.8
22.0,0.973521,11.5962,229.3
23.0,0.973051,11.5962,229.8
24.0,0.973276,11.5962,230.3
25.0,0.972025,11.5962,230.8
26.0,0.972291,11.5962,231.3
27.0,0.972182,11.5962,231.8
28.0,0.971141,11.5962,232.3
29.0,0.970718,11.5962,232.8
30.0,0.971068,11.5962,233.3
31.0,0.970253,11.5962,233.8
32.0,0.970449,11.5962,234.3
33.0,0.969951,11.5962,234.8
34.0,0.969505,11.5962,235.3
35.0,0.968720,11.5962,235.8
36.0,0.968626,11.5962,236.3
37.0,0.968172,11.5962,236.8
38.0,0.967993,11.5962,237.3
39.0,0.967975,11.5962,237.8
40.0,0.968194,11.5962,238.3

File: Raw data/Maaike/Niet in thesis/Effect Preload Oud/Eco_P3_FN1.0_v_0deg_onespeed/Eco_P3_FN1_v_0deg_onespeed_Interval_143.csv
Point No.,Normal Force [N],Gap [mm],Time [s]
1.0,0.997211,11.5875,2204
2.0,0.997277,11.5877,2204
3.0,0.979185,11.5931,2204
4.0,0.905484,11.6095,2204
5.0,0.841913,11.6222,2204
6.0,0.807943,11.6294,2204
7.0,0.716859,11.6465,2204
8.0,0.682887,11.6542,2204
9.0,0.593905,11.6720,2204
10.0,0.559169,11.6793,2204
11.0,0.469375,11.6968,2204
12.0,0.436893,11.7038,2204
13.0,0.357910,11.7213,2204
14.0,0.333241,11.7287,2204
15.0,0.266686,11.7462,2204
16.0,0.238037,11.7537,2204
17.0,0.166681,11.7707,2204
18.0,0.139585,11.7792,2204
19.0,0.066592,11.7961,2204
20.0,0.041530,11.8036,2205
21.0,-0.032795,11.8206,2205
22.0,-0.058168,11.8285,2205
23.0,-0.098908,11.8402,2205
24.0,-0.158137,11.8576,2205
25.0,-0.179818,11.8646,2205
26.0,-0.248253,11.8834,2205
27.0,-0.270804,11.8900,2205
28.0,-0.339078,11.9083,2205
29.0,-0.365594,11.9150,2205
30.0,-0.424732,11.9325,2205
31.0,-0.444363,11.9391,2205
32.0,-0.500761,11.9582,2205
33.0,-0.520743,11.9649,2205
34.0,-0.571972,11.9824,2205
35.0,-0.592213,11.9890,2205
36.0,-0.639946,12.0067,2205
37.0,-0.659555,12.0137,2205
38.0,-0.707136,12.0318,2205
39.0,-0.720101,12.0390,2205
40.0,-0.766741,12.0572,2205
41.0,-0.779926,12.0633,2205
42.0,-0.823460,12.0816,2205
43.0,-0.840798,12.0886,2205
44.0,-0.888621,12.1066,2205
45.0,-0.898973,12.1132,2205
46.0,-0.936392,12.1315,2205
47.0,-0.950874,12.1382,2205
48.0,-0.993964,12.1565,2205
49.0,-1.010044,12.1632,2205
50.0,-1.032837,12.1815,2205
51.0,-1.040131,12.1881,2205
52.0,-1.069020,12.2065,2205
53.0,-1.080982,12.2131,2205
54.0,-1.115469,12.2314,2205
55.0,-1.124293,12.2381,2205
56.0,-1.156237,12.2564,2205
57.0,-1.168617,12.2631,2205
58.0,-1.186161,12.2814,2205
59.0,-1.193926,12.2880,2205
60.0,-1.209677,12.3069,2206
61.0,-1.219815,12.3130,2206
62.0,-1.234969,12.3314,2206
63.0,-1.244110,12.3380,2206
64.0,-1.271369,12.3569,2206
65.0,-1.281815,12.3630,2206
66.0,-1.291877,12.3813,2206
67.0,-1.299283,12.3880,2206
68.0,-1.328797,12.4063,2206
69.0,-1.341985,12.4130,2206
70.0,-1.371562,12.4313,2206
71.0,-1.379491,12.4379,2206
72.0,-1.409675,12.4563,2206
73.0,-1.418904,12.4629,2206
74.0,-1.447483,12.4812,2206
75.0,-1.457462,12.4879,2206
76.0,-1.460798,12.5062,2206
77.0,-1.468470,12.5129,2206
78.0,-1.436683,12.5312,2206
79.0,-1.430417,12.5379,2206
80.0,-1.451837,12.5562,2206
81.0,-1.454376,12.5629,2206
82.0,-1.442207,12.5812,2206
83.0,-1.442492,12.5879,2206
84.0,-1.462990,12.6062,2206
85.0,-1.473113,12.6129,2206
86.0,-1.466351,12.6313,2206
87.0,-1.469917,12.6382,2206
88.0,-1.411578,12.6562,2206
89.0,-1.411839,12.6629,2206
90.0,-1.402173,12.6813,2206
91.0,-1.408180,12.6879,2206
92.0,-1.396687,12.7063,2206
93.0,-1.368630,12.7129,2206
94.0,-1.323372,12.7313,2206
95.0,-1.312892,12.7380,2206
96.0,-1.326644,12.7563,2206
97.0,-1.336608,12.7688,2206
98.0,-1.342511,12.7763,2206
99.0,-1.325401,12.7938,2206
100.0,-1.329861,12.8013,2207
101.0,-1.345090,12.8180,2207
102.0,-1.351902,12.8263,2207
103.0,-1.355206,12.8438,2207
104.0,-1.345467,12.8496,2207
105.0,-1.352220,12.8688,2207
106.0,-1.344917,12.8762,2207
107.0,-1.325201,12.8938,2207
108.0,-1.308295,12.8991,2207
109.0,-1.221629,12.9184,2207
110.0,-1.216281,12.9257,2207
111.0,-1.146999,12.9424,2207
112.0,-1.128108,12.9505,2207
113.0,-1.115388,12.9683,2207
114.0,-1.116660,12.9763,2207
115.0,-1.124279,12.9928,2207
116.0,-1.113169,12.9992,2207
117.0,-0.989954,13.0184,2207
118.0,-0.970744,13.0259,2207
119.0,-0.934171,13.0426,2207
120.0,-0.907145,13.0493,2207
121.0,-0.863035,13.0676,2207
122.0,-0.844605,13.0743,2207
123.0,-0.801033,13.0927,2207
124.0,-0.803018,13.0993,2207
125.0,-0.777961,13.1177,2207
126.0,-0.772084,13.1243,2207
127.0,-0.775953,13.1427,2207
128.0,-0.779748,13.1493,2207
129.0,-0.780821,13.1677,2207
130.0,-0.761518,13.1743,2207
131.0,-0.752252,13.1927,2207
132.0,-0.750810,13.1993,2207
133.0,-0.755532,13.2177,2207
134.0,-0.758704,13.2243,2207
135.0,-0.756863,13.2427,2207
136.0,-0.733288,13.2494,2207
137.0,-0.660560,13.2677,2207
138.0,-0.639811,13.2744,2207
139.0,-0.596262,13.2928,2207
140.0,-0.568946,13.2995,2208
141.0,-0.443291,13.3179,2208
142.0,-0.393883,13.3246,2208
143.0,-0.373935,13.3429,2208
144.0,-0.366267,13.3496,2208
145.0,-0.270366,13.3680,2208
146.0,-0.247335,13.3746,2208
147.0,-0.176322,13.3930,2208
148.0,-0.171466,13.3997,2208
149.0,-0.172306,13.4180,2208
150.0,-0.164228,13.4247,2208
151.0,-0.062787,13.4431,2208
152.0,-0.057653,13.4498,2208
153.0,-0.056067,13.4681,2208
154.0,-0.055604,13.4748,2208
155.0,-0.054788,13.4931,2208
156.0,-0.051754,13.4998,2208
157.0,-0.052672,13.5181,2208
158.0,-0.029412,13.5248,2208
159.0,-0.008515,13.5431,2208
160.0,-0.010489,13.5498,2208
161.0,-0.009409,13.5681,2208
162.0,-0.009483,13.5748,2208
163.0,-0.011414,13.5931,2208
164.0,-0.010462,13.5998,2208
165.0,-0.008363,13.6181,2208
166.0,-0.007177,13.6248,2208
167.0,-0.009766,13.6431,2208
168.0,-0.006871,13.6498,2208
169.0,-0.009140,13.6681,2208
170.0,-0.011058,13.6748,2208
171.0,-0.010119,13.6934,2208
172.0,-0.009267,13.6999,2208
173.0,-0.009152,13.7181,2208
174.0,-0.008729,13.7248,2208
175.0,-0.008345,13.7431,2208
176.0,-0.008411,13.7498,2208
177.0,-0.009563,13.7681,2208
178.0,-0.011598,13.7753,2208
179.0,-0.010888,13.7931,2208
180.0,-0.007947,13.7998,2209
181.0,-0.008680,13.8181,2209
182.0,-0.009935,13.8248,2209
183.0,-0.009041,13.8431,2209
184.0,-0.006831,13.8498,2209
185.0,-0.010245,13.8681,2209
186.0,-0.010637,13.8748,2209
187.0,-0.009646,13.8931,2209
188.0,-0.007365,13.8998,2209
189.0,-0.005514,13.9181,2209
190.0,-0.007564,13.9248,2209
191.0,-0.010374,13.9431,2209
192.0,-0.009889,13.9498,2209
193.0,-0.008732,13.9678,2209
194.0,-0.009759,13.9747,2209
195.0,-0.011768,13.9919,2209
196.0,-0.008838,13.9985,2209
197.0,-0.007124,14.0178,2209
198.0,-0.009178,14.0242,2209
199.0,-0.010674,14.0425,2209
200.0,-0.010136,14.0492,2209
201.0,-0.011693,14.0671,2209
202.0,-0.012539,14.0737,2209
203.0,-0.011358,14.0928,2209
204.0,-0.008033,14.0993,2209
205.0,-0.010772,14.1171,2209
206.0,-0.008404,14.1233,2209
207.0,-0.007635,14.1417,2209
208.0,-0.008518,14.1483,2209
209.0,-0.010033,14.1667,2209
210.0,-0.011746,14.1737,2209
211.0,-0.012400,14.1919,2209
212.0,-0.007817,14.1985,2209
213.0,-0.010609,14.2171,2209
214.0,-0.009718,14.2233,2209
215.0,-0.008855,14.2417,2209
216.0,-0.008033,14.2483,2209
217.0,-0.008345,14.2667,2209
218.0,-0.008719,14.2737,2209
219.0,-0.009541,14.2919,2209
220.0,-0.008317,14.2985,2210
221.0,-0.009521,14.3171,2210
222.0,-0.011036,14.3233,2210
223.0,-0.012139,14.3417,2210
224.0,-0.009359,14.3483,2210
225.0,-0.010730,14.3671,2210
226.0,-0.010493,14.3737,2210
227.0,-0.010021,14.3919,2210
228.0,-0.008878,14.3985,2210
229.0,-0.009892,14.4171,2210
230.0,-0.008257,14.4233,2210
231.0,-0.007809,14.4419,2210
232.0,-0.007435,14.4485,2210
233.0,-0.009405,14.4671,2210
234.0,-0.011713,14.4737,2210
235.0,-0.011858,14.4919,2210
236.0,-0.008394,14.4985,2210
237.0,-0.010858,14.5171,2210
238.0,-0.009160,14.5237,2210
239.0,-0.007811,14.5419,2210
240.0,-0.008849,14.5485,2210
241.0,-0.010221,14.5671,2210
242.0,-0.009217,14.5737,2210
243.0,-0.010857,14.5919,2210
244.0,-0.007889,14.5985,2210
245.0,-0.010242,14.6173,2210
246.0,-0.009202,14.6240,2210
247.0,-0.010344,14.6419,2210
248.0,-0.009744,14.6485,2210
249.0,-0.009299,14.6673,2210
250.0,-0.010337,14.6740,2210
251.0,-0.012408,14.6919,2210
252.0,-0.008480,14.6985,2210
253.0,-0.010105,14.7171,2210
254.0,-0.010168,14.7237,2210
255.0,-0.008966,14.7419,2210
256.0,-0.010786,14.7485,2210
257.0,-0.009748,14.7671,2210
258.0,-0.010721,14.7737,2210
259.0,-0.012375,14.7919,2210
260.0,-0.010263,14.7985,2211
261.0,-0.009291,14.8171,2211
262.0,-0.007334,14.8237,2211
263.0,-0.009610,14.8419,2211
264.0,-0.008915,14.8485,2211
265.0,-0.007907,14.8671,2211
266.0,-0.010648,14.8737,2211
267.0,-0.010479,14.8919,2211
268.0,-0.008963,14.8985,2211
269.0,-0.010588,14.9163,2211
270.0,-0.010472,14.9233,2211
271.0,-0.009776,14.9417,2211
272.0,-0.010581,14.9483,2211
273.0,-0.010096,14.9667,2211
274.0,-0.011478,14.9737,2211
275.0,-0.009743,14.9919,2211
276.0,-0.010281,14.9985,2211
