Repository: lloxxa/DOI-10.3389-fphy.2024.1412352

# Sucker analysis

This project studies the adhesion of arrays of millimeter-sized suction cups made from polydimethylsiloxane. Repository contains both data obtained in this project and code used to analyse said data.

## <a name="Measurements"></a> Measurements

All measurements were performed using an Anton Paar MCR-501 rheometer. A glass plate accessory (P-PTD120/GL) was used as a countersurface to the suction cups. Samples were glued to a custom-made 3D-printed probe. A sample was placed on the countersurface with the cups facing down after which glue was placed on the sample (1).

File: Raw data/Maaike/Niet in thesis/Effect Preload Oud/Eco_P3_FN1.0_v_0deg_onespeed/Eco_P3_FN1_v_0deg_onespeed_Interval_7.csv
Point No.,Normal Force [N],Gap [mm],Time [s]
1.0,0.966697,11.5937,115.5
2.0,0.964161,11.5952,115.5
3.0,0.938713,11.6021,115.5
4.0,0.886769,11.6134,115.5
5.0,0.823199,11.6267,115.6
6.0,0.757424,11.6400,115.6
7.0,0.698972,11.6517,115.6
8.0,0.636003,11.6651,115.6
9.0,0.573404,11.6769,115.7
10.0,0.509529,11.6899,115.7
11.0,0.454710,11.7015,115.7
12.0,0.394570,11.7148,115.7
13.0,0.348910,11.7265,115.8
14.0,0.300932,11.7403,115.8
15.0,0.253274,11.7514,115.8
16.0,0.202983,11.7647,115.8
17.0,0.155224,11.7767,115.9
18.0,0.102911,11.7896,115.9
19.0,0.055533,11.8013,115.9
20.0,0.005059,11.8146,115.9
21.0,-0.038189,11.8265,116
22.0,-0.063294,11.8329,116
23.0,-0.127867,11.8512,116
24.0,-0.159094,11.8628,116
25.0,-0.208502,11.8761,116.1
26.0,-0.251725,11.8872,116.1
27.0,-0.295158,11.9011,116.1
28.0,-0.343086,11.9126,116.1
29.0,-0.387819,11.9260,116.2
30.0,-0.423679,11.9377,116.2
31.0,-0.462203,11.9504,116.2
32.0,-0.496239,11.9621,116.2
33.0,-0.531361,11.9759,116.3
34.0,-0.563052,11.9871,116.3
35.0,-0.593775,12.0003,116.3
36.0,-0.624948,12.0119,116.3
37.0,-0.655867,12.0256,116.4
38.0,-0.687980,12.0375,116.4
39.0,-0.716715,12.0502,116.4
40.0,-0.747708,12.0619,116.4
41.0,-0.782754,12.0755,116.5
42.0,-0.811142,12.0868,116.5
43.0,-0.843286,12.1004,116.5
44.0,-0.871464,12.1118,116.5
45.0,-0.892758,12.1251,116.6
46.0,-0.922641,12.1367,116.6
47.0,-0.952112,12.1501,116.6
48.0,-0.980808,12.1617,116.6
49.0,-1.010719,12.1750,116.7
50.0,-1.026622,12.1867,116.7
51.0,-1.053082,12.2000,116.7
52.0,-1.079896,12.2117,116.7
53.0,-1.105245,12.2250,116.8
54.0,-1.124102,12.2366,116.8
55.0,-1.132733,12.2496,116.8
56.0,-1.139332,12.2616,116.8
57.0,-1.162504,12.2749,116.9
58.0,-1.180475,12.2858,116.9
59.0,-1.203010,12.2999,116.9
60.0,-1.217741,12.3115,116.9
61.0,-1.213340,12.3246,117
62.0,-1.233216,12.3366,117
63.0,-1.249033,12.3486,117
64.0,-1.261431,12.3607,117
65.0,-1.267607,12.3749,117.1
66.0,-1.276249,12.3860,117.1
67.0,-1.280542,12.3990,117.1
68.0,-1.281070,12.4105,117.1
69.0,-1.286978,12.4238,117.2
70.0,-1.276905,12.4357,117.2
71.0,-1.273069,12.4490,117.2
72.0,-1.286657,12.4607,117.2
73.0,-1.306032,12.4740,117.3
74.0,-1.323150,12.4857,117.3
75.0,-1.339929,12.4990,117.3
76.0,-1.357982,12.5100,117.3
77.0,-1.372050,12.5240,117.4
78.0,-1.384957,12.5356,117.4
79.0,-1.381838,12.5484,117.4
80.0,-1.394646,12.5606,117.4
81.0,-1.412164,12.5740,117.5
82.0,-1.425707,12.5852,117.5
83.0,-1.440529,12.5987,117.5
84.0,-1.457693,12.6104,117.5
85.0,-1.462003,12.6237,117.6
86.0,-1.439493,12.6354,117.6
87.0,-1.437964,12.6485,117.6
88.0,-1.427393,12.6606,117.6
89.0,-1.414464,12.6735,117.7
90.0,-1.389370,12.6850,117.7
91.0,-1.362547,12.6990,117.7
92.0,-1.320831,12.7105,117.7
93.0,-1.275886,12.7236,117.8
94.0,-1.256302,12.7357,117.8
95.0,-1.255348,12.7484,117.8
96.0,-1.221265,12.7601,117.8
97.0,-1.177001,12.7737,117.9
98.0,-1.139083,12.7860,117.9
99.0,-1.135887,12.7985,117.9
100.0,-1.146297,12.8115,117.9
101.0,-1.152234,12.8235,118
102.0,-1.161931,12.8360,118
103.0,-1.156047,12.8485,118
104.0,-1.117699,12.8611,118
105.0,-1.119730,12.8735,118.1
106.0,-1.124761,12.8860,118.1
107.0,-1.111736,12.8985,118.1
108.0,-1.094941,12.9110,118.1
109.0,-1.083865,12.9235,118.2
110.0,-1.076852,12.9360,118.2
111.0,-1.061267,12.9485,118.2
112.0,-1.038569,12.9611,118.2
113.0,-1.009786,12.9732,118.3
114.0,-1.005209,12.9861,118.3
115.0,-0.994355,12.9984,118.3
116.0,-0.948480,13.0105,118.3
117.0,-0.946909,13.0230,118.4
118.0,-0.943418,13.0360,118.4
119.0,-0.898890,13.0484,118.4
120.0,-0.890161,13.0605,118.4
121.0,-0.892835,13.0730,118.5
122.0,-0.897653,13.0860,118.5
123.0,-0.900973,13.0982,118.5
124.0,-0.906970,13.1105,118.5
125.0,-0.907018,13.1230,118.6
126.0,-0.913255,13.1355,118.6
127.0,-0.882035,13.1482,118.6
128.0,-0.854632,13.1606,118.6
129.0,-0.775463,13.1731,118.7
130.0,-0.696566,13.1856,118.7
131.0,-0.688282,13.1981,118.7
132.0,-0.655141,13.2107,118.7
133.0,-0.634584,13.2232,118.8
134.0,-0.613948,13.2357,118.8
135.0,-0.578772,13.2482,118.8
136.0,-0.543836,13.2607,118.8
137.0,-0.535576,13.2732,118.9
138.0,-0.471472,13.2858,118.9
139.0,-0.411024,13.2983,118.9
140.0,-0.374529,13.3100,118.9
141.0,-0.321810,13.3234,119
142.0,-0.278115,13.3359,119
143.0,-0.250814,13.3484,119
144.0,-0.179324,13.3605,119
145.0,-0.170945,13.3734,119.1
146.0,-0.161461,13.3859,119.1
147.0,-0.135211,13.3985,119.1
148.0,-0.101651,13.4101,119.1
149.0,-0.094589,13.4235,119.2
150.0,-0.094643,13.4360,119.2
151.0,-0.096346,13.4477,119.2
152.0,-0.094014,13.4604,119.2
153.0,-0.076819,13.4727,119.3
154.0,-0.051741,13.4852,119.3
155.0,-0.017505,13.4978,119.3
156.0,-0.008946,13.5102,119.3
157.0,-0.010154,13.5227,119.4
158.0,-0.008110,13.5356,119.4
159.0,-0.008846,13.5477,119.4
160.0,-0.007151,13.5602,119.4
161.0,-0.010321,13.5727,119.5
162.0,-0.007863,13.5852,119.5
163.0,-0.007612,13.5977,119.5
164.0,-0.008787,13.6102,119.5
165.0,-0.007699,13.6227,119.6
166.0,-0.009742,13.6352,119.6
167.0,-0.007293,13.6477,119.6
168.0,-0.008525,13.6602,119.6
169.0,-0.009598,13.6727,119.7
170.0,-0.009228,13.6852,119.7
171.0,-0.009129,13.6977,119.7
172.0,-0.008576,13.7102,119.7
173.0,-0.009553,13.7227,119.8
174.0,-0.007623,13.7352,119.8
175.0,-0.007759,13.7477,119.8
176.0,-0.006938,13.7602,119.8
177.0,-0.009405,13.7727,119.9
178.0,-0.007695,13.7850,119.9
179.0,-0.007993,13.7976,119.9
180.0,-0.008652,13.8096,119.9
181.0,-0.009012,13.8221,120
182.0,-0.010112,13.8350,120
183.0,-0.010567,13.8477,120
184.0,-0.008200,13.8598,120
185.0,-0.008773,13.8721,120.1
186.0,-0.009648,13.8850,120.1
187.0,-0.009129,13.8976,120.1
188.0,-0.008988,13.9096,120.1
189.0,-0.009347,13.9221,120.2
190.0,-0.007258,13.9352,120.2
191.0,-0.008217,13.9471,120.2
192.0,-0.006945,13.9596,120.2
193.0,-0.009160,13.9721,120.3
194.0,-0.010422,13.9846,120.3
195.0,-0.008802,13.9971,120.3
196.0,-0.006398,14.0096,120.3
197.0,-0.007077,14.0221,120.4
198.0,-0.008780,14.0346,120.4
199.0,-0.006897,14.0471,120.4
200.0,-0.005859,14.0596,120.4
201.0,-0.009031,14.0721,120.5
202.0,-0.008202,14.0846,120.5
203.0,-0.011090,14.0971,120.5
204.0,-0.007318,14.1096,120.5
205.0,-0.008396,14.1221,120.6
206.0,-0.010183,14.1346,120.6
207.0,-0.007381,14.1465,120.6
208.0,-0.006213,14.1592,120.6
209.0,-0.010387,14.1721,120.7
210.0,-0.006562,14.1842,120.7
211.0,-0.006512,14.1970,120.7
212.0,-0.008146,14.2081,120.7
213.0,-0.006229,14.2221,120.8
214.0,-0.008915,14.2344,120.8
215.0,-0.010142,14.2465,120.8
216.0,-0.006874,14.2596,120.8
217.0,-0.008290,14.2716,120.9
218.0,-0.008503,14.2844,120.9
219.0,-0.007317,14.2970,120.9
220.0,-0.009672,14.3084,120.9
221.0,-0.006681,14.3215,121
222.0,-0.007236,14.3344,121
223.0,-0.008721,14.3466,121
224.0,-0.007982,14.3592,121
225.0,-0.008267,14.3716,121.1
226.0,-0.008645,14.3834,121.1
227.0,-0.008763,14.3961,121.1
228.0,-0.008262,14.4090,121.1
229.0,-0.008292,14.4206,121.2
230.0,-0.008034,14.4337,121.2
231.0,-0.007346,14.4465,121.2
232.0,-0.008229,14.4587,121.2
233.0,-0.010214,14.4704,121.3
234.0,-0.008232,14.4840,121.3
235.0,-0.008663,14.4953,121.3
236.0,-0.006727,14.5084,121.3
237.0,-0.005645,14.5204,121.4
238.0,-0.010871,14.5337,121.4
239.0,-0.006495,14.5453,121.4
240.0,-0.008445,14.5584,121.4
241.0,-0.008886,14.5704,121.5
242.0,-0.007819,14.5834,121.5
243.0,-0.011422,14.5953,121.5
244.0,-0.007516,14.6087,121.5
245.0,-0.009928,14.6199,121.6
246.0,-0.008534,14.6334,121.6
247.0,-0.007268,14.6454,121.6
248.0,-0.008481,14.6587,121.6
249.0,-0.008371,14.6699,121.7
250.0,-0.008765,14.6831,121.7
251.0,-0.009620,14.6953,121.7
252.0,-0.007448,14.7084,121.7
253.0,-0.008204,14.7204,121.8
254.0,-0.010354,14.7334,121.8
255.0,-0.007557,14.7448,121.8
256.0,-0.007948,14.7584,121.8
257.0,-0.008665,14.7698,121.9
258.0,-0.006986,14.7831,121.9
259.0,-0.008103,14.7953,121.9
260.0,-0.009565,14.8081,121.9
261.0,-0.009648,14.8204,122
262.0,-0.009848,14.8334,122
263.0,-0.008118,14.8448,122
264.0,-0.010161,14.8581,122
265.0,-0.009589,14.8698,122.1
266.0,-0.008426,14.8831,122.1
267.0,-0.008598,14.8948,122.1
268.0,-0.007281,14.9081,122.1
269.0,-0.007692,14.9199,122.2
270.0,-0.008736,14.9331,122.2
271.0,-0.007645,14.9448,122.2
272.0,-0.008081,14.9584,122.2
273.0,-0.009353,14.9698,122.3
274.0,-0.005441,14.9831,122.3
275.0,-0.008639,14.9948,122.3

File: Raw data/Maaike/Niet in thesis/Effect Preload Oud/Eco_P3_FN1.0_v_0deg_onespeed/Eco_P3_FN1_v_0deg_onespeed_Interval_71.csv
Point No.,Normal Force [N],Gap [mm],Time [s]
1.0,0.976729,11.5962,1098
2.0,0.968250,11.5992,1098
3.0,0.936429,11.6078,1098
4.0,0.879446,11.6195,1098
5.0,0.812428,11.6324,1098
6.0,0.752058,11.6468,1098
7.0,0.690686,11.6585,1098
8.0,0.629604,11.6718,1099
9.0,0.568560,11.6822,1099
10.0,0.500147,11.6958,1099
11.0,0.444524,11.7084,1099
12.0,0.387160,11.7202,1099
13.0,0.339571,11.7333,1099
14.0,0.293032,11.7458,1099
15.0,0.246588,11.7572,1099
16.0,0.195994,11.7699,1099
17.0,0.147263,11.7820,1099
18.0,0.095019,11.7947,1099
19.0,0.046582,11.8071,1099
20.0,0.000133,11.8198,1099
21.0,-0.050726,11.8318,1099
22.0,-0.072204,11.8385,1099
23.0,-0.129781,11.8570,1099
24.0,-0.165095,11.8684,1099
25.0,-0.213991,11.8817,1099
26.0,-0.260357,11.8936,1099
27.0,-0.302531,11.9065,1099
28.0,-0.349507,11.9183,1099
29.0,-0.395700,11.9316,1099
30.0,-0.432148,11.9431,1099
31.0,-0.470081,11.9568,1099
32.0,-0.507654,11.9680,1099
33.0,-0.545134,11.9813,1099
34.0,-0.578084,11.9934,1099
35.0,-0.613244,12.0063,1099
36.0,-0.643181,12.0182,1099
37.0,-0.676491,12.0315,1099
38.0,-0.705605,12.0429,1099
39.0,-0.741253,12.0566,1099
40.0,-0.773113,12.0679,1099
41.0,-0.806973,12.0812,1099
42.0,-0.834010,12.0933,1099
43.0,-0.860306,12.1062,1099
44.0,-0.878691,12.1180,1099
45.0,-0.909861,12.1311,1099
46.0,-0.939410,12.1428,1099
47.0,-0.968627,12.1565,1099
48.0,-0.998582,12.1677,1100
49.0,-1.027812,12.1811,1100
50.0,-1.052948,12.1927,1100
51.0,-1.074355,12.2060,1100
52.0,-1.085838,12.2177,1100
53.0,-1.096130,12.2310,1100
54.0,-1.116214,12.2427,1100
55.0,-1.138983,12.2560,1100
56.0,-1.145337,12.2677,1100
57.0,-1.165982,12.2810,1100
58.0,-1.184875,12.2926,1100
59.0,-1.191590,12.3060,1100
60.0,-1.207929,12.3178,1100
61.0,-1.217633,12.3312,1100
62.0,-1.233149,12.3426,1100
63.0,-1.237106,12.3564,1100
64.0,-1.251703,12.3676,1100
65.0,-1.271304,12.3809,1100
66.0,-1.293362,12.3930,1100
67.0,-1.311703,12.4059,1100
68.0,-1.330586,12.4178,1100
69.0,-1.351296,12.4311,1100
70.0,-1.368483,12.4425,1100
71.0,-1.389046,12.4563,1100
72.0,-1.404546,12.4675,1100
73.0,-1.414358,12.4808,1100
74.0,-1.399803,12.4929,1100
75.0,-1.370051,12.5059,1100
76.0,-1.367486,12.5177,1100
77.0,-1.351581,12.5311,1100
78.0,-1.361964,12.5425,1100
79.0,-1.355958,12.5563,1100
80.0,-1.366813,12.5667,1100
81.0,-1.382247,12.5811,1100
82.0,-1.398645,12.5929,1100
83.0,-1.413798,12.6058,1100
84.0,-1.404683,12.6170,1100
85.0,-1.341319,12.6311,1100
86.0,-1.338175,12.6430,1100
87.0,-1.351641,12.6563,1100
88.0,-1.335307,12.6670,1101
89.0,-1.313136,12.6811,1101
90.0,-1.309437,12.6930,1101
91.0,-1.302340,12.7063,1101
92.0,-1.301830,12.7178,1101
93.0,-1.308219,12.7311,1101
94.0,-1.294317,12.7430,1101
95.0,-1.304859,12.7556,1101
96.0,-1.315569,12.7670,1101
97.0,-1.323756,12.7811,1101
98.0,-1.336432,12.7939,1101
99.0,-1.318162,12.8056,1101
100.0,-1.322861,12.8178,1101
101.0,-1.301199,12.8302,1101
102.0,-1.236932,12.8426,1101
103.0,-1.184824,12.8557,1101
104.0,-1.166378,12.8676,1101
105.0,-1.137560,12.8802,1101
106.0,-1.071824,12.8931,1101
107.0,-1.069999,12.9052,1101
108.0,-1.076996,12.9179,1101
109.0,-1.082985,12.9303,1101
110.0,-1.077495,12.9427,1101
111.0,-1.059872,12.9557,1101
112.0,-1.050330,12.9677,1101
113.0,-1.010529,12.9802,1101
114.0,-0.934831,12.9932,1101
115.0,-0.906211,13.0053,1101
116.0,-0.902018,13.0180,1101
117.0,-0.880316,13.0304,1101
118.0,-0.817826,13.0429,1101
119.0,-0.777441,13.0554,1101
120.0,-0.774436,13.0679,1101
121.0,-0.778370,13.0804,1101
122.0,-0.785530,13.0929,1101
123.0,-0.785560,13.1053,1101
124.0,-0.775196,13.1179,1101
125.0,-0.731141,13.1304,1101
126.0,-0.704904,13.1429,1101
127.0,-0.687561,13.1554,1101
128.0,-0.669152,13.1675,1102
129.0,-0.650423,13.1804,1102
130.0,-0.637716,13.1927,1102
131.0,-0.614354,13.2055,1102
132.0,-0.614394,13.2180,1102
133.0,-0.584142,13.2300,1102
134.0,-0.576254,13.2430,1102
135.0,-0.577674,13.2555,1102
136.0,-0.506702,13.2676,1102
137.0,-0.449311,13.2806,1102
138.0,-0.414560,13.2929,1102
139.0,-0.408715,13.3055,1102
140.0,-0.367653,13.3181,1102
141.0,-0.314565,13.3301,1102
142.0,-0.269734,13.3432,1102
143.0,-0.244142,13.3557,1102
144.0,-0.177601,13.3678,1102
145.0,-0.168642,13.3807,1102
146.0,-0.138638,13.3933,1102
147.0,-0.137997,13.4058,1102
148.0,-0.138496,13.4183,1102
149.0,-0.137621,13.4308,1102
150.0,-0.101000,13.4433,1102
151.0,-0.094258,13.4558,1102
152.0,-0.095597,13.4683,1102
153.0,-0.094216,13.4808,1102
154.0,-0.077353,13.4933,1102
155.0,-0.053364,13.5058,1102
156.0,-0.053343,13.5183,1102
157.0,-0.021556,13.5308,1102
158.0,-0.010528,13.5433,1102
159.0,-0.007184,13.5564,1102
160.0,-0.009554,13.5683,1102
161.0,-0.008989,13.5800,1102
162.0,-0.010766,13.5937,1102
163.0,-0.007976,13.6058,1102
164.0,-0.009210,13.6183,1102
165.0,-0.008193,13.6292,1102
166.0,-0.008505,13.6433,1102
167.0,-0.009899,13.6558,1102
168.0,-0.008512,13.6683,1103
169.0,-0.007179,13.6808,1103
170.0,-0.011839,13.6933,1103
171.0,-0.008992,13.7058,1103
172.0,-0.009321,13.7185,1103
173.0,-0.010965,13.7308,1103
174.0,-0.008992,13.7433,1103
175.0,-0.011685,13.7554,1103
176.0,-0.010582,13.7683,1103
177.0,-0.008718,13.7800,1103
178.0,-0.010878,13.7925,1103
179.0,-0.008452,13.8058,1103
180.0,-0.009256,13.8183,1103
181.0,-0.009023,13.8292,1103
182.0,-0.008518,13.8425,1103
183.0,-0.008724,13.8541,1103
184.0,-0.009782,13.8672,1103
185.0,-0.008842,13.8792,1103
186.0,-0.011291,13.8922,1103
187.0,-0.008172,13.9042,1103
188.0,-0.008229,13.9175,1103
189.0,-0.008609,13.9286,1103
190.0,-0.009052,13.9425,1103
191.0,-0.009747,13.9541,1103
192.0,-0.007992,13.9672,1103
193.0,-0.006105,13.9786,1103
194.0,-0.011613,13.9922,1103
195.0,-0.010104,14.0042,1103
196.0,-0.010477,14.0172,1103
197.0,-0.008286,14.0285,1103
198.0,-0.008314,14.0419,1103
199.0,-0.009994,14.0541,1103
200.0,-0.007435,14.0669,1103
201.0,-0.007289,14.0786,1103
202.0,-0.009424,14.0919,1103
203.0,-0.009002,14.1035,1103
204.0,-0.009799,14.1169,1103
205.0,-0.011040,14.1285,1103
206.0,-0.009171,14.1419,1103
207.0,-0.007813,14.1541,1103
208.0,-0.009712,14.1669,1104
209.0,-0.007519,14.1785,1104
210.0,-0.010041,14.1922,1104
211.0,-0.008313,14.2035,1104
212.0,-0.010283,14.2169,1104
213.0,-0.009448,14.2285,1104
214.0,-0.008620,14.2419,1104
215.0,-0.010020,14.2535,1104
216.0,-0.008200,14.2669,1104
217.0,-0.006590,14.2786,1104
218.0,-0.010285,14.2919,1104
219.0,-0.006357,14.3035,1104
220.0,-0.008453,14.3172,1104
221.0,-0.008214,14.3285,1104
222.0,-0.007211,14.3419,1104
223.0,-0.009660,14.3541,1104
224.0,-0.008905,14.3669,1104
225.0,-0.007331,14.3785,1104
226.0,-0.010836,14.3919,1104
227.0,-0.010115,14.4035,1104
228.0,-0.007557,14.4169,1104
229.0,-0.007646,14.4285,1104
230.0,-0.008197,14.4422,1104
231.0,-0.011182,14.4541,1104
232.0,-0.007607,14.4669,1104
233.0,-0.007719,14.4785,1104
234.0,-0.011751,14.4919,1104
235.0,-0.008369,14.5036,1104
236.0,-0.009823,14.5169,1104
237.0,-0.008132,14.5285,1104
238.0,-0.008056,14.5419,1104
239.0,-0.011365,14.5541,1104
240.0,-0.008115,14.5669,1104
241.0,-0.008159,14.5785,1104
242.0,-0.010482,14.5922,1104
243.0,-0.009225,14.6035,1104
244.0,-0.009479,14.6169,1104
245.0,-0.007847,14.6285,1104
246.0,-0.006402,14.6419,1104
247.0,-0.009232,14.6535,1104
248.0,-0.009244,14.6669,1105
249.0,-0.009037,14.6785,1105
250.0,-0.010035,14.6912,1105
251.0,-0.010759,14.7035,1105
252.0,-0.008027,14.7169,1105
253.0,-0.011029,14.7285,1105
254.0,-0.009295,14.7419,1105
255.0,-0.009079,14.7535,1105
256.0,-0.010599,14.7660,1105
257.0,-0.010842,14.7779,1105
258.0,-0.009727,14.7919,1105
259.0,-0.009995,14.8035,1105
260.0,-0.008987,14.8169,1105
261.0,-0.008933,14.8280,1105
262.0,-0.007818,14.8419,1105
263.0,-0.009190,14.8525,1105
264.0,-0.007748,14.8666,1105
265.0,-0.008466,14.8785,1105
266.0,-0.008363,14.8906,1105
267.0,-0.009624,14.9027,1105
268.0,-0.009570,14.9158,1105
269.0,-0.009652,14.9271,1105
270.0,-0.006951,14.9406,1105
271.0,-0.008555,14.9525,1105
272.0,-0.007776,14.9654,1105
273.0,-0.009236,14.9771,1105
274.0,-0.010695,14.9906,1105

File: Raw data/Maaike/Niet in thesis/Effect Preload Oud/Eco_P3_FN1.0_v_0deg_onespeed/Eco_P3_FN1_v_0deg_onespeed_Interval_75.csv
Point No.,Normal Force [N],Gap [mm],Time [s]
1.0,0.985110,11.5931,1160
2.0,0.979182,11.5954,1160
3.0,0.963020,11.6007,1160
4.0,0.885473,11.6174,1160
5.0,0.823724,11.6303,1160
6.0,0.760581,11.6417,1160
7.0,0.699917,11.6556,1160
8.0,0.663475,11.6619,1160
9.0,0.578005,11.6794,1160
10.0,0.539981,11.6863,1160
11.0,0.454345,11.7051,1160
12.0,0.420709,11.7117,1160
13.0,0.348157,11.7298,1160
14.0,0.322503,11.7361,1160
15.0,0.252194,11.7549,1160
16.0,0.225734,11.7616,1160
17.0,0.154461,11.7796,1160
18.0,0.127093,11.7857,1160
19.0,0.054765,11.8048,1160
20.0,0.027052,11.8106,1160
21.0,-0.041476,11.8289,1160
22.0,-0.070366,11.8356,1160
23.0,-0.106508,11.8472,1160
24.0,-0.161741,11.8655,1160
25.0,-0.180355,11.8722,1160
26.0,-0.254965,11.8902,1160
27.0,-0.278540,11.8971,1160
28.0,-0.347047,11.9151,1160
29.0,-0.370566,11.9221,1160
30.0,-0.428215,11.9401,1160
31.0,-0.451808,11.9464,1160
32.0,-0.504792,11.9647,1161
33.0,-0.526929,11.9714,1161
34.0,-0.576622,11.9897,1161
35.0,-0.594578,11.9963,1161
36.0,-0.643168,12.0149,1161
37.0,-0.659993,12.0219,1161
38.0,-0.702881,12.0396,1161
39.0,-0.722358,12.0462,1161
40.0,-0.769927,12.0645,1161
41.0,-0.789618,12.0712,1161
42.0,-0.836026,12.0895,1161
43.0,-0.852958,12.0962,1161
44.0,-0.887490,12.1145,1161
45.0,-0.896451,12.1211,1161
46.0,-0.935651,12.1398,1161
47.0,-0.952157,12.1462,1161
48.0,-0.996483,12.1644,1161
49.0,-1.014303,12.1711,1161
50.0,-1.050060,12.1894,1161
51.0,-1.062166,12.1960,1161
52.0,-1.094754,12.2144,1161
53.0,-1.099496,12.2210,1161
54.0,-1.129348,12.2393,1161
55.0,-1.142421,12.2460,1161
56.0,-1.173993,12.2640,1161
57.0,-1.178384,12.2703,1161
58.0,-1.199136,12.2893,1161
59.0,-1.202330,12.2960,1161
60.0,-1.222255,12.3140,1161
61.0,-1.227266,12.3209,1161
62.0,-1.251778,12.3393,1161
63.0,-1.262703,12.3459,1161
64.0,-1.270394,12.3639,1161
65.0,-1.282377,12.3703,1161
66.0,-1.311100,12.3886,1161
67.0,-1.324068,12.3958,1161
68.0,-1.352435,12.4142,1161
69.0,-1.363450,12.4209,1161
70.0,-1.389046,12.4392,1161
71.0,-1.401723,12.4453,1161
72.0,-1.430430,12.4642,1162
73.0,-1.441829,12.4703,1162
74.0,-1.467200,12.4888,1162
75.0,-1.471896,12.4958,1162
76.0,-1.412933,12.5142,1162
77.0,-1.398599,12.5203,1162
78.0,-1.385749,12.5392,1162
79.0,-1.397162,12.5458,1162
80.0,-1.420855,12.5639,1162
81.0,-1.432213,12.5702,1162
82.0,-1.453574,12.5891,1162
83.0,-1.451560,12.5958,1162
84.0,-1.415400,12.6139,1162
85.0,-1.389931,12.6203,1162
86.0,-1.358210,12.6392,1162
87.0,-1.342387,12.6454,1162
88.0,-1.339615,12.6636,1162
89.0,-1.334014,12.6708,1162
90.0,-1.340039,12.6886,1162
91.0,-1.345456,12.6952,1162
92.0,-1.348607,12.7130,1162
93.0,-1.341736,12.7209,1162
94.0,-1.310512,12.7380,1162
95.0,-1.302881,12.7451,1162
96.0,-1.315834,12.7630,1162
97.0,-1.326597,12.7769,1162
98.0,-1.315131,12.7836,1162
99.0,-1.302614,12.8019,1162
100.0,-1.292840,12.8086,1162
101.0,-1.280385,12.8259,1162
102.0,-1.277108,12.8328,1162
103.0,-1.220673,12.8520,1162
104.0,-1.195461,12.8578,1162
105.0,-1.153948,12.8754,1162
106.0,-1.155606,12.8833,1162
107.0,-1.148551,12.9005,1162
108.0,-1.117316,12.9079,1162
109.0,-1.050100,12.9254,1162
110.0,-1.052113,12.9329,1162
111.0,-1.062148,12.9504,1162
112.0,-1.064111,12.9579,1163
113.0,-1.071210,12.9753,1163
114.0,-1.055506,12.9823,1163
115.0,-0.996553,13.0005,1163
116.0,-0.978138,13.0078,1163
117.0,-0.912640,13.0249,1163
118.0,-0.869614,13.0326,1163
119.0,-0.813423,13.0499,1163
120.0,-0.786286,13.0575,1163
121.0,-0.785753,13.0755,1163
122.0,-0.786937,13.0831,1163
123.0,-0.794363,13.1000,1163
124.0,-0.795196,13.1074,1163
125.0,-0.801760,13.1255,1163
126.0,-0.803781,13.1324,1163
127.0,-0.779661,13.1500,1163
128.0,-0.772496,13.1575,1163
129.0,-0.741641,13.1751,1163
130.0,-0.738212,13.1825,1163
131.0,-0.741966,13.2000,1163
132.0,-0.722901,13.2075,1163
133.0,-0.658279,13.2250,1163
134.0,-0.630051,13.2325,1163
135.0,-0.584572,13.2501,1163
136.0,-0.582920,13.2576,1163
137.0,-0.585221,13.2751,1163
138.0,-0.585012,13.2826,1163
139.0,-0.518421,13.3001,1163
140.0,-0.505400,13.3076,1163
141.0,-0.463947,13.3251,1163
142.0,-0.395830,13.3327,1163
143.0,-0.288992,13.3502,1163
144.0,-0.255416,13.3578,1163
145.0,-0.216469,13.3753,1163
146.0,-0.185438,13.3828,1163
147.0,-0.152179,13.4003,1163
148.0,-0.139511,13.4078,1163
149.0,-0.138372,13.4253,1163
150.0,-0.132227,13.4328,1163
151.0,-0.096035,13.4504,1163
152.0,-0.095088,13.4579,1164
153.0,-0.092129,13.4760,1164
154.0,-0.094380,13.4829,1164
155.0,-0.093990,13.5005,1164
156.0,-0.094212,13.5079,1164
157.0,-0.091786,13.5254,1164
158.0,-0.085706,13.5329,1164
159.0,-0.011890,13.5504,1164
160.0,-0.009620,13.5583,1164
161.0,-0.010684,13.5754,1164
162.0,-0.009510,13.5829,1164
163.0,-0.008417,13.6004,1164
164.0,-0.006949,13.6079,1164
165.0,-0.007133,13.6254,1164
166.0,-0.009283,13.6329,1164
167.0,-0.006825,13.6504,1164
168.0,-0.007423,13.6579,1164
169.0,-0.007515,13.6754,1164
170.0,-0.008934,13.6829,1164
171.0,-0.007063,13.7004,1164
172.0,-0.007337,13.7079,1164
173.0,-0.009874,13.7254,1164
174.0,-0.008211,13.7329,1164
175.0,-0.007675,13.7504,1164
176.0,-0.007999,13.7579,1164
177.0,-0.008183,13.7754,1164
178.0,-0.007474,13.7829,1164
179.0,-0.006485,13.8004,1164
180.0,-0.008806,13.8079,1164
181.0,-0.007628,13.8254,1164
182.0,-0.009422,13.8329,1164
183.0,-0.007092,13.8496,1164
184.0,-0.006111,13.8579,1164
185.0,-0.008477,13.8754,1164
186.0,-0.007721,13.8821,1164
187.0,-0.006762,13.8999,1164
188.0,-0.007367,13.9077,1164
189.0,-0.007364,13.9240,1164
190.0,-0.011651,13.9321,1164
191.0,-0.010142,13.9496,1164
192.0,-0.007995,13.9570,1165
193.0,-0.012466,13.9744,1165
194.0,-0.008958,13.9815,1165
195.0,-0.004906,13.9992,1165
196.0,-0.004979,14.0065,1165
197.0,-0.006985,14.0240,1165
198.0,-0.011069,14.0315,1165
199.0,-0.006991,14.0490,1165
200.0,-0.007038,14.0565,1165
201.0,-0.008925,14.0740,1165
202.0,-0.006826,14.0815,1165
203.0,-0.004604,14.0990,1165
204.0,-0.006355,14.1065,1165
205.0,-0.007738,14.1240,1165
206.0,-0.009427,14.1315,1165
207.0,-0.009546,14.1490,1165
208.0,-0.008274,14.1565,1165
209.0,-0.009355,14.1740,1165
210.0,-0.006114,14.1815,1165
211.0,-0.006551,14.1990,1165
212.0,-0.007612,14.2065,1165
213.0,-0.006798,14.2240,1165
214.0,-0.008286,14.2315,1165
215.0,-0.008764,14.2490,1165
216.0,-0.008315,14.2565,1165
217.0,-0.008500,14.2740,1165
218.0,-0.008425,14.2815,1165
219.0,-0.007716,14.2990,1165
220.0,-0.008310,14.3065,1165
221.0,-0.008915,14.3240,1165
222.0,-0.009769,14.3315,1165
223.0,-0.008952,14.3490,1165
224.0,-0.009942,14.3565,1165
225.0,-0.009415,14.3740,1165
226.0,-0.008138,14.3815,1165
227.0,-0.009473,14.3990,1165
228.0,-0.007667,14.4065,1165
229.0,-0.008652,14.4240,1165
230.0,-0.008078,14.4315,1165
231.0,-0.008343,14.4490,1165
232.0,-0.008783,14.4565,1166
233.0,-0.007452,14.4740,1166
234.0,-0.007027,14.4815,1166
235.0,-0.005773,14.4990,1166
236.0,-0.007837,14.5065,1166
237.0,-0.006339,14.5240,1166
238.0,-0.008695,14.5315,1166
239.0,-0.007463,14.5490,1166
240.0,-0.008683,14.5565,1166
241.0,-0.011400,14.5744,1166
242.0,-0.007915,14.5815,1166
243.0,-0.005122,14.5990,1166
244.0,-0.007484,14.6065,1166
245.0,-0.008739,14.6240,1166
246.0,-0.009480,14.6315,1166
247.0,-0.007688,14.6490,1166
248.0,-0.007994,14.6565,1166
249.0,-0.009422,14.6740,1166
250.0,-0.008312,14.6815,1166
251.0,-0.006373,14.6990,1166
252.0,-0.007595,14.7056,1166
253.0,-0.005671,14.7240,1166
254.0,-0.008396,14.7315,1166
255.0,-0.007580,14.7481,1166
256.0,-0.008132,14.7565,1166
257.0,-0.007533,14.7740,1166
258.0,-0.005722,14.7815,1166
259.0,-0.006521,14.7990,1166
260.0,-0.006623,14.8056,1166
261.0,-0.007518,14.8240,1166
262.0,-0.009406,14.8315,1166
263.0,-0.006926,14.8490,1166
264.0,-0.008960,14.8548,1166
265.0,-0.011226,14.8740,1166
266.0,-0.007678,14.8815,1166
267.0,-0.007239,14.8981,1166
268.0,-0.009515,14.9048,1166
269.0,-0.008328,14.9240,1166
270.0,-0.009381,14.9315,1166
271.0,-0.008149,14.9481,1166
272.0,-0.008268,14.9548,1167
273.0,-0.009827,14.9728,1167
274.0,-0.009261,14.9800,1167
275.0,-0.007321,14.9981,1167

File: Raw data/Maaike/Niet in thesis/Effect Preload Oud/Eco_P3_FN1.0_v_0deg_onespeed/Eco_P3_FN1_v_0deg_onespeed_Interval_77.csv
Point No.,Normal Force [N],Gap [mm],Time [s]
1.0,-0.005626,15.0181,1167
2.0,-0.006412,14.9680,1168
3.0,-0.005574,14.9178,1168
4.0,-0.005992,14.8678,1169
5.0,-0.005510,14.8176,1169
6.0,-0.005356,14.7675,1170
7.0,-0.005294,14.7174,1170
8.0,-0.005132,14.6671,1171
9.0,-0.004846,14.6170,1171
10.0,-0.005840,14.5668,1172
11.0,-0.006119,14.5165,1172
12.0,-0.004994,14.4663,1173
13.0,-0.005416,14.4160,1173
14.0,-0.005725,14.3659,1174
15.0,-0.006741,14.3156,1174
16.0,-0.006173,14.2654,1175
17.0,-0.005909,14.2152,1175
18.0,-0.006557,14.1651,1176
19.0,-0.006492,14.1149,1176
20.0,-0.004820,14.0649,1177
21.0,-0.006940,14.0146,1177
22.0,-0.006837,13.9647,1178
23.0,-0.005687,13.9144,1178
24.0,-0.006941,13.8644,1179
25.0,-0.006061,13.8142,1179
26.0,-0.006054,13.7642,1180
27.0,-0.006934,13.7140,1180
28.0,-0.006826,13.6637,1181
29.0,-0.006108,13.6135,1181
30.0,-0.006675,13.5633,1182
31.0,-0.005220,13.5132,1182
32.0,-0.006510,13.4629,1183
33.0,-0.007593,13.4126,1183
34.0,-0.005451,13.3624,1184
35.0,-0.004932,13.3123,1184
36.0,-0.006628,13.2620,1185
37.0,-0.005898,13.2118,1185
38.0,-0.005383,13.1616,1186
39.0,-0.006023,13.1116,1186
40.0,-0.006371,13.0614,1187
41.0,-0.005717,13.0111,1187
42.0,-0.006857,12.9610,1188
43.0,-0.006204,12.9111,1188
44.0,-0.005999,12.8609,1189
45.0,-0.006266,12.8108,1189
46.0,-0.006567,12.7605,1190
47.0,-0.006776,12.7105,1190
48.0,-0.006138,12.6604,1191
49.0,-0.005978,12.6100,1191
50.0,-0.006202,12.5597,1192
51.0,-0.005750,12.5097,1192
52.0,-0.005684,12.4595,1193
53.0,-0.005685,12.4092,1193
54.0,-0.006328,12.3589,1194
55.0,-0.005836,12.3087,1194
56.0,-0.006021,12.2586,1195
57.0,-0.007266,12.2084,1195
58.0,-0.006876,12.1582,1196
59.0,-0.007563,12.1079,1196
60.0,-0.009256,12.0580,1197
61.0,-0.006476,12.0079,1197
62.0,0.007658,11.9576,1198
63.0,0.093261,11.9076,1198
64.0,0.236333,11.8576,1199
65.0,0.391822,11.8076,1199
66.0,0.581592,11.7575,1200
67.0,0.765853,11.7074,1200
68.0,0.931362,11.6575,1201

File: Raw data/Maaike/Niet in thesis/Effect Preload Oud/Eco_P3_FN1.0_v_0deg_onespeed/Eco_P3_FN1_v_0deg_onespeed_Interval_81.csv
Point No.,Normal Force [N],Gap [mm],Time [s]
1.0,-0.005321,15.0203,1229
2.0,-0.005554,14.9700,1229
3.0,-0.005917,14.9201,1230
4.0,-0.006128,14.8700,1230
5.0,-0.006218,14.8199,1231
6.0,-0.005473,14.7696,1231
7.0,-0.005959,14.7194,1232
8.0,-0.005680,14.6694,1232
9.0,-0.006664,14.6192,1233
10.0,-0.005313,14.5689,1233
11.0,-0.006219,14.5186,1234
12.0,-0.006903,14.4686,1234
13.0,-0.006040,14.4182,1235
14.0,-0.006792,14.3681,1235
15.0,-0.007395,14.3178,1236
16.0,-0.006206,14.2677,1236
17.0,-0.006316,14.2175,1237
18.0,-0.007584,14.1673,1237
19.0,-0.006302,14.1171,1238
20.0,-0.005798,14.0670,1238
21.0,-0.007111,14.0169,1239
22.0,-0.005992,13.9667,1239
23.0,-0.006336,13.9166,1240
24.0,-0.007200,13.8665,1240
25.0,-0.005922,13.8164,1241
26.0,-0.006301,13.7663,1241
27.0,-0.005984,13.7161,1242
28.0,-0.006200,13.6659,1242
29.0,-0.006040,13.6158,1243
30.0,-0.006494,13.5655,1243
31.0,-0.005206,13.5152,1244
32.0,-0.007273,13.4650,1244
33.0,-0.007307,13.4149,1245
34.0,-0.006085,13.3646,1245
35.0,-0.006675,13.3144,1246
36.0,-0.006542,13.2641,1246
37.0,-0.006166,13.2141,1247
38.0,-0.007566,13.1639,1247
39.0,-0.006937,13.1137,1248
40.0,-0.006007,13.0635,1248
41.0,-0.005567,13.0135,1249
42.0,-0.005949,12.9634,1249
43.0,-0.006988,12.9132,1250
44.0,-0.006367,12.8630,1250
45.0,-0.007262,12.8130,1251
46.0,-0.006198,12.7630,1251
47.0,-0.006452,12.7127,1252
48.0,-0.006572,12.6624,1252
49.0,-0.006283,12.6122,1253
50.0,-0.005588,12.5621,1253
51.0,-0.007333,12.5118,1254
52.0,-0.006773,12.4616,1254
53.0,-0.006941,12.4113,1255
54.0,-0.007069,12.3612,1255
55.0,-0.006853,12.3110,1256
56.0,-0.007417,12.2607,1256
57.0,-0.008017,12.2105,1257
58.0,-0.007355,12.1605,1257
59.0,-0.007935,12.1104,1258
60.0,-0.009254,12.0602,1258
61.0,-0.007413,12.0099,1259
62.0,0.005559,11.9599,1259
63.0,0.087627,11.9098,1260
64.0,0.228897,11.8599,1260
65.0,0.384748,11.8097,1261
66.0,0.573029,11.7597,1261
67.0,0.759225,11.7097,1262
68.0,0.924123,11.6596,1262

File: Raw data/Maaike/Niet in thesis/Effect Preload Oud/Eco_P3_FN1.0_v_0deg_onespeed/Eco_P3_FN1_v_0deg_onespeed_Interval_83.csv
Point No.,Normal Force [N],Gap [mm],Time [s]
1.0,0.979208,11.5962,1283
2.0,0.977940,11.5962,1283
3.0,0.966148,11.6008,1283
4.0,0.891311,11.6176,1283
5.0,0.828351,11.6298,1283
6.0,0.792017,11.6376,1283
7.0,0.703552,11.6551,1283
8.0,0.670933,11.6623,1283
9.0,0.582566,11.6801,1283
10.0,0.542169,11.6874,1283
11.0,0.459115,11.7050,1283
12.0,0.425615,11.7121,1283
13.0,0.350938,11.7295,1283
14.0,0.324834,11.7373,1283
15.0,0.257597,11.7548,1283
16.0,0.231150,11.7620,1283
17.0,0.158988,11.7794,1283
18.0,0.130546,11.7872,1283
19.0,0.059155,11.8047,1283
20.0,0.030220,11.8119,1283
21.0,-0.036846,11.8293,1283
22.0,-0.062352,11.8370,1283
23.0,-0.100152,11.8485,1283
24.0,-0.159081,11.8670,1283
25.0,-0.182927,11.8736,1283
26.0,-0.249897,11.8917,1283
27.0,-0.274025,11.8984,1283
28.0,-0.340948,11.9169,1283
29.0,-0.363434,11.9231,1283
30.0,-0.423958,11.9414,1283
31.0,-0.446106,11.9481,1283
32.0,-0.498889,11.9664,1283
33.0,-0.521734,11.9734,1283
34.0,-0.571390,11.9915,1283
35.0,-0.589753,11.9982,1283
36.0,-0.637309,12.0167,1283
37.0,-0.655840,12.0229,1284
38.0,-0.700242,12.0413,1284
39.0,-0.718677,12.0479,1284
40.0,-0.765964,12.0662,1284
41.0,-0.785355,12.0733,1284
42.0,-0.832209,12.0914,1284
43.0,-0.849854,12.0980,1284
44.0,-0.885425,12.1161,1284
45.0,-0.900561,12.1228,1284
46.0,-0.946356,12.1403,1284
47.0,-0.963612,12.1469,1284
48.0,-1.005787,12.1661,1284
49.0,-1.025214,12.1731,1284
50.0,-1.063623,12.1903,1284
51.0,-1.073018,12.1979,1284
52.0,-1.108589,12.2164,1284
53.0,-1.113582,12.2227,1284
54.0,-1.126530,12.2410,1284
55.0,-1.138715,12.2468,1284
56.0,-1.156072,12.2660,1284
57.0,-1.156870,12.2727,1284
58.0,-1.178688,12.2902,1284
59.0,-1.189842,12.2978,1284
60.0,-1.206238,12.3164,1284
61.0,-1.213912,12.3226,1284
62.0,-1.226532,12.3409,1284
63.0,-1.237694,12.3476,1284
64.0,-1.247289,12.3659,1284
65.0,-1.256914,12.3721,1284
66.0,-1.284888,12.3911,1284
67.0,-1.295664,12.3978,1284
68.0,-1.306971,12.4156,1284
69.0,-1.316307,12.4217,1284
70.0,-1.341133,12.4400,1284
71.0,-1.352805,12.4467,1284
72.0,-1.380641,12.4650,1284
73.0,-1.391854,12.4720,1284
74.0,-1.397375,12.4901,1284
75.0,-1.385555,12.4970,1284
76.0,-1.406040,12.5155,1284
77.0,-1.399320,12.5217,1285
78.0,-1.386781,12.5400,1285
79.0,-1.397204,12.5467,1285
80.0,-1.417172,12.5650,1285
81.0,-1.429713,12.5720,1285
82.0,-1.451330,12.5901,1285
83.0,-1.455646,12.5970,1285
84.0,-1.416176,12.6155,1285
85.0,-1.406205,12.6220,1285
86.0,-1.331854,12.6400,1285
87.0,-1.319662,12.6467,1285
88.0,-1.333223,12.6650,1285
89.0,-1.336776,12.6720,1285
90.0,-1.307081,12.6902,1285
91.0,-1.310434,12.6970,1285
92.0,-1.300701,12.7156,1285
93.0,-1.304990,12.7220,1285
94.0,-1.293690,12.7402,1285
95.0,-1.297258,12.7470,1285
96.0,-1.311466,12.7656,1285
97.0,-1.322620,12.7778,1285
98.0,-1.323629,12.7851,1285
99.0,-1.313887,12.8030,1285
100.0,-1.319596,12.8102,1285
101.0,-1.298941,12.8276,1285
102.0,-1.270888,12.8356,1285
103.0,-1.217026,12.8530,1285
104.0,-1.187783,12.8601,1285
105.0,-1.179766,12.8778,1285
106.0,-1.169477,12.8851,1285
107.0,-1.089037,12.9027,1285
108.0,-1.074587,12.9103,1285
109.0,-1.055149,12.9277,1285
110.0,-1.024848,12.9357,1285
111.0,-1.022388,12.9531,1285
112.0,-1.023414,12.9602,1285
113.0,-0.981595,12.9780,1285
114.0,-0.935200,12.9853,1285
115.0,-0.884017,13.0028,1285
116.0,-0.867031,13.0104,1285
117.0,-0.868653,13.0278,1286
118.0,-0.870811,13.0353,1286
119.0,-0.795285,13.0527,1286
120.0,-0.749248,13.0604,1286
121.0,-0.737479,13.0779,1286
122.0,-0.740942,13.0853,1286
123.0,-0.747117,13.1029,1286
124.0,-0.746745,13.1099,1286
125.0,-0.714788,13.1275,1286
126.0,-0.712704,13.1354,1286
127.0,-0.625701,13.1528,1286
128.0,-0.606935,13.1605,1286
129.0,-0.608903,13.1780,1286
130.0,-0.608120,13.1854,1286
131.0,-0.569450,13.2022,1286
132.0,-0.569512,13.2100,1286
133.0,-0.508745,13.2276,1286
134.0,-0.491989,13.2355,1286
135.0,-0.491051,13.2528,1286
136.0,-0.485096,13.2605,1286
137.0,-0.451468,13.2772,1286
138.0,-0.450762,13.2846,1286
139.0,-0.451489,13.3031,1286
140.0,-0.451324,13.3100,1286
141.0,-0.324940,13.3273,1286
142.0,-0.285737,13.3357,1286
143.0,-0.220408,13.3530,1286
144.0,-0.198568,13.3607,1286
145.0,-0.171047,13.3782,1286
146.0,-0.168917,13.3856,1286
147.0,-0.143494,13.4024,1286
148.0,-0.137918,13.4091,1286
149.0,-0.128288,13.4278,1286
150.0,-0.102920,13.4358,1286
151.0,-0.096892,13.4533,1286
152.0,-0.095483,13.4599,1286
153.0,-0.086161,13.4775,1286
154.0,-0.063291,13.4850,1286
155.0,-0.053387,13.5025,1286
156.0,-0.052209,13.5100,1286
157.0,-0.021591,13.5275,1287
158.0,-0.010846,13.5347,1287
159.0,-0.008740,13.5525,1287
160.0,-0.006108,13.5592,1287
161.0,-0.008167,13.5775,1287
162.0,-0.007736,13.5842,1287
163.0,-0.009439,13.6025,1287
164.0,-0.008518,13.6092,1287
165.0,-0.008779,13.6275,1287
166.0,-0.010472,13.6342,1287
167.0,-0.010585,13.6525,1287
168.0,-0.008653,13.6592,1287
169.0,-0.008440,13.6778,1287
170.0,-0.006865,13.6842,1287
171.0,-0.007709,13.7025,1287
172.0,-0.008405,13.7092,1287
173.0,-0.008013,13.7275,1287
174.0,-0.008287,13.7342,1287
175.0,-0.010871,13.7525,1287
176.0,-0.006918,13.7592,1287
177.0,-0.008176,13.7775,1287
178.0,-0.006931,13.7842,1287
179.0,-0.007749,13.8025,1287
180.0,-0.009002,13.8092,1287
181.0,-0.009122,13.8272,1287
182.0,-0.011428,13.8341,1287
183.0,-0.010615,13.8522,1287
184.0,-0.008808,13.8592,1287
185.0,-0.008120,13.8775,1287
186.0,-0.008209,13.8842,1287
187.0,-0.007985,13.9025,1287
188.0,-0.008030,13.9086,1287
189.0,-0.008322,13.9272,1287
190.0,-0.010272,13.9341,1287
191.0,-0.010111,13.9522,1287
192.0,-0.008114,13.9592,1287
193.0,-0.009393,13.9775,1287
194.0,-0.008362,13.9842,1287
195.0,-0.007395,14.0019,1287
196.0,-0.007453,14.0085,1287
197.0,-0.008801,14.0269,1288
198.0,-0.010556,14.0335,1288
199.0,-0.010123,14.0522,1288
200.0,-0.008939,14.0586,1288
201.0,-0.008147,14.0769,1288
202.0,-0.008426,14.0835,1288
203.0,-0.008133,14.1019,1288
204.0,-0.008198,14.1085,1288
205.0,-0.007414,14.1269,1288
206.0,-0.010207,14.1335,1288
207.0,-0.010496,14.1519,1288
208.0,-0.008115,14.1585,1288
209.0,-0.008690,14.1769,1288
210.0,-0.008892,14.1835,1288
211.0,-0.010141,14.2019,1288
212.0,-0.008313,14.2085,1288
213.0,-0.005982,14.2269,1288
214.0,-0.008615,14.2335,1288
215.0,-0.008857,14.2519,1288
216.0,-0.009157,14.2585,1288
217.0,-0.007390,14.2769,1288
218.0,-0.008278,14.2835,1288
219.0,-0.007762,14.3019,1288
220.0,-0.009749,14.3073,1288
221.0,-0.009008,14.3269,1288
222.0,-0.011146,14.3335,1288
223.0,-0.010337,14.3510,1288
224.0,-0.008364,14.3577,1288
225.0,-0.008965,14.3769,1288
226.0,-0.008238,14.3835,1288
227.0,-0.008519,14.4010,1288
228.0,-0.009543,14.4077,1288
229.0,-0.010623,14.4269,1288
230.0,-0.011726,14.4335,1288
231.0,-0.010701,14.4512,1288
232.0,-0.009898,14.4579,1288
233.0,-0.010019,14.4769,1288
234.0,-0.009924,14.4835,1288
235.0,-0.009195,14.5010,1288
236.0,-0.009292,14.5077,1288
237.0,-0.008135,14.5260,1289
238.0,-0.011216,14.5327,1289
239.0,-0.009816,14.5510,1289
240.0,-0.006254,14.5577,1289
241.0,-0.010661,14.5760,1289
242.0,-0.007515,14.5827,1289
243.0,-0.005638,14.6010,1289
244.0,-0.006865,14.6077,1289
245.0,-0.008878,14.6260,1289
246.0,-0.009464,14.6327,1289
247.0,-0.007776,14.6512,1289
248.0,-0.007236,14.6579,1289
249.0,-0.007347,14.6760,1289
250.0,-0.008591,14.6827,1289
251.0,-0.006639,14.7010,1289
252.0,-0.007332,14.7077,1289
253.0,-0.009143,14.7260,1289
254.0,-0.009780,14.7327,1289
255.0,-0.008469,14.7506,1289
256.0,-0.008101,14.7577,1289
257.0,-0.009450,14.7760,1289
258.0,-0.008653,14.7827,1289
259.0,-0.007360,14.8010,1289
260.0,-0.007377,14.8073,1289
261.0,-0.008652,14.8260,1289
262.0,-0.010327,14.8327,1289
263.0,-0.007775,14.8506,1289
264.0,-0.008274,14.8577,1289
265.0,-0.009051,14.8758,1289
266.0,-0.008866,14.8821,1289
267.0,-0.009090,14.9006,1289
268.0,-0.010222,14.9073,1289
269.0,-0.007586,14.9254,1289
270.0,-0.010200,14.9325,1289
271.0,-0.008232,14.9504,1289
272.0,-0.010143,14.9571,1289
273.0,-0.009166,14.9758,1289
274.0,-0.008563,14.9821,1289

File: Raw data/Maaike/Niet in thesis/Effect Preload Oud/Eco_P3_FN1.0_v_0deg_onespeed/Eco_P3_FN1_v_0deg_onespeed_Interval_86.csv
Point No.,Normal Force [N],Gap [mm],Time [s]
1.0,1.067845,11.5912,1324
2.0,1.042671,11.5912,1325
3.0,1.030412,11.5912,1325
4.0,1.024585,11.5912,1326
5.0,1.020331,11.5912,1326
6.0,1.017549,11.5912,1327
7.0,1.013667,11.5912,1327
8.0,1.012420,11.5912,1328
9.0,1.009604,11.5912,1328
10.0,1.008415,11.5912,1329
11.0,1.006692,11.5912,1329
12.0,1.005318,11.5912,1330
13.0,1.004134,11.5912,1330
14.0,1.003575,11.5912,1331
15.0,1.002284,11.5912,1331
16.0,1.001438,11.5912,1332
17.0,1.001053,11.5912,1332
18.0,0.999304,11.5912,1333
19.0,0.998068,11.5912,1333
20.0,0.997587,11.5912,1334
21.0,0.997851,11.5912,1334
22.0,0.996204,11.5912,1335
23.0,0.995613,11.5912,1335
24.0,0.995395,11.5912,1336
25.0,0.995192,11.5912,1336
26.0,0.994467,11.5912,1337
27.0,0.993155,11.5912,1337
28.0,0.992645,11.5912,1338
29.0,0.992889,11.5912,1338
30.0,0.992317,11.5912,1339
31.0,0.991963,11.5912,1339
32.0,0.990436,11.5912,1340
33.0,0.990650,11.5912,1340
34.0,0.991173,11.5912,1341
35.0,0.990508,11.5912,1341
36.0,0.990259,11.5912,1342
37.0,0.990439,11.5912,1342
38.0,0.989236,11.5912,1343
39.0,0.989295,11.5912,1343
40.0,0.988834,11.5912,1344

File: Raw data/Maaike/Niet in thesis/Effect Preload Oud/Eco_P3_FN1.0_v_0deg_onespeed/Eco_P3_FN1_v_0deg_onespeed_Interval_9.csv
Point No.,Normal Force [N],Gap [mm],Time [s]
1.0,-0.006500,15.0197,122.9
2.0,-0.006547,14.9695,123.4
3.0,-0.006056,14.9196,123.9
4.0,-0.006177,14.8694,124.4
5.0,-0.005825,14.8192,124.9
6.0,-0.006443,14.7690,125.4
7.0,-0.006456,14.7190,125.9
8.0,-0.006814,14.6689,126.4
9.0,-0.007432,14.6185,126.9
10.0,-0.007442,14.5683,127.4
11.0,-0.006872,14.5181,127.9
12.0,-0.007055,14.4680,128.4
13.0,-0.007108,14.4176,128.9
14.0,-0.005871,14.3674,129.4
15.0,-0.006201,14.3172,129.9
16.0,-0.006209,14.2672,130.4
17.0,-0.006212,14.2169,130.9
18.0,-0.006326,14.1667,131.4
19.0,-0.006116,14.1164,131.9
20.0,-0.005711,14.0666,132.4
21.0,-0.006097,14.0163,132.9
22.0,-0.006820,13.9662,133.4
23.0,-0.006186,13.9160,133.9
24.0,-0.006592,13.8661,134.4
25.0,-0.006012,13.8160,134.9
26.0,-0.005863,13.7657,135.4
27.0,-0.005537,13.7154,135.9
28.0,-0.006477,13.6654,136.4
29.0,-0.006683,13.6152,136.9
30.0,-0.005944,13.5649,137.4
31.0,-0.006127,13.5146,137.9
32.0,-0.005576,13.4644,138.4
33.0,-0.005575,13.4143,138.9
34.0,-0.005724,13.3641,139.4
35.0,-0.005506,13.3138,139.9
36.0,-0.005489,13.2635,140.4
37.0,-0.005491,13.2135,140.9
38.0,-0.005963,13.1633,141.4
39.0,-0.007247,13.1131,141.9
40.0,-0.005869,13.0629,142.4
41.0,-0.006022,13.0129,142.9
42.0,-0.005775,12.9627,143.4
43.0,-0.007126,12.9126,143.9
44.0,-0.005697,12.8624,144.4
45.0,-0.006517,12.8124,144.9
46.0,-0.005420,12.7622,145.4
47.0,-0.006520,12.7121,145.9
48.0,-0.006325,12.6619,146.4
49.0,-0.005810,12.6117,146.9
50.0,-0.007704,12.5616,147.4
51.0,-0.005779,12.5112,147.9
52.0,-0.005705,12.4610,148.4
53.0,-0.005663,12.4108,148.9
54.0,-0.006557,12.3605,149.4
55.0,-0.007014,12.3104,149.9
56.0,-0.006365,12.2601,150.4
57.0,-0.006381,12.2100,150.9
58.0,-0.006451,12.1599,151.4
59.0,-0.007814,12.1097,151.9
60.0,-0.007229,12.0595,152.4
61.0,-0.005800,12.0094,152.9
62.0,0.006944,11.9594,153.4
63.0,0.089462,11.9093,153.9
64.0,0.230679,11.8592,154.4
65.0,0.385346,11.8091,154.9
66.0,0.571650,11.7593,155.4
67.0,0.754753,11.7092,155.9
68.0,0.915740,11.6589,156.4
