Repository: lloxxa/DOI-10.3389-fphy.2024.1412352

# Sucker analysis

This project studies the adhesion of arrays of millimeter-sized suction cups made from polydimethylsiloxane. Repository contains both data obtained in this project and code used to analyse said data.

## <a name="Introduction"></a> Introduction

Patterned surfaces are known to show superior adhesive properties compared to continuos surfaces. [1] Animals such as geckos use patterned surfaces to climb. Many aritficial bio-inspired patterned adhesive surfaces have been made. We make and study arrays of millimeter-sized suction cups, inspired by the surfaces found on cephalopods for applications in soft robotics. This research was carried out at the Laboratory of Physical Chemistry & Soft Matter at Wageningen University & Research and funded by 4TU.Federation through the program 'Soft Robotics' with Grant No. 4TU-UIT-335. This repository contains all data that was collected in this project as well as the code used to analyse it. This document contains detailed information about how the data was acquired.

## <a name="Fabrication"></a> Fabrication
We use a double-negative mold to make the samples. A positive mold is made by 3D-printing (1). We cast this mold with Dragon Skin &trade; (2) to obtain a soft, negative mold. This mold is coated with fluor polymers to allow for the release of the sample from the mold later (3). We then pour Ecoflex &trade; in the mold after which we degas the liquid Ecoflex &trade; for 15 minutes to ensure no bubbles are present in our sample(4). We cure the Ecoflex &trade; at room temperature for 24 hours before peeling it from the mold to obtain our final sample (5). This sample was connected to a glass microscope slide by plasma bonding. 
The figure below shows the geometry of the suction cups.

## <a name="Measurements"></a> Measurements

All measurements were performed using an Anton Paar MCR-501 rheometer. A glass plate accessory (P-PTD120/GL) was used as a countersurface to the suction cups. Samples were glued to a custom-made 3D-printed probe. A sample was placed on the countersurface with the cups facing down after which glue was placed on the sample (1). The probe was lowered so it is only in contact with the glue, after which the glue is cured by UV-light (2). This procedure aims to align the sample perfectly with the glass countersurface and is visualized below. 
One measurement cycle consists of four distinct phases, visualized below. The first phase is the approach (1 & 2) where the probe approaches the countersurface until a certain force is detected. The force by which we indent the sample to the countersurface is called the preload. The next phase is the relaxation phase, where the probe does not move for 20 seconds (3). AFter the relaxation, retraction starts. The probe pulls the sample away from the countersurface at a certain speed that we call the retraction speed (4 & 5). After the sample has detached completely from the countersurface, a short transition phase happens where the retraction ends and approach is initiated. Generally, we repeat this cycle multiple times for each experiment. For information about the preload, retraction speed and number of cycles that correspond to each dataset, see About the data(#About). 
It is important to note that each phase has its own CSV file in the raw data.

File: Raw data/Maaike/Niet in thesis/Effect Rotatie/Eco_P3_FN4_v_olieF2_4_0deg_onespeed/Eco_P3_FN4_v_olieF2_4_0deg_onespeed_Interval_102.csv
Point No.,Normal Force [N],Gap [mm],Time [s]
1.0,4.492101,10.9927,1749
2.0,4.468130,10.9926,1749
3.0,4.450339,10.9926,1750
4.0,4.437532,10.9926,1750
5.0,4.430932,10.9926,1751
6.0,4.426944,10.9926,1751
7.0,4.422644,10.9926,1752
8.0,4.417768,10.9926,1752
9.0,4.414568,10.9926,1753
10.0,4.411169,10.9926,1753
11.0,4.407845,10.9926,1754
12.0,4.404720,10.9926,1754
13.0,4.401154,10.9926,1755
14.0,4.399712,10.9926,1755
15.0,4.396653,10.9926,1756
16.0,4.395263,10.9926,1756
17.0,4.393921,10.9926,1757
18.0,4.391223,10.9926,1757
19.0,4.389694,10.9926,1758
20.0,4.388291,10.9926,1758
21.0,4.386763,10.9926,1759
22.0,4.385853,10.9926,1759
23.0,4.385049,10.9926,1760
24.0,4.382691,10.9926,1760
25.0,4.381200,10.9926,1761
26.0,4.380513,10.9926,1761
27.0,4.379263,10.9926,1762
28.0,4.378952,10.9926,1762
29.0,4.377718,10.9926,1763
30.0,4.376772,10.9926,1763
31.0,4.376769,10.9926,1764
32.0,4.375221,10.9926,1764
33.0,4.374371,10.9926,1765
34.0,4.374471,10.9926,1765
35.0,4.373542,10.9926,1766
36.0,4.372574,10.9926,1766
37.0,4.372477,10.9926,1767
38.0,4.371959,10.9926,1767
39.0,4.371583,10.9926,1768
40.0,4.370604,10.9926,1768

File: Raw data/Maaike/Niet in thesis/Effect Rotatie/Eco_P3_FN4_v_olieF2_4_0deg_onespeed/Eco_P3_FN4_v_olieF2_4_0deg_onespeed_Interval_11.csv
Point No.,Normal Force [N],Gap [mm],Time [s]
1.0,4.004498,11.0386,196.2
2.0,4.002011,11.0390,196.2
3.0,3.979159,11.0451,196.2
4.0,3.828437,11.0621,196.3
5.0,3.701332,11.0744,196.3
6.0,3.635682,11.0812,196.3
7.0,3.473953,11.0997,196.3
8.0,3.413956,11.1058,196.4
9.0,3.259154,11.1240,196.4
10.0,3.202658,11.1306,196.4
11.0,3.058209,11.1489,196.4
12.0,3.002769,11.1558,196.5
13.0,2.862523,11.1739,196.5
14.0,2.809304,11.1807,196.5
15.0,2.670483,11.1992,196.5
16.0,2.620166,11.2053,196.6
17.0,2.487576,11.2236,196.6
18.0,2.436237,11.2302,196.6
19.0,2.304063,11.2484,196.6
20.0,2.259813,11.2554,196.7
21.0,2.149870,11.2735,196.7
22.0,2.099847,11.2803,196.7
23.0,2.009997,11.2916,196.7
24.0,1.879561,11.3099,196.8
25.0,1.829849,11.3170,196.8
26.0,1.705488,11.3351,196.8
27.0,1.654554,11.3415,196.8
28.0,1.526771,11.3600,196.9
29.0,1.479095,11.3663,196.9
30.0,1.349506,11.3845,196.9
31.0,1.301074,11.3912,196.9
32.0,1.185256,11.4094,197
33.0,1.138605,11.4166,197
34.0,1.021168,11.4347,197
35.0,0.973026,11.4411,197
36.0,0.855449,11.4596,197.1
37.0,0.812191,11.4664,197.1
38.0,0.694144,11.4845,197.1
39.0,0.651337,11.4909,197.1
40.0,0.525803,11.5094,197.2
41.0,0.480412,11.5162,197.2
42.0,0.380222,11.5343,197.2
43.0,0.345505,11.5407,197.2
44.0,0.252670,11.5592,197.3
45.0,0.214276,11.5661,197.3
46.0,0.121683,11.5841,197.3
47.0,0.089332,11.5906,197.3
48.0,0.001535,11.6094,197.4
49.0,-0.028391,11.6160,197.4
50.0,-0.107791,11.6340,197.4
51.0,-0.142570,11.6404,197.4
52.0,-0.235426,11.6592,197.5
53.0,-0.272178,11.6659,197.5
54.0,-0.357092,11.6838,197.5
55.0,-0.388729,11.6908,197.5
56.0,-0.470842,11.7091,197.6
57.0,-0.502401,11.7157,197.6
58.0,-0.584167,11.7337,197.6
59.0,-0.612637,11.7407,197.6
60.0,-0.690277,11.7587,197.7
61.0,-0.722816,11.7655,197.7
62.0,-0.796041,11.7836,197.7
63.0,-0.824195,11.7900,197.7
64.0,-0.897117,11.8085,197.8
65.0,-0.926373,11.8154,197.8
66.0,-0.999935,11.8335,197.8
67.0,-1.023841,11.8399,197.8
68.0,-1.091163,11.8584,197.9
69.0,-1.116569,11.8653,197.9
70.0,-1.166286,11.8834,197.9
71.0,-1.185372,11.8898,197.9
72.0,-1.231873,11.9083,198
73.0,-1.251341,11.9152,198
74.0,-1.309808,11.9333,198
75.0,-1.330109,11.9397,198
76.0,-1.388749,11.9582,198.1
77.0,-1.409128,11.9646,198.1
78.0,-1.459451,11.9829,198.1
79.0,-1.480801,11.9887,198.1
80.0,-1.535608,12.0078,198.2
81.0,-1.557463,12.0150,198.2
82.0,-1.608531,12.0322,198.2
83.0,-1.626826,12.0388,198.2
84.0,-1.645096,12.0581,198.3
85.0,-1.649039,12.0636,198.3
86.0,-1.693995,12.0828,198.3
87.0,-1.708165,12.0894,198.3
88.0,-1.753934,12.1069,198.4
89.0,-1.774496,12.1140,198.4
90.0,-1.819745,12.1321,198.4
91.0,-1.834312,12.1387,198.4
92.0,-1.877665,12.1568,198.5
93.0,-1.890668,12.1635,198.5
94.0,-1.920582,12.1818,198.5
95.0,-1.932356,12.1884,198.5
96.0,-1.964316,12.2068,198.6
97.0,-1.994481,12.2192,198.6
98.0,-2.008774,12.2267,198.6
99.0,-2.027639,12.2442,198.6
100.0,-2.031148,12.2517,198.7
101.0,-2.025759,12.2692,198.7
102.0,-2.016335,12.2767,198.7
103.0,-2.039700,12.2947,198.7
104.0,-2.052624,12.3017,198.8
105.0,-2.085069,12.3193,198.8
106.0,-2.099224,12.3267,198.8
107.0,-2.122953,12.3442,198.8
108.0,-2.121613,12.3519,198.9
109.0,-2.118906,12.3692,198.9
110.0,-2.117830,12.3771,198.9
111.0,-2.138383,12.3947,198.9
112.0,-2.141172,12.4017,199
113.0,-2.155478,12.4192,199
114.0,-2.166368,12.4266,199
115.0,-2.192220,12.4441,199
116.0,-2.190638,12.4518,199.1
117.0,-2.199843,12.4691,199.1
118.0,-2.211558,12.4770,199.1
119.0,-2.241594,12.4946,199.1
120.0,-2.252381,12.5016,199.2
121.0,-2.273622,12.5192,199.2
122.0,-2.280625,12.5266,199.2
123.0,-2.279027,12.5441,199.2
124.0,-2.288644,12.5518,199.3
125.0,-2.312954,12.5692,199.3
126.0,-2.324631,12.5770,199.3
127.0,-2.355387,12.5945,199.3
128.0,-2.364367,12.6015,199.4
129.0,-2.362855,12.6191,199.4
130.0,-2.362613,12.6265,199.4
131.0,-2.385914,12.6440,199.4
132.0,-2.396491,12.6517,199.5
133.0,-2.416407,12.6690,199.5
134.0,-2.422323,12.6769,199.5
135.0,-2.402002,12.6945,199.5
136.0,-2.384358,12.7017,199.6
137.0,-2.372133,12.7191,199.6
138.0,-2.366878,12.7269,199.6
139.0,-2.351281,12.7445,199.6
140.0,-2.359135,12.7517,199.7
141.0,-2.334457,12.7690,199.7
142.0,-2.338024,12.7770,199.7
143.0,-2.342661,12.7946,199.7
144.0,-2.341344,12.8015,199.8
145.0,-2.270207,12.8192,199.8
146.0,-2.255233,12.8266,199.8
147.0,-2.183259,12.8441,199.8
148.0,-2.151838,12.8519,199.9
149.0,-2.088296,12.8692,199.9
150.0,-2.084358,12.8771,199.9
151.0,-2.051912,12.8947,199.9
152.0,-2.031324,12.9017,200
153.0,-2.012703,12.9186,200
154.0,-2.011530,12.9267,200
155.0,-1.903415,12.9443,200
156.0,-1.858940,12.9520,200.1
157.0,-1.821467,12.9693,200.1
158.0,-1.805407,12.9773,200.1
159.0,-1.810033,12.9943,200.1
160.0,-1.811904,13.0010,200.2
161.0,-1.783001,13.0195,200.2
162.0,-1.772352,13.0269,200.2
163.0,-1.766470,13.0444,200.2
164.0,-1.697253,13.0515,200.3
165.0,-1.601571,13.0690,200.3
166.0,-1.586619,13.0761,200.3
167.0,-1.379466,13.0945,200.3
168.0,-1.341160,13.1021,200.4
169.0,-1.272892,13.1188,200.4
170.0,-1.253777,13.1262,200.4
171.0,-1.183733,13.1439,200.4
172.0,-1.151406,13.1518,200.5
173.0,-1.137473,13.1685,200.5
174.0,-1.114168,13.1764,200.5
175.0,-1.104559,13.1937,200.5
176.0,-1.103042,13.2014,200.6
177.0,-1.081009,13.2189,200.6
178.0,-1.071790,13.2263,200.6
179.0,-1.035781,13.2440,200.6
180.0,-1.035125,13.2510,200.7
181.0,-0.958468,13.2686,200.7
182.0,-0.884368,13.2766,200.7
183.0,-0.814847,13.2939,200.7
184.0,-0.812129,13.3016,200.8
185.0,-0.816476,13.3191,200.8
186.0,-0.815604,13.3265,200.8
187.0,-0.813602,13.3441,200.8
188.0,-0.788234,13.3511,200.9
189.0,-0.779260,13.3691,200.9
190.0,-0.782027,13.3766,200.9
191.0,-0.786566,13.3939,200.9
192.0,-0.786632,13.4016,201
193.0,-0.747760,13.4191,201
194.0,-0.718941,13.4266,201
195.0,-0.661768,13.4442,201
196.0,-0.648103,13.4517,201.1
197.0,-0.607400,13.4692,201.1
198.0,-0.601420,13.4767,201.1
199.0,-0.548397,13.4943,201.1
200.0,-0.512774,13.5018,201.2
201.0,-0.453891,13.5195,201.2
202.0,-0.453112,13.5268,201.2
203.0,-0.410525,13.5443,201.2
204.0,-0.404219,13.5519,201.3
205.0,-0.360377,13.5694,201.3
206.0,-0.359021,13.5769,201.3
207.0,-0.360246,13.5948,201.3
208.0,-0.359483,13.6019,201.4
209.0,-0.275725,13.6194,201.4
210.0,-0.251301,13.6269,201.4
211.0,-0.139028,13.6445,201.4
212.0,-0.080949,13.6520,201.5
213.0,-0.039825,13.6696,201.5
214.0,-0.040070,13.6771,201.5
215.0,-0.038551,13.6946,201.5
216.0,-0.015476,13.7021,201.6
217.0,0.003990,13.7196,201.6
218.0,0.003620,13.7271,201.6
219.0,0.004707,13.7446,201.6
220.0,0.004159,13.7521,201.7
221.0,0.003312,13.7692,201.7
222.0,0.003044,13.7771,201.7
223.0,0.002509,13.7944,201.7
224.0,0.004895,13.8021,201.8
225.0,0.004933,13.8196,201.8
226.0,0.004020,13.8270,201.8
227.0,0.004369,13.8446,201.8
228.0,0.004232,13.8516,201.9
229.0,0.003739,13.8692,201.9
230.0,0.004791,13.8771,201.9
231.0,0.000628,13.8944,201.9
232.0,0.004344,13.9021,202
233.0,0.003593,13.9196,202
234.0,0.003949,13.9270,202
235.0,0.005692,13.9440,202
236.0,0.004368,13.9506,202.1
237.0,0.003325,13.9692,202.1
238.0,0.001701,13.9770,202.1
239.0,0.002799,13.9944,202.1
240.0,0.005357,13.9999,202.2
241.0,0.004224,14.0192,202.2
242.0,0.006897,14.0265,202.2
243.0,0.004421,14.0440,202.2
244.0,0.004615,14.0515,202.3
245.0,0.004442,14.0681,202.3
246.0,0.004213,14.0753,202.3
247.0,0.000852,14.0940,202.3
248.0,0.002467,14.1015,202.4
249.0,0.003410,14.1181,202.4
250.0,0.003254,14.1248,202.4
251.0,0.004123,14.1440,202.4
252.0,0.003009,14.1498,202.5
253.0,0.003432,14.1690,202.5
254.0,0.002361,14.1765,202.5
255.0,0.003429,14.1940,202.5
256.0,0.005231,14.2015,202.6
257.0,0.003294,14.2190,202.6
258.0,0.004414,14.2256,202.6
259.0,0.007127,14.2431,202.6
260.0,0.006740,14.2500,202.7
261.0,0.005242,14.2678,202.7
262.0,0.004485,14.2752,202.7
263.0,0.004577,14.2931,202.7
264.0,0.005291,14.2998,202.8
265.0,0.003997,14.3181,202.8
266.0,0.003665,14.3248,202.8
267.0,0.004652,14.3431,202.8
268.0,0.003610,14.3498,202.9
269.0,0.004622,14.3681,202.9
270.0,0.003477,14.3753,202.9
271.0,0.002241,14.3931,202.9
272.0,0.004587,14.3998,203
273.0,0.005922,14.4181,203
274.0,0.005045,14.4248,203
275.0,0.004173,14.4431,203
276.0,0.004772,14.4498,203.1
277.0,0.004774,14.4681,203.1
278.0,0.006138,14.4748,203.1
279.0,0.004353,14.4931,203.1
280.0,0.004947,14.4998,203.2
281.0,0.004091,14.5181,203.2
282.0,0.002870,14.5248,203.2
283.0,0.005812,14.5431,203.2
284.0,0.003799,14.5498,203.3
285.0,0.002837,14.5681,203.3
286.0,0.002421,14.5753,203.3
287.0,0.003670,14.5931,203.3
288.0,0.005414,14.5998,203.4
289.0,0.003905,14.6181,203.4
290.0,0.004634,14.6248,203.4
291.0,0.004989,14.6431,203.4
292.0,0.002451,14.6493,203.5
293.0,0.005135,14.6678,203.5
294.0,0.003509,14.6747,203.5
295.0,0.002769,14.6928,203.5
296.0,0.006351,14.6998,203.6
297.0,0.003778,14.7181,203.6
298.0,0.005184,14.7248,203.6
299.0,0.004742,14.7431,203.6
300.0,0.001746,14.7493,203.7
301.0,0.004361,14.7678,203.7
302.0,0.001738,14.7747,203.7
303.0,0.003874,14.7928,203.7
304.0,0.004240,14.7998,203.8
305.0,0.003608,14.8181,203.8
306.0,0.003230,14.8248,203.8
307.0,0.005519,14.8425,203.8
308.0,0.005255,14.8497,203.9
309.0,0.003669,14.8675,203.9
310.0,0.003890,14.8742,203.9
311.0,0.003675,14.8928,203.9
312.0,0.004767,14.8998,204
313.0,0.003021,14.9175,204
314.0,0.004607,14.9242,204
315.0,0.005027,14.9425,204
316.0,0.004134,14.9492,204.1
317.0,0.004750,14.9675,204.1
318.0,0.002745,14.9742,204.1
319.0,0.004214,14.9917,204.1
320.0,0.004145,14.9988,204.2

File: Raw data/Maaike/Niet in thesis/Effect Rotatie/Eco_P3_FN4_v_olieF2_4_0deg_onespeed/Eco_P3_FN4_v_olieF2_4_0deg_onespeed_Interval_114.csv
Point No.,Normal Force [N],Gap [mm],Time [s]
1.0,4.478722,10.9933,1955
2.0,4.452038,10.9932,1955
3.0,4.435430,10.9932,1956
4.0,4.427763,10.9932,1956
5.0,4.419982,10.9932,1957
6.0,4.415707,10.9932,1957
7.0,4.410072,10.9932,1958
8.0,4.405608,10.9932,1958
9.0,4.400855,10.9932,1959
10.0,4.396935,10.9932,1959
11.0,4.392736,10.9932,1960
12.0,4.389695,10.9932,1960
13.0,4.387871,10.9932,1961
14.0,4.385241,10.9932,1961
15.0,4.382734,10.9932,1962
16.0,4.380740,10.9932,1962
17.0,4.379628,10.9932,1963
18.0,4.378109,10.9932,1963
19.0,4.376336,10.9932,1964
20.0,4.374735,10.9932,1964
21.0,4.373862,10.9932,1965
22.0,4.372385,10.9932,1965
23.0,4.372067,10.9932,1966
24.0,4.371147,10.9932,1966
25.0,4.370224,10.9932,1967
26.0,4.369216,10.9932,1967
27.0,4.368737,10.9932,1968
28.0,4.367722,10.9932,1968
29.0,4.366436,10.9932,1969
30.0,4.365652,10.9932,1969
31.0,4.365290,10.9932,1970
32.0,4.363904,10.9932,1970
33.0,4.363624,10.9932,1971
34.0,4.363161,10.9932,1971
35.0,4.361292,10.9932,1972
36.0,4.360976,10.9932,1972
37.0,4.361447,10.9932,1973
38.0,4.359855,10.9932,1973
39.0,4.359152,10.9932,1974
40.0,4.358860,10.9932,1974

File: Raw data/Maaike/Niet in thesis/Effect Rotatie/Eco_P3_FN4_v_olieF2_4_0deg_onespeed/Eco_P3_FN4_v_olieF2_4_0deg_onespeed_Interval_126.csv
Point No.,Normal Force [N],Gap [mm],Time [s]
1.0,4.464884,10.9939,2160
2.0,4.436238,10.9939,2161
3.0,4.425200,10.9939,2161
4.0,4.415167,10.9939,2162
5.0,4.406999,10.9938,2162
6.0,4.400472,10.9938,2163
7.0,4.395580,10.9938,2163
8.0,4.389489,10.9938,2164
9.0,4.386698,10.9938,2164
10.0,4.382396,10.9938,2165
11.0,4.379882,10.9938,2165
12.0,4.377312,10.9938,2166
13.0,4.375389,10.9938,2166
14.0,4.373307,10.9938,2167
15.0,4.371762,10.9938,2167
16.0,4.370136,10.9938,2168
17.0,4.367819,10.9938,2168
18.0,4.366608,10.9938,2169
19.0,4.365756,10.9938,2169
20.0,4.363786,10.9938,2170
21.0,4.362692,10.9938,2170
22.0,4.361619,10.9938,2171
23.0,4.360720,10.9938,2171
24.0,4.358632,10.9938,2172
25.0,4.357790,10.9938,2172
26.0,4.356761,10.9938,2173
27.0,4.356592,10.9938,2173
28.0,4.355069,10.9938,2174
29.0,4.353762,10.9938,2174
30.0,4.352311,10.9938,2175
31.0,4.351535,10.9938,2175
32.0,4.350633,10.9938,2176
33.0,4.349657,10.9938,2176
34.0,4.348211,10.9938,2177
35.0,4.347717,10.9938,2177
36.0,4.347108,10.9938,2178
37.0,4.345377,10.9938,2178
38.0,4.345492,10.9938,2179
39.0,4.344187,10.9938,2179
40.0,4.344057,10.9938,2180

File: Raw data/Maaike/Niet in thesis/Effect Rotatie/Eco_P3_FN4_v_olieF2_4_0deg_onespeed/Eco_P3_FN4_v_olieF2_4_0deg_onespeed_Interval_130.csv
Point No.,Normal Force [N],Gap [mm],Time [s]
1.0,4.478057,10.9926,2229
2.0,4.450557,10.9926,2230
3.0,4.433980,10.9926,2230
4.0,4.426159,10.9926,2231
5.0,4.419369,10.9926,2231
6.0,4.413257,10.9926,2232
7.0,4.408007,10.9926,2232
8.0,4.404032,10.9926,2233
9.0,4.399638,10.9926,2233
10.0,4.396091,10.9926,2234
11.0,4.392109,10.9926,2234
12.0,4.388505,10.9926,2235
13.0,4.387153,10.9926,2235
14.0,4.384568,10.9926,2236
15.0,4.382187,10.9926,2236
16.0,4.380278,10.9926,2237
17.0,4.379308,10.9926,2237
18.0,4.377043,10.9926,2238
19.0,4.375732,10.9926,2238
20.0,4.375047,10.9926,2239
21.0,4.373433,10.9926,2239
22.0,4.371472,10.9926,2240
23.0,4.370266,10.9926,2240
24.0,4.370796,10.9926,2241
25.0,4.369354,10.9926,2241
26.0,4.368292,10.9926,2242
27.0,4.367653,10.9926,2242
28.0,4.366630,10.9926,2243
29.0,4.364729,10.9926,2243
30.0,4.364453,10.9926,2244
31.0,4.362583,10.9926,2244
32.0,4.362864,10.9926,2245
33.0,4.362071,10.9926,2245
34.0,4.361194,10.9926,2246
35.0,4.360516,10.9926,2246
36.0,4.360072,10.9926,2247
37.0,4.358757,10.9926,2247
38.0,4.358548,10.9926,2248
39.0,4.357000,10.9926,2248
40.0,4.355930,10.9926,2249

File: Raw data/Maaike/Niet in thesis/Effect Rotatie/Eco_P3_FN4_v_olieF2_4_0deg_onespeed/Eco_P3_FN4_v_olieF2_4_0deg_onespeed_Interval_133.csv
Point No.,Normal Force [N],Gap [mm],Time [s]
1.0,0.010919,15.0151,2257
2.0,0.011231,14.9652,2258
3.0,0.010952,14.9149,2258
4.0,0.010657,14.8648,2259
5.0,0.010004,14.8146,2259
6.0,0.011906,14.7646,2260
7.0,0.012114,14.7144,2260
8.0,0.012063,14.6641,2261
9.0,0.010796,14.6139,2261
10.0,0.008462,14.5637,2262
11.0,0.010078,14.5136,2262
12.0,0.012629,14.4632,2263
13.0,0.010593,14.4130,2263
14.0,0.011328,14.3629,2264
15.0,0.012382,14.3128,2264
16.0,0.011215,14.2624,2265
17.0,0.010951,14.2122,2265
18.0,0.010975,14.1620,2266
19.0,0.009511,14.1121,2266
20.0,0.008644,14.0618,2267
21.0,0.007114,14.0116,2267
22.0,0.008987,13.9615,2268
23.0,0.008476,13.9116,2268
24.0,0.006433,13.8613,2269
25.0,0.009105,13.8113,2269
26.0,0.008313,13.7610,2270
27.0,0.008664,13.7110,2270
28.0,0.006626,13.6608,2271
29.0,0.007922,13.6105,2271
30.0,0.008768,13.5602,2272
31.0,0.008359,13.5101,2272
32.0,0.008723,13.4599,2273
33.0,0.008741,13.4097,2273
34.0,0.007315,13.3594,2274
35.0,0.008836,13.3091,2274
36.0,0.008311,13.2590,2275
37.0,0.009905,13.2089,2275
38.0,0.009986,13.1586,2276
39.0,0.006613,13.1084,2276
40.0,0.007852,13.0584,2277
41.0,0.007205,13.0083,2277
42.0,0.007019,12.9581,2278
43.0,0.007891,12.9080,2278
44.0,0.006422,12.8580,2279
45.0,0.009544,12.8079,2279
46.0,0.006822,12.7577,2280
47.0,0.005679,12.7075,2280
48.0,0.007894,12.6574,2281
49.0,0.008563,12.6071,2281
50.0,0.008194,12.5569,2282
51.0,0.005424,12.5066,2282
52.0,0.006428,12.4564,2283
53.0,0.008342,12.4062,2283
54.0,0.006068,12.3560,2284
55.0,0.006846,12.3058,2284
56.0,0.005926,12.2555,2285
57.0,0.003398,12.2054,2285
58.0,0.003791,12.1553,2286
59.0,0.003031,12.1051,2286
60.0,-0.000049,12.0549,2287
61.0,0.000514,12.0050,2287
62.0,0.017470,11.9547,2288
63.0,0.081547,11.9047,2288
64.0,0.222341,11.8546,2289
65.0,0.376801,11.8047,2289
66.0,0.555878,11.7547,2290
67.0,0.737111,11.7044,2290
68.0,0.894259,11.6543,2291
69.0,1.034994,11.6043,2291
70.0,1.155038,11.5541,2292
71.0,1.253516,11.5039,2292
72.0,1.386946,11.4537,2293
73.0,1.598351,11.4037,2293
74.0,1.870540,11.3537,2294
75.0,2.181071,11.3035,2294
76.0,2.496748,11.2535,2295
77.0,2.847701,11.2035,2295
78.0,3.210461,11.1538,2296
79.0,3.590511,11.1038,2296
80.0,3.983118,11.0537,2297

File: Raw data/Maaike/Niet in thesis/Effect Rotatie/Eco_P3_FN4_v_olieF2_4_0deg_onespeed/Eco_P3_FN4_v_olieF2_4_0deg_onespeed_Interval_138.csv
Point No.,Normal Force [N],Gap [mm],Time [s]
1.0,4.461351,10.9939,2366
2.0,4.433957,10.9939,2367
3.0,4.423417,10.9939,2367
4.0,4.414099,10.9938,2368
5.0,4.406332,10.9938,2368
6.0,4.400193,10.9938,2369
7.0,4.394532,10.9938,2369
8.0,4.387369,10.9938,2370
9.0,4.384746,10.9938,2370
10.0,4.381086,10.9938,2371
11.0,4.378590,10.9938,2371
12.0,4.376145,10.9938,2372
13.0,4.374099,10.9938,2372
14.0,4.372328,10.9938,2373
15.0,4.370777,10.9938,2373
16.0,4.368528,10.9938,2374
17.0,4.366642,10.9938,2374
18.0,4.365590,10.9938,2375
19.0,4.364176,10.9938,2375
20.0,4.363093,10.9938,2376
21.0,4.361039,10.9938,2376
22.0,4.359767,10.9938,2377
23.0,4.358202,10.9938,2377
24.0,4.357771,10.9938,2378
25.0,4.357942,10.9938,2378
26.0,4.356688,10.9938,2379
27.0,4.355424,10.9938,2379
28.0,4.354333,10.9938,2380
29.0,4.353342,10.9938,2380
30.0,4.351781,10.9938,2381
31.0,4.350934,10.9938,2381
32.0,4.349946,10.9938,2382
33.0,4.349279,10.9938,2382
34.0,4.348061,10.9938,2383
35.0,4.347829,10.9938,2383
36.0,4.345899,10.9938,2384
37.0,4.344816,10.9938,2384
38.0,4.344586,10.9938,2385
39.0,4.343467,10.9938,2385
40.0,4.342549,10.9938,2386

File: Raw data/Maaike/Niet in thesis/Effect Rotatie/Eco_P3_FN4_v_olieF2_4_0deg_onespeed/Eco_P3_FN4_v_olieF2_4_0deg_onespeed_Interval_141.csv
Point No.,Normal Force [N],Gap [mm],Time [s]
1.0,0.009736,15.0178,2394
2.0,0.009577,14.9677,2395
3.0,0.011083,14.9177,2395
4.0,0.010251,14.8675,2396
5.0,0.010006,14.8174,2396
6.0,0.011422,14.7673,2397
7.0,0.007689,14.7171,2397
8.0,0.010892,14.6670,2398
9.0,0.010343,14.6167,2398
10.0,0.009123,14.5665,2399
11.0,0.008464,14.5162,2399
12.0,0.009503,14.4662,2400
13.0,0.010641,14.4158,2400
14.0,0.009912,14.3656,2401
15.0,0.009496,14.3153,2401
16.0,0.008806,14.2653,2402
17.0,0.009747,14.2150,2402
18.0,0.009602,14.1648,2403
19.0,0.008662,14.1146,2403
20.0,0.007205,14.0647,2404
21.0,0.005049,14.0144,2404
22.0,0.005971,13.9643,2405
23.0,0.007936,13.9141,2405
24.0,0.008047,13.8642,2406
25.0,0.007174,13.8139,2406
26.0,0.006509,13.7639,2407
27.0,0.005916,13.7135,2407
28.0,0.006081,13.6635,2408
29.0,0.005761,13.6134,2408
30.0,0.005483,13.5631,2409
31.0,0.005916,13.5128,2409
32.0,0.007006,13.4626,2410
33.0,0.006118,13.4124,2410
34.0,0.007180,13.3622,2411
35.0,0.006165,13.3118,2411
36.0,0.007148,13.2616,2412
37.0,0.011176,13.2116,2412
38.0,0.008759,13.1614,2413
39.0,0.010359,13.1112,2413
40.0,0.009372,13.0610,2414
41.0,0.009654,13.0110,2414
42.0,0.009565,12.9609,2415
43.0,0.008340,12.9107,2415
44.0,0.006715,12.8605,2416
45.0,0.006774,12.8106,2416
46.0,0.008734,12.7603,2417
47.0,0.006958,12.7103,2417
48.0,0.007731,12.6599,2418
49.0,0.009440,12.6098,2418
50.0,0.005756,12.5596,2419
51.0,0.006161,12.5094,2419
52.0,0.007029,12.4591,2420
53.0,0.005117,12.4088,2420
54.0,0.003325,12.3587,2421
55.0,0.004432,12.3085,2421
56.0,0.006061,12.2582,2422
57.0,0.001713,12.2081,2422
58.0,0.000265,12.1581,2423
59.0,-0.000575,12.1079,2423
60.0,-0.000316,12.0577,2424
61.0,-0.000233,12.0075,2424
62.0,0.014709,11.9575,2425
63.0,0.073935,11.9073,2425
64.0,0.212959,11.8573,2426
65.0,0.368077,11.8073,2426
66.0,0.543300,11.7573,2427
67.0,0.723541,11.7073,2427
68.0,0.883818,11.6570,2428
69.0,1.025185,11.6070,2428
70.0,1.139784,11.5568,2429
71.0,1.241272,11.5068,2429
72.0,1.378129,11.4565,2430
73.0,1.584821,11.4063,2430
74.0,1.853680,11.3563,2431
75.0,2.163922,11.3064,2431
76.0,2.473185,11.2563,2432
77.0,2.826000,11.2064,2432
78.0,3.188726,11.1563,2433
79.0,3.568166,11.1066,2433
80.0,3.960854,11.0566,2434

File: Raw data/Maaike/Niet in thesis/Effect Rotatie/Eco_P3_FN4_v_olieF2_4_0deg_onespeed/Eco_P3_FN4_v_olieF2_4_0deg_onespeed_Interval_143.csv
Point No.,Normal Force [N],Gap [mm],Time [s]
1.0,4.346321,10.9932,2455
2.0,4.339117,10.9944,2455
3.0,4.307207,10.9996,2455
4.0,4.132459,11.0170,2455
5.0,4.008059,11.0301,2455
6.0,3.946411,11.0367,2455
7.0,3.780565,11.0547,2455
8.0,3.714057,11.0618,2455
9.0,3.553080,11.0800,2455
10.0,3.495175,11.0866,2455
11.0,3.342614,11.1049,2455
12.0,3.283606,11.1111,2455
13.0,3.137938,11.1296,2455
14.0,3.081734,11.1362,2455
15.0,2.943256,11.1542,2455
16.0,2.890063,11.1609,2455
17.0,2.754917,11.1793,2455
18.0,2.704380,11.1860,2455
19.0,2.571364,11.2040,2455
20.0,2.520320,11.2107,2455
21.0,2.390037,11.2291,2455
22.0,2.338721,11.2358,2455
23.0,2.263017,11.2483,2455
24.0,2.151922,11.2656,2455
25.0,2.104064,11.2728,2455
26.0,1.974221,11.2903,2455
27.0,1.924490,11.2981,2455
28.0,1.796115,11.3154,2455
29.0,1.750097,11.3226,2455
30.0,1.624816,11.3401,2455
31.0,1.575758,11.3479,2455
32.0,1.449174,11.3654,2455
33.0,1.400278,11.3724,2455
34.0,1.280010,11.3899,2455
35.0,1.232619,11.3978,2455
36.0,1.112508,11.4150,2455
37.0,1.068368,11.4227,2455
38.0,0.948570,11.4401,2455
39.0,0.901665,11.4475,2455
40.0,0.789934,11.4650,2455
41.0,0.745864,11.4720,2456
42.0,0.630924,11.4895,2456
43.0,0.582049,11.4974,2456
44.0,0.459816,11.5146,2456
45.0,0.422398,11.5223,2456
46.0,0.330966,11.5398,2456
47.0,0.293798,11.5472,2456
48.0,0.198065,11.5647,2456
49.0,0.162483,11.5722,2456
50.0,0.067726,11.5892,2456
51.0,0.035855,11.5971,2456
52.0,-0.039278,11.6144,2456
53.0,-0.071333,11.6220,2456
54.0,-0.152796,11.6395,2456
55.0,-0.196361,11.6469,2456
56.0,-0.285847,11.6636,2456
57.0,-0.318602,11.6719,2456
58.0,-0.402256,11.6893,2456
59.0,-0.432696,11.6968,2456
60.0,-0.514880,11.7141,2456
61.0,-0.545624,11.7218,2456
62.0,-0.624580,11.7384,2456
63.0,-0.655835,11.7450,2456
64.0,-0.732634,11.7642,2456
65.0,-0.759611,11.7711,2456
66.0,-0.833560,11.7879,2456
67.0,-0.862693,11.7948,2456
68.0,-0.935473,11.8138,2456
69.0,-0.961480,11.8198,2456
70.0,-1.032589,11.8386,2456
71.0,-1.060596,11.8458,2456
72.0,-1.117541,11.8625,2456
73.0,-1.137646,11.8701,2456
74.0,-1.187187,11.8883,2456
75.0,-1.206812,11.8953,2456
76.0,-1.260680,11.9132,2456
77.0,-1.282175,11.9207,2456
78.0,-1.340657,11.9376,2456
79.0,-1.362425,11.9441,2456
80.0,-1.419942,11.9623,2456
81.0,-1.437088,11.9698,2457
82.0,-1.481063,11.9873,2457
83.0,-1.498434,11.9939,2457
84.0,-1.546802,12.0122,2457
85.0,-1.565393,12.0189,2457
86.0,-1.615828,12.0372,2457
87.0,-1.632772,12.0438,2457
88.0,-1.659631,12.0621,2457
89.0,-1.668359,12.0683,2457
90.0,-1.714358,12.0868,2457
91.0,-1.733756,12.0937,2457
92.0,-1.781001,12.1118,2457
93.0,-1.800338,12.1187,2457
94.0,-1.847201,12.1370,2457
95.0,-1.864885,12.1437,2457
96.0,-1.903705,12.1620,2457
97.0,-1.927185,12.1753,2457
98.0,-1.927845,12.1820,2457
99.0,-1.953056,12.2002,2457
100.0,-1.956791,12.2063,2457
101.0,-1.969516,12.2252,2457
102.0,-1.986494,12.2316,2457
103.0,-2.021152,12.2497,2457
104.0,-2.028518,12.2566,2457
105.0,-2.041464,12.2752,2457
106.0,-2.042539,12.2813,2457
107.0,-2.069953,12.2996,2457
108.0,-2.084135,12.3063,2457
109.0,-2.115916,12.3251,2457
110.0,-2.127710,12.3312,2457
111.0,-2.160553,12.3497,2457
112.0,-2.169367,12.3565,2457
113.0,-2.157887,12.3751,2457
114.0,-2.163457,12.3812,2457
115.0,-2.199179,12.4002,2457
116.0,-2.208745,12.4065,2457
117.0,-2.205228,12.4245,2457
118.0,-2.215367,12.4315,2457
119.0,-2.241792,12.4496,2457
120.0,-2.251053,12.4565,2457
121.0,-2.271570,12.4751,2458
122.0,-2.266912,12.4815,2458
123.0,-2.225543,12.5001,2458
124.0,-2.208992,12.5065,2458
125.0,-2.194076,12.5245,2458
126.0,-2.185065,12.5315,2458
127.0,-2.201244,12.5495,2458
128.0,-2.210716,12.5562,2458
129.0,-2.205970,12.5745,2458
130.0,-2.208559,12.5812,2458
131.0,-2.224796,12.6001,2458
132.0,-2.231024,12.6065,2458
133.0,-2.256459,12.6245,2458
134.0,-2.266932,12.6312,2458
135.0,-2.288969,12.6495,2458
136.0,-2.294842,12.6565,2458
137.0,-2.275454,12.6745,2458
138.0,-2.279814,12.6812,2458
139.0,-2.270734,12.6995,2458
140.0,-2.267108,12.7062,2458
141.0,-2.242088,12.7228,2458
142.0,-2.249347,12.7318,2458
143.0,-2.240818,12.7495,2458
144.0,-2.241241,12.7562,2458
145.0,-2.220119,12.7734,2458
146.0,-2.205560,12.7815,2458
147.0,-2.205248,12.7995,2458
148.0,-2.209293,12.8062,2458
149.0,-2.213794,12.8237,2458
150.0,-2.206949,12.8306,2458
151.0,-2.146849,12.8496,2458
152.0,-2.126182,12.8562,2458
153.0,-2.134587,12.8729,2458
154.0,-2.136709,12.8816,2458
155.0,-2.114323,12.8979,2458
156.0,-2.097430,12.9063,2458
157.0,-2.064593,12.9245,2458
158.0,-2.064345,12.9310,2458
159.0,-2.030763,12.9480,2458
160.0,-2.026224,12.9555,2458
161.0,-2.010109,12.9746,2459
162.0,-1.999016,12.9810,2459
163.0,-1.916018,12.9980,2459
164.0,-1.870926,13.0054,2459
165.0,-1.812722,13.0225,2459
166.0,-1.778346,13.0300,2459
167.0,-1.678310,13.0476,2459
168.0,-1.655692,13.0551,2459
169.0,-1.624909,13.0726,2459
170.0,-1.614080,13.0801,2459
171.0,-1.606898,13.0982,2459
172.0,-1.577398,13.1051,2459
173.0,-1.492295,13.1227,2459
174.0,-1.479655,13.1302,2459
175.0,-1.333909,13.1479,2459
176.0,-1.274857,13.1553,2459
177.0,-1.214955,13.1728,2459
178.0,-1.196774,13.1803,2459
179.0,-1.166081,13.1979,2459
180.0,-1.122112,13.2054,2459
181.0,-0.979469,13.2230,2459
182.0,-0.946526,13.2305,2459
183.0,-0.913118,13.2480,2459
184.0,-0.903791,13.2555,2459
185.0,-0.906558,13.2730,2459
186.0,-0.905239,13.2805,2459
187.0,-0.907541,13.2980,2459
188.0,-0.881761,13.3055,2459
189.0,-0.726758,13.3231,2459
190.0,-0.725305,13.3306,2459
191.0,-0.713239,13.3481,2459
192.0,-0.635510,13.3557,2459
193.0,-0.589117,13.3732,2459
194.0,-0.583559,13.3807,2459
195.0,-0.492814,13.3983,2459
196.0,-0.479552,13.4058,2459
197.0,-0.408699,13.4233,2459
198.0,-0.396219,13.4308,2459
199.0,-0.397637,13.4483,2459
200.0,-0.398428,13.4558,2459
201.0,-0.400676,13.4733,2460
202.0,-0.397858,13.4810,2460
203.0,-0.354822,13.4983,2460
204.0,-0.352241,13.5058,2460
205.0,-0.352358,13.5233,2460
206.0,-0.331062,13.5308,2460
207.0,-0.261516,13.5484,2460
208.0,-0.213398,13.5559,2460
209.0,-0.135187,13.5735,2460
210.0,-0.143577,13.5810,2460
211.0,-0.150498,13.5985,2460
212.0,-0.142160,13.6058,2460
213.0,-0.143188,13.6235,2460
214.0,-0.143275,13.6310,2460
215.0,-0.124878,13.6479,2460
216.0,-0.091747,13.6560,2460
217.0,-0.080221,13.6735,2460
218.0,-0.091613,13.6810,2460
219.0,-0.094730,13.6984,2460
220.0,-0.094151,13.7054,2460
221.0,-0.087435,13.7235,2460
222.0,-0.051124,13.7304,2460
223.0,-0.038444,13.7479,2460
224.0,-0.039174,13.7556,2460
225.0,-0.039892,13.7730,2460
226.0,-0.039009,13.7808,2460
227.0,-0.039628,13.7979,2460
228.0,-0.033612,13.8054,2460
229.0,0.008513,13.8229,2460
230.0,0.006053,13.8304,2460
231.0,0.010022,13.8480,2460
232.0,0.008596,13.8554,2460
233.0,0.006216,13.8729,2460
234.0,0.009477,13.8804,2460
235.0,0.009144,13.8975,2460
236.0,0.011897,13.9054,2460
237.0,0.011533,13.9229,2460
238.0,0.011107,13.9304,2460
239.0,0.008642,13.9479,2460
240.0,0.007041,13.9554,2460
241.0,0.009207,13.9729,2461
242.0,0.011994,13.9804,2461
243.0,0.011692,13.9975,2461
244.0,0.010454,14.0046,2461
245.0,0.007331,14.0229,2461
246.0,0.004816,14.0298,2461
247.0,0.009665,14.0467,2461
248.0,0.006382,14.0541,2461
249.0,0.011064,14.0719,2461
250.0,0.006392,14.0796,2461
251.0,0.007256,14.0965,2461
252.0,0.010547,14.1040,2461
253.0,0.006300,14.1221,2461
254.0,0.004493,14.1290,2461
255.0,0.009853,14.1465,2461
256.0,0.009850,14.1541,2461
257.0,0.006898,14.1715,2461
258.0,0.011025,14.1790,2461
259.0,0.007004,14.1965,2461
260.0,0.004966,14.2040,2461
261.0,0.008135,14.2215,2461
262.0,0.008031,14.2290,2461
263.0,0.005968,14.2465,2461
264.0,0.007886,14.2540,2461
265.0,0.012536,14.2717,2461
266.0,0.012496,14.2790,2461
267.0,0.007576,14.2965,2461
268.0,0.009289,14.3040,2461
269.0,0.006973,14.3217,2461
270.0,0.007797,14.3290,2461
271.0,0.010260,14.3465,2461
272.0,0.004425,14.3541,2461
273.0,0.008662,14.3715,2461
274.0,0.009494,14.3790,2461
275.0,0.006021,14.3965,2461
276.0,0.009316,14.4045,2461
277.0,0.010111,14.4215,2461
278.0,0.010356,14.4290,2461
279.0,0.003394,14.4469,2461
280.0,0.005078,14.4540,2461
281.0,0.010040,14.4715,2462
282.0,0.012633,14.4790,2462
283.0,0.007512,14.4965,2462
284.0,0.007365,14.5045,2462
285.0,0.004057,14.5215,2462
286.0,0.004385,14.5290,2462
287.0,0.003421,14.5465,2462
288.0,0.006163,14.5540,2462
289.0,0.005678,14.5719,2462
290.0,0.009701,14.5795,2462
291.0,0.009049,14.5965,2462
292.0,0.007584,14.6040,2462
293.0,0.009017,14.6215,2462
294.0,0.009694,14.6290,2462
295.0,0.002499,14.6465,2462
296.0,0.006544,14.6540,2462
297.0,0.009508,14.6715,2462
298.0,0.005534,14.6795,2462
299.0,0.009460,14.6965,2462
300.0,0.008903,14.7040,2462
301.0,0.005419,14.7215,2462
302.0,0.002299,14.7290,2462
303.0,0.007949,14.7465,2462
304.0,0.008601,14.7540,2462
305.0,0.007794,14.7715,2462
306.0,0.010983,14.7790,2462
307.0,0.009696,14.7965,2462
308.0,0.010019,14.8040,2462
309.0,0.011445,14.8206,2462
310.0,0.005253,14.8290,2462
311.0,0.008698,14.8458,2462
312.0,0.006345,14.8534,2462
313.0,0.002373,14.8700,2462
314.0,0.000443,14.8789,2462
315.0,0.008953,14.8965,2462
316.0,0.011319,14.9033,2462
317.0,0.012467,14.9208,2462
318.0,0.004737,14.9283,2462
319.0,0.008373,14.9453,2462
320.0,0.010642,14.9531,2462
321.0,0.008741,14.9708,2463
322.0,0.010773,14.9783,2463
323.0,0.004021,14.9950,2463

File: Raw data/Maaike/Niet in thesis/Effect Rotatie/Eco_P3_FN4_v_olieF2_4_0deg_onespeed/Eco_P3_FN4_v_olieF2_4_0deg_onespeed_Interval_15.csv
Point No.,Normal Force [N],Gap [mm],Time [s]
1.0,4.378663,10.9932,264.7
2.0,4.369692,10.9945,264.8
3.0,4.302907,11.0046,264.8
4.0,4.177503,11.0162,264.8
5.0,4.047082,11.0294,264.8
6.0,3.934400,11.0419,264.9
7.0,3.824755,11.0543,264.9
8.0,3.706351,11.0668,264.9
9.0,3.598944,11.0792,264.9
10.0,3.488105,11.0912,265
11.0,3.388415,11.1041,265
12.0,3.279208,11.1163,265
13.0,3.183728,11.1289,265
14.0,3.083579,11.1414,265.1
15.0,2.989359,11.1533,265.1
16.0,2.889405,11.1661,265.1
17.0,2.798381,11.1787,265.1
18.0,2.701349,11.1908,265.2
19.0,2.614659,11.2031,265.2
20.0,2.517576,11.2159,265.2
21.0,2.430513,11.2284,265.2
22.0,2.379401,11.2348,265.3
23.0,2.259130,11.2529,265.3
24.0,2.187985,11.2644,265.3
25.0,2.097831,11.2782,265.3
26.0,2.010812,11.2893,265.4
27.0,1.922102,11.3027,265.4
28.0,1.832810,11.3145,265.4
29.0,1.743649,11.3280,265.4
30.0,1.658005,11.3394,265.5
31.0,1.567201,11.3525,265.5
32.0,1.483719,11.3643,265.5
33.0,1.390338,11.3779,265.5
34.0,1.308645,11.3892,265.6
35.0,1.224248,11.4023,265.6
36.0,1.144305,11.4141,265.6
37.0,1.057395,11.4276,265.6
38.0,0.977706,11.4390,265.7
39.0,0.893357,11.4526,265.7
40.0,0.815976,11.4642,265.7
41.0,0.731947,11.4775,265.7
42.0,0.657215,11.4888,265.8
43.0,0.566986,11.5024,265.8
44.0,0.485271,11.5137,265.8
45.0,0.410749,11.5272,265.8
46.0,0.350542,11.5390,265.9
47.0,0.282420,11.5517,265.9
48.0,0.218015,11.5639,265.9
49.0,0.148116,11.5772,265.9
50.0,0.086427,11.5885,266
51.0,0.021316,11.6021,266
52.0,-0.033986,11.6125,266
53.0,-0.086366,11.6269,266
54.0,-0.157808,11.6387,266.1
55.0,-0.215954,11.6514,266.1
56.0,-0.270447,11.6636,266.1
57.0,-0.332053,11.6769,266.1
58.0,-0.387217,11.6882,266.2
59.0,-0.445386,11.7002,266.2
60.0,-0.500569,11.7131,266.2
61.0,-0.559036,11.7266,266.2
62.0,-0.612840,11.7381,266.3
63.0,-0.666368,11.7494,266.3
64.0,-0.718066,11.7630,266.3
65.0,-0.773847,11.7765,266.3
66.0,-0.821839,11.7868,266.4
67.0,-0.873069,11.7999,266.4
68.0,-0.922665,11.8129,266.4
69.0,-0.975399,11.8259,266.4
70.0,-1.021219,11.8375,266.5
71.0,-1.071812,11.8500,266.5
72.0,-1.115132,11.8616,266.5
73.0,-1.153376,11.8746,266.5
74.0,-1.186581,11.8866,266.6
75.0,-1.223062,11.8991,266.6
76.0,-1.260122,11.9118,266.6
77.0,-1.297551,11.9240,266.6
78.0,-1.330445,11.9365,266.7
79.0,-1.371675,11.9485,266.7
80.0,-1.408950,11.9615,266.7
81.0,-1.445178,11.9739,266.7
82.0,-1.478939,11.9862,266.8
83.0,-1.514233,11.9989,266.8
84.0,-1.547582,12.0110,266.8
85.0,-1.583298,12.0239,266.8
86.0,-1.604205,12.0363,266.9
87.0,-1.627879,12.0483,266.9
88.0,-1.653853,12.0613,266.9
89.0,-1.677501,12.0737,266.9
90.0,-1.709505,12.0857,267
91.0,-1.742527,12.0988,267
92.0,-1.775020,12.1108,267
93.0,-1.809968,12.1232,267
94.0,-1.841658,12.1360,267.1
95.0,-1.875323,12.1481,267.1
96.0,-1.904735,12.1605,267.1
97.0,-1.937030,12.1735,267.1
98.0,-1.959875,12.1863,267.2
99.0,-1.978592,12.1980,267.2
100.0,-1.993096,12.2116,267.2
101.0,-2.009491,12.2231,267.2
102.0,-2.025776,12.2363,267.3
103.0,-2.038801,12.2480,267.3
104.0,-2.066209,12.2619,267.3
105.0,-2.093755,12.2729,267.3
106.0,-2.115992,12.2863,267.4
107.0,-2.102144,12.2985,267.4
108.0,-2.109357,12.3113,267.4
109.0,-2.115322,12.3229,267.4
110.0,-2.132782,12.3362,267.5
111.0,-2.155039,12.3479,267.5
112.0,-2.175252,12.3612,267.5
113.0,-2.163541,12.3729,267.5
114.0,-2.168008,12.3865,267.6
115.0,-2.164262,12.3979,267.6
116.0,-2.178616,12.4112,267.6
117.0,-2.161854,12.4235,267.6
118.0,-2.130507,12.4362,267.7
119.0,-2.135118,12.4479,267.7
120.0,-2.154728,12.4612,267.7
121.0,-2.173754,12.4729,267.7
122.0,-2.190173,12.4862,267.8
123.0,-2.203209,12.4984,267.8
124.0,-2.219968,12.5112,267.8
125.0,-2.228519,12.5229,267.8
126.0,-2.232528,12.5365,267.9
127.0,-2.248677,12.5479,267.9
128.0,-2.268698,12.5612,267.9
129.0,-2.289340,12.5728,267.9
130.0,-2.307358,12.5861,268
131.0,-2.323469,12.5979,268
132.0,-2.340164,12.6111,268
133.0,-2.355720,12.6228,268
134.0,-2.350188,12.6361,268.1
135.0,-2.358274,12.6478,268.1
136.0,-2.374832,12.6603,268.1
137.0,-2.357055,12.6734,268.1
138.0,-2.338776,12.6861,268.2
139.0,-2.350771,12.6974,268.2
140.0,-2.365965,12.7111,268.2
141.0,-2.376791,12.7228,268.2
142.0,-2.353594,12.7353,268.3
143.0,-2.355737,12.7472,268.3
144.0,-2.336198,12.7611,268.3
145.0,-2.334568,12.7728,268.3
146.0,-2.328503,12.7853,268.4
147.0,-2.303389,12.7970,268.4
148.0,-2.307700,12.8111,268.4
149.0,-2.287892,12.8228,268.4
150.0,-2.290917,12.8365,268.5
151.0,-2.264248,12.8470,268.5
152.0,-2.178888,12.8612,268.5
153.0,-2.137852,12.8721,268.5
154.0,-2.122575,12.8859,268.6
155.0,-2.108278,12.8971,268.6
156.0,-2.078463,12.9100,268.6
157.0,-2.076253,12.9221,268.6
158.0,-2.048937,12.9355,268.7
159.0,-2.007401,12.9467,268.7
160.0,-1.971669,12.9599,268.7
161.0,-1.954136,12.9716,268.7
162.0,-1.933361,12.9849,268.8
163.0,-1.924341,12.9966,268.8
164.0,-1.879791,13.0101,268.8
165.0,-1.833555,13.0216,268.8
166.0,-1.708526,13.0350,268.9
167.0,-1.653138,13.0469,268.9
168.0,-1.572321,13.0601,268.9
169.0,-1.488168,13.0718,268.9
170.0,-1.370296,13.0852,269
171.0,-1.347777,13.0973,269
172.0,-1.351744,13.1102,269
173.0,-1.352027,13.1219,269
174.0,-1.321697,13.1353,269.1
175.0,-1.301937,13.1469,269.1
176.0,-1.274442,13.1603,269.1
177.0,-1.221029,13.1720,269.1
178.0,-1.186908,13.1853,269.2
179.0,-1.178837,13.1970,269.2
180.0,-1.147230,13.2104,269.2
181.0,-1.093650,13.2221,269.2
182.0,-1.067271,13.2354,269.3
183.0,-1.060794,13.2467,269.3
184.0,-0.919331,13.2605,269.3
185.0,-0.851607,13.2722,269.3
186.0,-0.811742,13.2854,269.4
187.0,-0.795390,13.2972,269.4
188.0,-0.728902,13.3106,269.4
189.0,-0.724802,13.3223,269.4
190.0,-0.727526,13.3356,269.5
191.0,-0.721161,13.3473,269.5
192.0,-0.683813,13.3604,269.5
193.0,-0.685018,13.3723,269.5
194.0,-0.655560,13.3857,269.6
195.0,-0.642827,13.3973,269.6
196.0,-0.645103,13.4100,269.6
197.0,-0.614022,13.4223,269.6
198.0,-0.599282,13.4357,269.7
199.0,-0.599790,13.4469,269.7
200.0,-0.597692,13.4607,269.7
201.0,-0.574495,13.4720,269.7
202.0,-0.523166,13.4855,269.8
203.0,-0.500974,13.4972,269.8
204.0,-0.498576,13.5107,269.8
205.0,-0.498804,13.5220,269.8
206.0,-0.411284,13.5354,269.9
207.0,-0.388339,13.5469,269.9
208.0,-0.307418,13.5609,269.9
209.0,-0.250588,13.5721,269.9
210.0,-0.190254,13.5853,270
211.0,-0.083815,13.5975,270
212.0,-0.073760,13.6110,270
213.0,-0.073269,13.6222,270
214.0,-0.075721,13.6356,270.1
215.0,-0.075448,13.6475,270.1
216.0,-0.048091,13.6608,270.1
217.0,-0.041736,13.6725,270.1
218.0,-0.014826,13.6858,270.2
219.0,0.002358,13.6975,270.2
220.0,0.003931,13.7104,270.2
221.0,0.006639,13.7221,270.2
222.0,0.004042,13.7354,270.3
223.0,0.004751,13.7475,270.3
224.0,0.004301,13.7604,270.3
225.0,0.002976,13.7721,270.3
226.0,0.004523,13.7854,270.4
227.0,0.004860,13.7971,270.4
228.0,0.004945,13.8104,270.4
229.0,0.005769,13.8213,270.4
230.0,0.005762,13.8354,270.5
231.0,0.004173,13.8471,270.5
232.0,0.003983,13.8604,270.5
233.0,0.004445,13.8716,270.5
234.0,0.006445,13.8854,270.6
235.0,0.005332,13.8971,270.6
236.0,0.004721,13.9096,270.6
237.0,0.004792,13.9221,270.6
238.0,0.003618,13.9354,270.7
239.0,0.003465,13.9463,270.7
240.0,0.005527,13.9596,270.7
241.0,0.003839,13.9706,270.7
242.0,0.005817,13.9840,270.8
243.0,0.002680,13.9959,270.8
244.0,0.004541,14.0095,270.8
245.0,0.005543,14.0209,270.8
246.0,0.002568,14.0346,270.9
247.0,0.003777,14.0456,270.9
248.0,0.007374,14.0590,270.9
249.0,0.003448,14.0706,270.9
250.0,0.003555,14.0840,271
251.0,0.005887,14.0963,271
252.0,0.004280,14.1090,271
253.0,0.004449,14.1206,271
254.0,0.005427,14.1340,271.1
255.0,0.005111,14.1456,271.1
256.0,0.006400,14.1595,271.1
257.0,0.005574,14.1706,271.1
258.0,0.007081,14.1840,271.2
259.0,0.003536,14.1956,271.2
260.0,0.003189,14.2090,271.2
261.0,0.005131,14.2209,271.2
262.0,0.002015,14.2340,271.3
263.0,0.005005,14.2456,271.3
264.0,0.004914,14.2590,271.3
265.0,0.004350,14.2706,271.3
266.0,0.005960,14.2840,271.4
267.0,0.003082,14.2956,271.4
268.0,0.004813,14.3090,271.4
269.0,0.006441,14.3206,271.4
270.0,0.001846,14.3340,271.5
271.0,0.004235,14.3456,271.5
272.0,0.006905,14.3590,271.5
273.0,0.005268,14.3706,271.5
274.0,0.004505,14.3840,271.6
275.0,0.004066,14.3956,271.6
276.0,0.002517,14.4090,271.6
277.0,0.005336,14.4206,271.6
278.0,0.002153,14.4340,271.7
279.0,0.003905,14.4456,271.7
280.0,0.004967,14.4590,271.7
281.0,0.004576,14.4706,271.7
282.0,0.005194,14.4840,271.8
283.0,0.005522,14.4956,271.8
284.0,0.005229,14.5090,271.8
285.0,0.004487,14.5206,271.8
286.0,0.001044,14.5340,271.9
287.0,0.005273,14.5456,271.9
288.0,0.003188,14.5590,271.9
289.0,0.004370,14.5706,271.9
290.0,0.006577,14.5840,272
291.0,0.001955,14.5956,272
292.0,0.003343,14.6090,272
293.0,0.005519,14.6206,272
294.0,0.004272,14.6340,272.1
295.0,0.003852,14.6456,272.1
296.0,0.005071,14.6590,272.1
297.0,0.004947,14.6706,272.1
298.0,0.005908,14.6840,272.2
299.0,0.005626,14.6956,272.2
300.0,0.004442,14.7090,272.2
301.0,0.003746,14.7206,272.2
302.0,0.001452,14.7340,272.3
303.0,0.004424,14.7456,272.3
304.0,0.003613,14.7589,272.3
305.0,0.004546,14.7706,272.3
306.0,0.001605,14.7834,272.4
307.0,0.003664,14.7953,272.4
308.0,0.002812,14.8089,272.4
309.0,0.005531,14.8203,272.4
310.0,0.003315,14.8334,272.5
311.0,0.003566,14.8448,272.5
312.0,0.003885,14.8589,272.5
313.0,0.002952,14.8700,272.5
314.0,0.003987,14.8825,272.6
315.0,0.003415,14.8948,272.6
316.0,0.004293,14.9083,272.6
317.0,0.006593,14.9200,272.6
318.0,0.002996,14.9317,272.7
319.0,0.004074,14.9442,272.7
320.0,0.005703,14.9583,272.7
321.0,0.002757,14.9692,272.7
322.0,0.005474,14.9818,272.8
323.0,0.006364,14.9942,272.8

File: Raw data/Maaike/Niet in thesis/Effect Rotatie/Eco_P3_FN4_v_olieF2_4_0deg_onespeed/Eco_P3_FN4_v_olieF2_4_0deg_onespeed_Interval_153.csv
Point No.,Normal Force [N],Gap [mm],Time [s]
1.0,0.009784,15.0176,2600
2.0,0.011081,14.9674,2601
3.0,0.010184,14.9172,2601
4.0,0.011831,14.8671,2602
5.0,0.009601,14.8172,2602
6.0,0.010009,14.7669,2603
7.0,0.009468,14.7167,2603
8.0,0.007556,14.6665,2604
9.0,0.010043,14.6165,2604
10.0,0.008711,14.5662,2605
11.0,0.008160,14.5159,2605
12.0,0.010218,14.4657,2606
13.0,0.009293,14.4155,2606
14.0,0.010111,14.3654,2607
15.0,0.011499,14.3151,2607
16.0,0.011805,14.2648,2608
17.0,0.009112,14.2147,2608
18.0,0.007974,14.1646,2609
19.0,0.008183,14.1144,2609
20.0,0.009946,14.0641,2610
21.0,0.006699,14.0140,2610
22.0,0.008090,13.9640,2611
23.0,0.007260,13.9138,2611
24.0,0.007022,13.8637,2612
25.0,0.008351,13.8135,2612
26.0,0.011150,13.7635,2613
27.0,0.007449,13.7134,2613
28.0,0.005583,13.6632,2614
29.0,0.005785,13.6129,2614
30.0,0.006242,13.5628,2615
31.0,0.007942,13.5125,2615
32.0,0.006645,13.4622,2616
33.0,0.007982,13.4120,2616
34.0,0.008372,13.3618,2617
35.0,0.006364,13.3116,2617
36.0,0.008169,13.2614,2618
37.0,0.006664,13.2112,2618
38.0,0.008569,13.1610,2619
39.0,0.007683,13.1109,2619
40.0,0.007789,13.0607,2620
41.0,0.006868,13.0106,2620
42.0,0.006318,12.9604,2621
43.0,0.005829,12.9104,2621
44.0,0.007437,12.8603,2622
45.0,0.005940,12.8101,2622
46.0,0.006626,12.7600,2623
47.0,0.008450,12.7100,2623
48.0,0.007062,12.6596,2624
49.0,0.006342,12.6095,2624
50.0,0.005663,12.5592,2625
51.0,0.005435,12.5091,2625
52.0,0.007044,12.4588,2626
53.0,0.007615,12.4086,2626
54.0,0.006161,12.3583,2627
55.0,0.006488,12.3083,2627
56.0,0.004043,12.2580,2628
57.0,0.000831,12.2078,2628
58.0,0.001677,12.1576,2629
59.0,0.000624,12.1075,2629
60.0,0.000158,12.0574,2630
61.0,0.001000,12.0072,2630
62.0,0.015007,11.9571,2631
63.0,0.076387,11.9069,2631
64.0,0.213511,11.8571,2632
65.0,0.368333,11.8069,2632
66.0,0.543447,11.7569,2633
67.0,0.724112,11.7068,2633
68.0,0.881523,11.6568,2634
69.0,1.023579,11.6067,2634
70.0,1.143704,11.5564,2635
71.0,1.246818,11.5062,2635
72.0,1.378145,11.4562,2636
73.0,1.581897,11.4061,2636
74.0,1.851804,11.3561,2637
75.0,2.162965,11.3059,2637
76.0,2.475507,11.2560,2638
77.0,2.828131,11.2061,2638
78.0,3.192447,11.1561,2639
79.0,3.568734,11.1061,2639
80.0,3.963032,11.0562,2640
