Repository: lloxxa/DOI-10.3389-fphy.2024.1412352

# Sucker analysis

This project studies the adhesion of arrays of millimeter-sized suction cups made from polydimethylsiloxane. Repository contains both data obtained in this project and code used to analyse said data.

## <a name="Measurements"></a> Measurements

All measurements were performed using an Anton Paar MCR-501 rheometer. A glass plate accessory (P-PTD120/GL) was used as a countersurface to the suction cups. Samples were glued to a custom-made 3D-printed probe. A sample was placed on the countersurface with the cups facing down after which glue was placed on the sample (1).

File: Raw data/Maaike/Niet in thesis/Effect Rotatie/Eco_P3_FN4_v_olieF2_4_0deg_onespeed/Eco_P3_FN4_v_olieF2_4_0deg_onespeed_Interval_154.csv
Point No.,Normal Force [N],Gap [mm],Time [s]
1.0,4.467391,10.9933,2641
2.0,4.437267,10.9932,2641
3.0,4.426808,10.9932,2642
4.0,4.416730,10.9932,2642
5.0,4.409603,10.9932,2643
6.0,4.402920,10.9932,2643
7.0,4.397778,10.9932,2644
8.0,4.391671,10.9932,2644
9.0,4.387165,10.9932,2645
10.0,4.384844,10.9932,2645
11.0,4.381474,10.9932,2646
12.0,4.378588,10.9932,2646
13.0,4.377029,10.9932,2647
14.0,4.375411,10.9932,2647
15.0,4.374043,10.9932,2648
16.0,4.371928,10.9932,2648
17.0,4.370168,10.9932,2649
18.0,4.368801,10.9932,2649
19.0,4.367628,10.9932,2650
20.0,4.366085,10.9932,2650
21.0,4.364473,10.9932,2651
22.0,4.363735,10.9932,2651
23.0,4.362133,10.9932,2652
24.0,4.361752,10.9932,2652
25.0,4.359926,10.9932,2653
26.0,4.359412,10.9932,2653
27.0,4.357514,10.9932,2654
28.0,4.356911,10.9932,2654
29.0,4.356203,10.9932,2655
30.0,4.354648,10.9932,2655
31.0,4.353361,10.9932,2656
32.0,4.350893,10.9932,2656
33.0,4.350975,10.9932,2657
34.0,4.350338,10.9932,2657
35.0,4.349637,10.9932,2658
36.0,4.348807,10.9932,2658
37.0,4.348249,10.9932,2659
38.0,4.347753,10.9932,2659
39.0,4.346624,10.9932,2660
40.0,4.345610,10.9932,2660

File: Raw data/Maaike/Niet in thesis/Effect Rotatie/Eco_P3_FN4_v_olieF2_4_0deg_onespeed/Eco_P3_FN4_v_olieF2_4_0deg_onespeed_Interval_157.csv
Point No.,Normal Force [N],Gap [mm],Time [s]
1.0,0.007365,15.0158,2669
2.0,0.006561,14.9657,2670
3.0,0.012029,14.9155,2670
4.0,0.008930,14.8654,2671
5.0,0.009447,14.8154,2671
6.0,0.009198,14.7652,2672
7.0,0.008278,14.7150,2672
8.0,0.009872,14.6649,2673
9.0,0.009187,14.6145,2673
10.0,0.008831,14.5645,2674
11.0,0.010507,14.5142,2674
12.0,0.010338,14.4639,2675
13.0,0.010298,14.4137,2675
14.0,0.006653,14.3636,2676
15.0,0.008902,14.3133,2676
16.0,0.009135,14.2631,2677
17.0,0.009364,14.2129,2677
18.0,0.008170,14.1629,2678
19.0,0.008777,14.1126,2678
20.0,0.006501,14.0625,2679
21.0,0.004544,14.0123,2679
22.0,0.008544,13.9623,2680
23.0,0.004883,13.9122,2680
24.0,0.005350,13.8620,2681
25.0,0.007652,13.8118,2681
26.0,0.009092,13.7618,2682
27.0,0.009053,13.7116,2682
28.0,0.006963,13.6615,2683
29.0,0.006972,13.6111,2683
30.0,0.004586,13.5609,2684
31.0,0.006726,13.5108,2684
32.0,0.005820,13.4606,2685
33.0,0.005881,13.4102,2685
34.0,0.004357,13.3600,2686
35.0,0.005928,13.3100,2686
36.0,0.005975,13.2597,2687
37.0,0.006280,13.2094,2687
38.0,0.008212,13.1592,2688
39.0,0.007368,13.1093,2688
40.0,0.004536,13.0591,2689
41.0,0.005022,13.0090,2689
42.0,0.004611,12.9586,2690
43.0,0.004863,12.9088,2690
44.0,0.004530,12.8586,2691
45.0,0.005796,12.8085,2691
46.0,0.007294,12.7583,2692
47.0,0.006324,12.7081,2692
48.0,0.005516,12.6580,2693
49.0,0.004933,12.6078,2693
50.0,0.004896,12.5574,2694
51.0,0.003655,12.5072,2694
52.0,0.004793,12.4571,2695
53.0,0.005142,12.4069,2695
54.0,0.003770,12.3566,2696
55.0,0.002040,12.3063,2696
56.0,0.003314,12.2563,2697
57.0,0.000301,12.2061,2697
58.0,0.002328,12.1559,2698
59.0,-0.001615,12.1058,2698
60.0,-0.001882,12.0557,2699
61.0,-0.001414,12.0056,2699
62.0,0.013496,11.9554,2700
63.0,0.079245,11.9053,2700
64.0,0.217056,11.8553,2701
65.0,0.371950,11.8053,2701
66.0,0.547980,11.7552,2702
67.0,0.728158,11.7051,2702
68.0,0.887212,11.6550,2703
69.0,1.025564,11.6050,2703
70.0,1.144117,11.5548,2704
71.0,1.248733,11.5045,2704
72.0,1.381623,11.4543,2705
73.0,1.587804,11.4044,2705
74.0,1.861508,11.3543,2706
75.0,2.173694,11.3042,2706
76.0,2.486570,11.2542,2707
77.0,2.838868,11.2044,2707
78.0,3.202911,11.1543,2708
79.0,3.583705,11.1044,2708
80.0,3.976153,11.0544,2709

File: Raw data/Maaike/Niet in thesis/Effect Rotatie/Eco_P3_FN4_v_olieF2_4_0deg_onespeed/Eco_P3_FN4_v_olieF2_4_0deg_onespeed_Interval_158.csv
Point No.,Normal Force [N],Gap [mm],Time [s]
1.0,4.491250,10.9908,2710
2.0,4.468196,10.9908,2710
3.0,4.449126,10.9907,2711
4.0,4.436985,10.9907,2711
5.0,4.430360,10.9907,2712
6.0,4.425446,10.9907,2712
7.0,4.421960,10.9907,2713
8.0,4.417795,10.9907,2713
9.0,4.413869,10.9907,2714
10.0,4.410881,10.9907,2714
11.0,4.407612,10.9907,2715
12.0,4.405444,10.9907,2715
13.0,4.403293,10.9907,2716
14.0,4.400721,10.9907,2716
15.0,4.397789,10.9907,2717
16.0,4.394481,10.9907,2717
17.0,4.393081,10.9907,2718
18.0,4.391656,10.9907,2718
19.0,4.388375,10.9907,2719
20.0,4.387973,10.9907,2719
21.0,4.385909,10.9907,2720
22.0,4.384556,10.9907,2720
23.0,4.383583,10.9907,2721
24.0,4.382434,10.9907,2721
25.0,4.381864,10.9907,2722
26.0,4.380904,10.9907,2722
27.0,4.380019,10.9907,2723
28.0,4.379192,10.9907,2723
29.0,4.377795,10.9907,2724
30.0,4.377271,10.9907,2724
31.0,4.376804,10.9907,2725
32.0,4.375765,10.9907,2725
33.0,4.375530,10.9907,2726
34.0,4.374413,10.9907,2726
35.0,4.374097,10.9907,2727
36.0,4.373679,10.9907,2727
37.0,4.373221,10.9907,2728
38.0,4.372353,10.9907,2728
39.0,4.372045,10.9907,2729
40.0,4.371107,10.9907,2729

File: Raw data/Maaike/Niet in thesis/Effect Rotatie/Eco_P3_FN4_v_olieF2_4_0deg_onespeed/Eco_P3_FN4_v_olieF2_4_0deg_onespeed_Interval_163.csv
Point No.,Normal Force [N],Gap [mm],Time [s]
1.0,4.344381,10.9932,2798
2.0,4.341353,10.9941,2798
3.0,4.280501,11.0029,2798
4.0,4.159255,11.0146,2798
5.0,4.030464,11.0278,2798
6.0,3.913250,11.0411,2798
7.0,3.802057,11.0518,2798
8.0,3.680718,11.0659,2798
9.0,3.574411,11.0774,2798
10.0,3.464950,11.0905,2798
11.0,3.361464,11.1024,2798
12.0,3.254994,11.1144,2798
13.0,3.158221,11.1273,2798
14.0,3.056334,11.1397,2798
15.0,2.963066,11.1513,2798
16.0,2.864663,11.1646,2798
17.0,2.771930,11.1760,2798
18.0,2.675548,11.1893,2798
19.0,2.589715,11.2011,2798
20.0,2.494382,11.2140,2798
21.0,2.406719,11.2260,2798
22.0,2.358102,11.2330,2798
23.0,2.243610,11.2505,2798
24.0,2.171051,11.2628,2798
25.0,2.077661,11.2756,2798
26.0,1.993479,11.2882,2798
27.0,1.901262,11.3007,2798
28.0,1.818452,11.3126,2798
29.0,1.726996,11.3256,2798
30.0,1.641549,11.3381,2798
31.0,1.550555,11.3501,2798
32.0,1.465129,11.3629,2798
33.0,1.375543,11.3752,2798
34.0,1.294824,11.3877,2799
35.0,1.210901,11.4003,2799
36.0,1.130487,11.4128,2799
37.0,1.043256,11.4252,2799
38.0,0.964328,11.4377,2799
39.0,0.880168,11.4501,2799
40.0,0.802248,11.4626,2799
41.0,0.720963,11.4748,2799
42.0,0.645290,11.4875,2799
43.0,0.554813,11.4999,2799
44.0,0.476815,11.5118,2799
45.0,0.402627,11.5248,2799
46.0,0.343748,11.5373,2799
47.0,0.273492,11.5497,2799
48.0,0.211560,11.5622,2799
49.0,0.141185,11.5745,2799
50.0,0.078004,11.5871,2799
51.0,0.019785,11.5996,2799
52.0,-0.031355,11.6115,2799
53.0,-0.089779,11.6245,2799
54.0,-0.147914,11.6370,2799
55.0,-0.216035,11.6490,2799
56.0,-0.274488,11.6619,2799
57.0,-0.336975,11.6744,2799
58.0,-0.392868,11.6867,2799
59.0,-0.449333,11.6993,2799
60.0,-0.506358,11.7113,2799
61.0,-0.561472,11.7243,2799
62.0,-0.615908,11.7367,2799
63.0,-0.671680,11.7488,2799
64.0,-0.722723,11.7617,2799
65.0,-0.779568,11.7739,2799
66.0,-0.828402,11.7866,2799
67.0,-0.880355,11.7991,2799
68.0,-0.928560,11.8110,2799
69.0,-0.981235,11.8240,2799
70.0,-1.027614,11.8365,2799
71.0,-1.076648,11.8485,2799
72.0,-1.113656,11.8608,2799
73.0,-1.149848,11.8737,2799
74.0,-1.182969,11.8858,2800
75.0,-1.220402,11.8980,2800
76.0,-1.256951,11.9108,2800
77.0,-1.296890,11.9232,2800
78.0,-1.337957,11.9362,2800
79.0,-1.377242,11.9473,2800
80.0,-1.411633,11.9607,2800
81.0,-1.449010,11.9735,2800
82.0,-1.478159,11.9856,2800
83.0,-1.509680,11.9981,2800
84.0,-1.542628,12.0105,2800
85.0,-1.578064,12.0230,2800
86.0,-1.612575,12.0355,2800
87.0,-1.644120,12.0480,2800
88.0,-1.663397,12.0588,2800
89.0,-1.680356,12.0724,2800
90.0,-1.707455,12.0846,2800
91.0,-1.743542,12.0979,2800
92.0,-1.774972,12.1099,2800
93.0,-1.808617,12.1229,2800
94.0,-1.840546,12.1337,2800
95.0,-1.872977,12.1474,2800
96.0,-1.896893,12.1603,2800
97.0,-1.921666,12.1717,2800
98.0,-1.947873,12.1852,2800
99.0,-1.971261,12.1970,2800
100.0,-1.995300,12.2098,2800
101.0,-2.001268,12.2219,2800
102.0,-2.008910,12.2353,2800
103.0,-2.033211,12.2466,2800
104.0,-2.060069,12.2602,2800
105.0,-2.068885,12.2719,2800
106.0,-2.064462,12.2851,2800
107.0,-2.082045,12.2969,2800
108.0,-2.107019,12.3097,2800
109.0,-2.128946,12.3219,2800
110.0,-2.151657,12.3352,2800
111.0,-2.152354,12.3465,2800
112.0,-2.151348,12.3602,2800
113.0,-2.146905,12.3715,2800
114.0,-2.121099,12.3851,2801
115.0,-2.133846,12.3969,2801
116.0,-2.152507,12.4102,2801
117.0,-2.170930,12.4218,2801
118.0,-2.166780,12.4352,2801
119.0,-2.178538,12.4465,2801
120.0,-2.198049,12.4602,2801
121.0,-2.219031,12.4715,2801
122.0,-2.239180,12.4850,2801
123.0,-2.232742,12.4968,2801
124.0,-2.193989,12.5096,2801
125.0,-2.187034,12.5218,2801
126.0,-2.191606,12.5352,2801
127.0,-2.197406,12.5468,2801
128.0,-2.216239,12.5602,2801
129.0,-2.228000,12.5715,2801
130.0,-2.238622,12.5851,2801
131.0,-2.251189,12.5968,2801
132.0,-2.268145,12.6101,2801
133.0,-2.283009,12.6218,2801
134.0,-2.277650,12.6351,2801
135.0,-2.266225,12.6465,2801
136.0,-2.268695,12.6601,2801
137.0,-2.259191,12.6715,2801
138.0,-2.227838,12.6851,2801
139.0,-2.203388,12.6968,2801
140.0,-2.211385,12.7096,2801
141.0,-2.221414,12.7218,2801
142.0,-2.227095,12.7351,2801
143.0,-2.201149,12.7465,2801
144.0,-2.165539,12.7601,2801
145.0,-2.171066,12.7715,2801
146.0,-2.152816,12.7846,2801
147.0,-2.155662,12.7965,2801
148.0,-2.164649,12.8097,2801
149.0,-2.171069,12.8212,2801
150.0,-2.122752,12.8346,2801
151.0,-2.098594,12.8466,2801
152.0,-2.057548,12.8596,2801
153.0,-2.011407,12.8713,2801
154.0,-1.982196,12.8847,2802
155.0,-1.978261,12.8963,2802
156.0,-1.961654,12.9098,2802
157.0,-1.966605,12.9213,2802
158.0,-1.934797,12.9347,2802
159.0,-1.920960,12.9464,2802
160.0,-1.831623,12.9603,2802
161.0,-1.732845,12.9715,2802
162.0,-1.687449,12.9848,2802
163.0,-1.684687,12.9965,2802
164.0,-1.637526,13.0099,2802
165.0,-1.519920,13.0216,2802
166.0,-1.478636,13.0350,2802
167.0,-1.480741,13.0458,2802
168.0,-1.483009,13.0600,2802
169.0,-1.479959,13.0713,2802
170.0,-1.479155,13.0835,2802
171.0,-1.469998,13.0958,2802
172.0,-1.429326,13.1094,2802
173.0,-1.391444,13.1211,2802
174.0,-1.385955,13.1342,2802
175.0,-1.331794,13.1461,2802
176.0,-1.268757,13.1584,2802
177.0,-1.220912,13.1712,2802
178.0,-1.199375,13.1845,2802
179.0,-1.183589,13.1962,2802
180.0,-1.143555,13.2095,2802
181.0,-1.081596,13.2212,2802
182.0,-1.026137,13.2335,2802
183.0,-0.982271,13.2455,2802
184.0,-0.925215,13.2580,2802
185.0,-0.898554,13.2705,2802
186.0,-0.901278,13.2830,2802
187.0,-0.890069,13.2955,2802
188.0,-0.817842,13.3081,2802
189.0,-0.812521,13.3208,2802
190.0,-0.778296,13.3331,2802
191.0,-0.769748,13.3456,2802
192.0,-0.730920,13.3581,2802
193.0,-0.685228,13.3706,2802
194.0,-0.682448,13.3831,2803
195.0,-0.682119,13.3956,2803
196.0,-0.679925,13.4081,2803
197.0,-0.640384,13.4207,2803
198.0,-0.637836,13.4337,2803
199.0,-0.598356,13.4457,2803
200.0,-0.591043,13.4582,2803
201.0,-0.594575,13.4707,2803
202.0,-0.556599,13.4832,2803
203.0,-0.546551,13.4957,2803
204.0,-0.547667,13.5083,2803
205.0,-0.548632,13.5207,2803
206.0,-0.546427,13.5332,2803
207.0,-0.447183,13.5458,2803
208.0,-0.382669,13.5583,2803
209.0,-0.352681,13.5715,2803
210.0,-0.307905,13.5835,2803
211.0,-0.298662,13.5959,2803
212.0,-0.255761,13.6089,2803
213.0,-0.203392,13.6209,2803
214.0,-0.099574,13.6335,2803
215.0,-0.086258,13.6460,2803
216.0,-0.078739,13.6585,2803
217.0,-0.079493,13.6712,2803
218.0,-0.044251,13.6835,2803
219.0,-0.034229,13.6962,2803
220.0,-0.037837,13.7085,2803
221.0,-0.036985,13.7210,2803
222.0,-0.037661,13.7335,2803
223.0,-0.037447,13.7460,2803
224.0,-0.036364,13.7585,2803
225.0,-0.035672,13.7710,2803
226.0,-0.035742,13.7835,2803
227.0,-0.029778,13.7960,2803
228.0,0.005176,13.8085,2803
229.0,0.008450,13.8210,2803
230.0,0.009441,13.8329,2803
231.0,0.008493,13.8454,2803
232.0,0.010902,13.8584,2803
233.0,0.011952,13.8710,2803
234.0,0.009003,13.8830,2804
235.0,0.009468,13.8954,2804
236.0,0.009944,13.9084,2804
237.0,0.009815,13.9208,2804
238.0,0.008574,13.9329,2804
239.0,0.007924,13.9454,2804
240.0,0.007822,13.9585,2804
241.0,0.011365,13.9704,2804
242.0,0.005599,13.9829,2804
243.0,0.003125,13.9954,2804
244.0,0.006208,14.0079,2804
245.0,0.009030,14.0204,2804
246.0,0.005722,14.0330,2804
247.0,0.010796,14.0454,2804
248.0,0.005968,14.0579,2804
249.0,0.009976,14.0696,2804
250.0,0.006822,14.0830,2804
251.0,0.007275,14.0954,2804
252.0,0.009611,14.1079,2804
253.0,0.009744,14.1204,2804
254.0,0.006819,14.1324,2804
255.0,0.007661,14.1441,2804
256.0,0.009649,14.1571,2804
257.0,0.007525,14.1698,2804
258.0,0.007279,14.1824,2804
259.0,0.006717,14.1950,2804
260.0,0.011033,14.2065,2804
261.0,0.010130,14.2198,2804
262.0,0.011063,14.2319,2804
263.0,0.005907,14.2448,2804
264.0,0.006569,14.2571,2804
265.0,0.008365,14.2698,2804
266.0,0.010295,14.2815,2804
267.0,0.006472,14.2941,2804
268.0,0.007434,14.3069,2804
269.0,0.007688,14.3190,2804
270.0,0.011413,14.3321,2804
271.0,0.008752,14.3440,2804
272.0,0.011362,14.3565,2804
273.0,0.007053,14.3690,2804
274.0,0.009768,14.3815,2805
275.0,0.008013,14.3940,2805
276.0,0.009465,14.4065,2805
277.0,0.008338,14.4196,2805
278.0,0.005841,14.4315,2805
279.0,0.007246,14.4440,2805
280.0,0.006402,14.4569,2805
281.0,0.004900,14.4695,2805
282.0,0.007407,14.4815,2805
283.0,0.008308,14.4940,2805
284.0,0.007213,14.5069,2805
285.0,0.013414,14.5190,2805
286.0,0.006904,14.5315,2805
287.0,0.008390,14.5440,2805
288.0,0.003984,14.5565,2805
289.0,0.004376,14.5695,2805
290.0,0.011401,14.5815,2805
291.0,0.008180,14.5941,2805
292.0,0.008675,14.6065,2805
293.0,0.012434,14.6190,2805
294.0,0.008508,14.6317,2805
295.0,0.008716,14.6440,2805
296.0,0.007043,14.6565,2805
297.0,0.009919,14.6691,2805
298.0,0.012144,14.6819,2805
299.0,0.005008,14.6940,2805
300.0,0.005615,14.7065,2805
301.0,0.012189,14.7190,2805
302.0,0.008176,14.7319,2805
303.0,0.010305,14.7440,2805
304.0,0.007473,14.7565,2805
305.0,0.010645,14.7690,2805
306.0,0.011022,14.7815,2805
307.0,0.006273,14.7945,2805
308.0,0.007171,14.8065,2805
309.0,0.008119,14.8190,2805
310.0,0.004147,14.8315,2805
311.0,0.008878,14.8440,2805
312.0,0.008039,14.8565,2805
313.0,0.006980,14.8690,2805
314.0,0.011404,14.8815,2806
315.0,0.005096,14.8940,2806
316.0,0.010627,14.9065,2806
317.0,0.004255,14.9189,2806
318.0,0.006090,14.9308,2806
319.0,0.006618,14.9440,2806
320.0,0.007463,14.9563,2806
321.0,0.012287,14.9683,2806
322.0,0.007323,14.9813,2806
323.0,0.006289,14.9933,2806

File: Raw data/Maaike/Niet in thesis/Effect Rotatie/Eco_P3_FN4_v_olieF2_4_0deg_onespeed/Eco_P3_FN4_v_olieF2_4_0deg_onespeed_Interval_17.csv
Point No.,Normal Force [N],Gap [mm],Time [s]
1.0,0.015111,15.0159,273.4
2.0,0.014135,14.9658,273.9
3.0,0.012976,14.9156,274.4
4.0,0.013152,14.8655,274.9
5.0,0.014567,14.8155,275.4
6.0,0.014655,14.7653,275.9
7.0,0.014030,14.7151,276.4
8.0,0.013831,14.6649,276.9
9.0,0.014063,14.6147,277.4
10.0,0.014336,14.5646,277.9
11.0,0.014400,14.5142,278.4
12.0,0.014059,14.4640,278.9
13.0,0.014107,14.4138,279.4
14.0,0.014943,14.3637,279.9
15.0,0.012833,14.3134,280.4
16.0,0.013854,14.2631,280.9
17.0,0.013964,14.2129,281.4
18.0,0.012906,14.1630,281.9
19.0,0.013275,14.1127,282.4
20.0,0.012954,14.0625,282.9
21.0,0.012540,14.0123,283.4
22.0,0.013050,13.9624,283.9
23.0,0.012663,13.9122,284.4
24.0,0.012927,13.8621,284.9
25.0,0.013048,13.8119,285.4
26.0,0.013487,13.7619,285.9
27.0,0.012927,13.7118,286.4
28.0,0.013222,13.6615,286.9
29.0,0.012356,13.6112,287.4
30.0,0.013585,13.5610,287.9
31.0,0.013194,13.5109,288.4
32.0,0.013390,13.4606,288.9
33.0,0.014642,13.4103,289.4
34.0,0.014675,13.3601,289.9
35.0,0.014404,13.3101,290.4
36.0,0.014386,13.2598,290.9
37.0,0.013821,13.2095,291.4
38.0,0.014447,13.1593,291.9
39.0,0.014385,13.1093,292.4
40.0,0.014907,13.0592,292.9
41.0,0.014244,13.0090,293.4
42.0,0.014432,12.9587,293.9
43.0,0.013568,12.9089,294.4
44.0,0.013969,12.8587,294.9
45.0,0.013515,12.8086,295.4
46.0,0.013818,12.7583,295.9
47.0,0.014165,12.7083,296.4
48.0,0.013785,12.6581,296.9
49.0,0.013778,12.6079,297.4
50.0,0.014000,12.5575,297.9
51.0,0.013986,12.5074,298.4
52.0,0.013397,12.4572,298.9
53.0,0.013225,12.4070,299.4
54.0,0.013253,12.3567,299.9
55.0,0.013958,12.3065,300.4
56.0,0.012371,12.2564,300.9
57.0,0.010226,12.2062,301.4
58.0,0.010123,12.1560,301.9
59.0,0.006941,12.1058,302.4
60.0,0.007856,12.0558,302.9
61.0,0.007219,12.0057,303.4
62.0,0.020562,11.9555,303.9
63.0,0.094300,11.9054,304.4
64.0,0.238579,11.8554,304.9
65.0,0.397156,11.8054,305.4
66.0,0.584354,11.7552,305.9
67.0,0.766591,11.7052,306.4
68.0,0.929159,11.6552,306.9
69.0,1.076324,11.6051,307.4
70.0,1.198366,11.5549,307.9
71.0,1.295593,11.5047,308.4
72.0,1.430109,11.4545,308.9
73.0,1.632291,11.4045,309.4
74.0,1.896316,11.3543,309.9
75.0,2.203267,11.3043,310.4
76.0,2.524156,11.2543,310.9
77.0,2.880135,11.2045,311.4
78.0,3.244756,11.1545,311.9
79.0,3.624689,11.1045,312.4

File: Raw data/Maaike/Niet in thesis/Effect Rotatie/Eco_P3_FN4_v_olieF2_4_0deg_onespeed/Eco_P3_FN4_v_olieF2_4_0deg_onespeed_Interval_174.csv
Point No.,Normal Force [N],Gap [mm],Time [s]
1.0,4.502256,10.9889,2984
2.0,4.478391,10.9889,2985
3.0,4.465015,10.9889,2985
4.0,4.449639,10.9889,2986
5.0,4.440677,10.9889,2986
6.0,4.434758,10.9889,2987
7.0,4.430858,10.9889,2987
8.0,4.427586,10.9889,2988
9.0,4.424132,10.9888,2988
10.0,4.421208,10.9888,2989
11.0,4.419262,10.9888,2989
12.0,4.415564,10.9888,2990
13.0,4.413609,10.9888,2990
14.0,4.411833,10.9888,2991
15.0,4.409110,10.9888,2991
16.0,4.408133,10.9888,2992
17.0,4.406499,10.9888,2992
18.0,4.404495,10.9888,2993
19.0,4.401808,10.9888,2993
20.0,4.400826,10.9888,2994
21.0,4.398920,10.9888,2994
22.0,4.397693,10.9888,2995
23.0,4.396955,10.9888,2995
24.0,4.394754,10.9888,2996
25.0,4.393396,10.9888,2996
26.0,4.392327,10.9888,2997
27.0,4.392004,10.9888,2997
28.0,4.390722,10.9888,2998
29.0,4.389516,10.9888,2998
30.0,4.388147,10.9888,2999
31.0,4.387617,10.9888,2999
32.0,4.387133,10.9888,3000
33.0,4.385180,10.9888,3000
34.0,4.383973,10.9888,3001
35.0,4.383755,10.9888,3001
36.0,4.383167,10.9888,3002
37.0,4.382213,10.9888,3002
38.0,4.381030,10.9888,3003
39.0,4.381206,10.9888,3003
40.0,4.381112,10.9888,3004

File: Raw data/Maaike/Niet in thesis/Effect Rotatie/Eco_P3_FN4_v_olieF2_4_0deg_onespeed/Eco_P3_FN4_v_olieF2_4_0deg_onespeed_Interval_175.csv
Point No.,Normal Force [N],Gap [mm],Time [s]
1,4.381104,10.9888,3004
2,4.381344,10.9890,3004
3,4.349053,10.9940,3004
4,4.181611,11.0104,3004
5,4.049262,11.0229,3004
6,3.984394,11.0303,3004
7,3.825210,11.0477,3004
8,3.759459,11.0553,3004
9,3.594807,11.0725,3004
10,3.535271,11.0804,3004
11,3.382700,11.0979,3004
12,3.323841,11.1049,3004
13,3.178191,11.1224,3004
14,3.120990,11.1298,3004
15,2.980833,11.1472,3004
16,2.928434,11.1549,3004
17,2.794382,11.1721,3004
18,2.739012,11.1799,3004
19,2.607780,11.1975,3004
20,2.558664,11.2044,3004
21,2.428085,11.2220,3004
22,2.375072,11.2293,3004
23,2.296073,11.2411,3004
24,2.188120,11.2596,3004
25,2.141561,11.2658,3004
26,2.013466,11.2841,3004
27,1.964496,11.2907,3004
28,1.836480,11.3090,3004
29,1.787383,11.3161,3004
30,1.663596,11.3341,3004
31,1.614733,11.3407,3004
32,1.487095,11.3592,3004
33,1.438747,11.3654,3004
34,1.313513,11.3837,3004
35,1.269444,11.3903,3004
36,1.149547,11.4086,3004
37,1.103188,11.4157,3004
38,0.984802,11.4337,3005
39,0.939207,11.4403,3005
40,0.822031,11.4588,3005
41,0.777462,11.4655,3005
42,0.665031,11.4833,3005
43,0.620466,11.4900,3005
44,0.492423,11.5086,3005
45,0.450966,11.5153,3005
46,0.355686,11.5333,3005
47,0.322746,11.5400,3005
48,0.224835,11.5585,3005
49,0.188935,11.5651,3005
50,0.092139,11.5832,3005
51,0.058462,11.5898,3005
52,-0.019341,11.6083,3005
53,-0.045532,11.6150,3005
54,-0.131799,11.6330,3005
55,-0.166454,11.6397,3005
56,-0.260927,11.6582,3005
57,-0.296188,11.6648,3005
58,-0.378999,11.6829,3005
59,-0.409824,11.6896,3005
60,-0.491715,11.7080,3005
61,-0.523703,11.7147,3005
62,-0.603870,11.7328,3005
63,-0.632609,11.7394,3005
64,-0.711359,11.7579,3005
67,-0.864560,11.7945,3005
68,-0.918890,11.8078,3005
69,-0.945813,11.8144,3005
70,-1.016761,11.8325,3005
71,-1.041514,11.8392,3005
72,-1.106219,11.8577,3005
73,-1.127316,11.8643,3005
74,-1.175149,11.8822,3005
75,-1.194522,11.8889,3005
76,-1.248094,11.9063,3005
77,-1.269400,11.9143,3005
78,-1.327684,11.9323,3006
79,-1.349144,11.9390,3006
80,-1.406410,11.9568,3006
81,-1.424785,11.9629,3006
82,-1.469137,11.9821,3006
83,-1.483083,11.9887,3006
84,-1.534041,12.0070,3006
85,-1.556892,12.0141,3006
86,-1.606222,12.0312,3006
87,-1.625194,12.0381,3006
88,-1.665687,12.0566,3006
89,-1.681974,12.0628,3006
90,-1.712774,12.0811,3006
91,-1.731941,12.0877,3006
92,-1.781783,12.1060,3006
93,-1.802152,12.1127,3006
94,-1.847947,12.1310,3006
95,-1.866036,12.1376,3006
96,-1.908311,12.1560,3006
97,-1.931759,12.1684,3006
98,-1.947240,12.1759,3006
99,-1.983785,12.1934,3006
100,-1.990032,12.2009,3006
101,-2.008048,12.2184,3006
102,-2.021329,12.2259,3006
103,-2.057403,12.2434,3006
104,-2.069640,12.2509,3006
105,-2.091802,12.2683,3006
106,-2.103645,12.2758,3006
107,-2.116248,12.2938,3006
108,-2.125368,12.3008,3006
109,-2.160922,12.3183,3006
110,-2.176090,12.3258,3006
111,-2.208255,12.3433,3006
112,-2.216233,12.3508,3006
113,-2.166246,12.3683,3006
114,-2.172382,12.3763,3006
115,-2.200272,12.3937,3006
116,-2.207710,12.4008,3006
117,-2.202991,12.4185,3006
118,-2.194811,12.4258,3007
119,-2.217266,12.4433,3007
120,-2.220878,12.4509,3007
121,-2.220522,12.4683,3007
122,-2.219525,12.4763,3007
123,-2.232088,12.4937,3007
124,-2.242428,12.5008,3007
125,-2.268262,12.5185,3007
126,-2.264917,12.5257,3007
127,-2.263899,12.5432,3007
128,-2.258517,12.5509,3007
129,-2.269889,12.5682,3007
130,-2.255731,12.5763,3007
131,-2.256274,12.5937,3007
132,-2.257034,12.6008,3007
133,-2.221338,12.6185,3007
134,-2.226367,12.6258,3007
135,-2.250022,12.6433,3007
136,-2.255498,12.6509,3007
137,-2.201733,12.6683,3007
138,-2.196591,12.6763,3007
139,-2.190498,12.6937,3007
140,-2.197357,12.7008,3007
141,-2.214782,12.7185,3007
142,-2.223089,12.7263,3007
143,-2.230995,12.7433,3007
144,-2.234355,12.7509,3007
145,-2.247440,12.7683,3007
146,-2.251790,12.7763,3007
147,-2.241215,12.7937,3007
148,-2.203789,12.8008,3007
149,-2.165022,12.8185,3007
150,-2.167177,12.8250,3007
151,-2.154069,12.8433,3007
152,-2.123003,12.8509,3007
153,-2.108109,12.8675,3007
154,-2.084743,12.8764,3007
155,-2.044129,12.8934,3007
156,-2.028893,12.9009,3007
157,-1.962574,12.9176,3007
158,-1.956655,12.9259,3008
159,-1.960963,12.9434,3008
160,-1.942349,12.9509,3008
161,-1.928328,12.9676,3008
162,-1.930151,12.9759,3008
163,-1.921144,12.9932,3008
164,-1.892673,13.0001,3008
165,-1.820170,13.0185,3008
166,-1.781307,13.0259,3008
167,-1.718703,13.0427,3008
168,-1.659285,13.0489,3008
169,-1.510689,13.0683,3008
170,-1.499555,13.0754,3008
171,-1.444745,13.0926,3008
172,-1.424209,13.1004,3008
173,-1.418120,13.1179,3008
174,-1.395695,13.1246,3008
175,-1.384851,13.1426,3008
176,-1.354570,13.1491,3008
177,-1.266454,13.1677,3008
178,-1.244663,13.1746,3008
179,-1.210464,13.1927,3008
180,-1.191681,13.1992,3008
181,-1.155532,13.2178,3008
182,-1.107323,13.2247,3008
183,-1.024605,13.2425,3008
184,-1.024647,13.2492,3008
185,-0.952835,13.2676,3008
186,-0.943152,13.2748,3008
187,-0.883627,13.2929,3008
188,-0.839742,13.2994,3008
189,-0.818080,13.3180,3008
190,-0.791749,13.3248,3008
191,-0.772291,13.3430,3008
192,-0.773061,13.3494,3008
193,-0.776345,13.3680,3008
194,-0.778457,13.3749,3008
195,-0.730315,13.3930,3008
196,-0.692438,13.3995,3008
197,-0.636100,13.4184,3008
198,-0.631632,13.4250,3009
199,-0.549408,13.4434,3009
200,-0.546032,13.4496,3009
201,-0.485002,13.4682,3009
202,-0.457367,13.4750,3009
203,-0.452332,13.4932,3009
204,-0.452015,13.5001,3009
205,-0.409507,13.5185,3009
206,-0.390295,13.5252,3009
207,-0.317349,13.5436,3009
208,-0.311936,13.5497,3009
209,-0.314195,13.5686,3009
210,-0.314761,13.5752,3009
211,-0.316321,13.5933,3009
212,-0.316381,13.6002,3009
213,-0.315278,13.6186,3009
214,-0.285134,13.6252,3009
215,-0.264757,13.6436,3009
216,-0.263653,13.6497,3009
217,-0.266084,13.6683,3009
218,-0.267784,13.6752,3009
219,-0.212651,13.6933,3009
220,-0.160123,13.7003,3009
221,-0.139348,13.7187,3009
222,-0.104813,13.7254,3009
223,-0.079934,13.7437,3009
224,-0.046353,13.7499,3009
225,-0.035617,13.7687,3009
226,-0.036377,13.7754,3009
227,-0.038224,13.7934,3009
228,-0.034619,13.7999,3009
229,-0.030667,13.8184,3009
230,-0.009139,13.8253,3009
231,0.008754,13.8434,3009
232,0.012059,13.8499,3009
233,0.005488,13.8681,3009
234,0.006632,13.8748,3009
235,0.008875,13.8931,3009
236,0.010862,13.8998,3009
237,0.010903,13.9181,3009
238,0.010286,13.9240,3010
239,0.010578,13.9431,3010
240,0.006290,13.9498,3010
241,0.004463,13.9673,3010
242,0.007161,13.9744,3010
243,0.009239,13.9931,3010
244,0.009345,13.9998,3010
245,0.007777,14.0173,3010
246,0.006639,14.0240,3010
247,0.009369,14.0431,3010
248,0.008268,14.0493,3010
249,0.007649,14.0678,3010
250,0.006273,14.0738,3010
251,0.006643,14.0928,3010
252,0.007239,14.0998,3010
253,0.009394,14.1173,3010
254,0.010034,14.1240,3010
255,0.009269,14.1423,3010
256,0.007090,14.1485,3010
257,0.009674,14.1671,3010
258,0.008445,14.1738,3010
259,0.006807,14.1919,3010
260,0.012048,14.1985,3010
261,0.005685,14.2173,3010
262,0.008589,14.2240,3010
263,0.010014,14.2417,3010
264,0.005199,14.2483,3010
265,0.006639,14.2667,3010
266,0.007117,14.2733,3010
267,0.007307,14.2919,3010
268,0.008161,14.2990,3010
269,0.010400,14.3167,3010
270,0.009506,14.3233,3010
271,0.010712,14.3417,3010
272,0.005035,14.3483,3010
273,0.006347,14.3671,3010
274,0.006925,14.3738,3010
275,0.007466,14.3917,3010
276,0.007063,14.3983,3010
277,0.009502,14.4169,3010
278,0.008368,14.4235,3011
279,0.008408,14.4417,3011
280,0.006669,14.4483,3011
281,0.006644,14.4671,3011
282,0.007942,14.4733,3011
283,0.007811,14.4917,3011
284,0.006026,14.4983,3011
285,0.006349,14.5171,3011
286,0.007080,14.5238,3011
287,0.011051,14.5417,3011
288,0.006797,14.5483,3011
289,0.010846,14.5667,3011
290,0.009222,14.5733,3011
291,0.011728,14.5917,3011
292,0.011488,14.5988,3011
293,0.009659,14.6167,3011
294,0.008867,14.6233,3011
295,0.011432,14.6421,3011
296,0.006413,14.6483,3011
297,0.005676,14.6667,3011
298,0.008136,14.6733,3011
299,0.009651,14.6917,3011
300,0.010570,14.6983,3011
301,0.008093,14.7167,3011
302,0.008776,14.7238,3011
303,0.007623,14.7417,3011
304,0.007234,14.7483,3011
305,0.008840,14.7667,3011
306,0.007752,14.7738,3011
307,0.009440,14.7917,3011
308,0.008328,14.7983,3011
309,0.004334,14.8169,3011
310,0.007960,14.8235,3011
311,0.009271,14.8417,3011
312,0.007833,14.8483,3011
313,0.007911,14.8667,3011
314,0.008503,14.8733,3011
315,0.010003,14.8913,3011
316,0.011808,14.8975,3011
317,0.006806,14.9167,3011
318,0.010306,14.9233,3012
319,0.008425,14.9417,3012
320,0.006349,14.9479,3012
321,0.008521,14.9660,3012
322,0.002808,14.9727,3012
323,0.007314,14.9917,3012
324,0.007737,14.9979,3012

File: Raw data/Maaike/Niet in thesis/Effect Rotatie/Eco_P3_FN4_v_olieF2_4_0deg_onespeed/Eco_P3_FN4_v_olieF2_4_0deg_onespeed_Interval_178.csv
Point No.,Normal Force [N],Gap [mm],Time [s]
1.0,4.466860,10.9926,3053
2.0,4.437729,10.9926,3053
3.0,4.427019,10.9926,3054
4.0,4.418327,10.9926,3054
5.0,4.409836,10.9926,3055
6.0,4.403106,10.9926,3055
7.0,4.397324,10.9926,3056
8.0,4.392190,10.9926,3056
9.0,4.387414,10.9926,3057
10.0,4.384573,10.9926,3057
11.0,4.381786,10.9926,3058
12.0,4.378256,10.9926,3058
13.0,4.376620,10.9926,3059
14.0,4.374181,10.9926,3059
15.0,4.372139,10.9926,3060
16.0,4.371893,10.9926,3060
17.0,4.370265,10.9926,3061
18.0,4.369019,10.9926,3061
19.0,4.367637,10.9926,3062
20.0,4.366316,10.9926,3062
21.0,4.365282,10.9926,3063
22.0,4.363956,10.9926,3063
23.0,4.362642,10.9926,3064
24.0,4.361029,10.9926,3064
25.0,4.360247,10.9926,3065
26.0,4.358862,10.9926,3065
27.0,4.358054,10.9926,3066
28.0,4.357252,10.9926,3066
29.0,4.355816,10.9926,3067
30.0,4.353373,10.9926,3067
31.0,4.353763,10.9926,3068
32.0,4.352712,10.9926,3068
33.0,4.352434,10.9926,3069
34.0,4.351157,10.9926,3069
35.0,4.350160,10.9926,3070
36.0,4.349758,10.9926,3070
37.0,4.349200,10.9926,3071
38.0,4.349151,10.9926,3071
39.0,4.347751,10.9926,3072
40.0,4.347120,10.9926,3072

File: Raw data/Maaike/Niet in thesis/Effect Rotatie/Eco_P3_FN4_v_olieF2_4_0deg_onespeed/Eco_P3_FN4_v_olieF2_4_0deg_onespeed_Interval_179.csv
Point No.,Normal Force [N],Gap [mm],Time [s]
1.0,4.348890,10.9926,3072
2.0,4.338591,10.9941,3072
3.0,4.273821,11.0024,3072
4.0,4.153683,11.0147,3072
5.0,4.023705,11.0272,3072
6.0,3.907761,11.0404,3072
7.0,3.797798,11.0520,3072
8.0,3.676949,11.0653,3072
9.0,3.570205,11.0769,3072
10.0,3.460082,11.0902,3072
11.0,3.357215,11.1018,3072
12.0,3.250545,11.1150,3073
13.0,3.151536,11.1266,3073
14.0,3.050040,11.1399,3073
15.0,2.957332,11.1515,3073
16.0,2.858387,11.1648,3073
17.0,2.767834,11.1763,3073
18.0,2.672142,11.1897,3073
19.0,2.586101,11.2013,3073
20.0,2.488513,11.2143,3073
21.0,2.401742,11.2262,3073
22.0,2.353787,11.2333,3073
23.0,2.238653,11.2506,3073
24.0,2.165497,11.2636,3073
25.0,2.073715,11.2760,3073
26.0,1.988053,11.2883,3073
27.0,1.896759,11.3009,3073
28.0,1.811630,11.3129,3073
29.0,1.721183,11.3258,3073
30.0,1.638964,11.3383,3073
31.0,1.545578,11.3502,3073
32.0,1.462477,11.3632,3073
33.0,1.369266,11.3756,3073
34.0,1.288659,11.3881,3073
35.0,1.205948,11.4005,3073
36.0,1.124237,11.4125,3073
37.0,1.038427,11.4254,3073
38.0,0.960710,11.4379,3073
39.0,0.874899,11.4498,3073
40.0,0.800293,11.4628,3073
41.0,0.716953,11.4751,3073
42.0,0.641637,11.4875,3073
43.0,0.551737,11.5001,3073
44.0,0.471438,11.5122,3073
45.0,0.399719,11.5250,3073
46.0,0.339853,11.5367,3073
47.0,0.272903,11.5500,3073
48.0,0.207862,11.5624,3073
49.0,0.139224,11.5748,3073
50.0,0.075302,11.5865,3073
51.0,0.013707,11.5998,3073
52.0,-0.033343,11.6119,3074
53.0,-0.092702,11.6247,3074
54.0,-0.151139,11.6372,3074
55.0,-0.218506,11.6491,3074
56.0,-0.277365,11.6621,3074
57.0,-0.341585,11.6738,3074
58.0,-0.395006,11.6869,3074
59.0,-0.455160,11.6995,3074
60.0,-0.506114,11.7114,3074
61.0,-0.563799,11.7236,3074
62.0,-0.617589,11.7369,3074
63.0,-0.675531,11.7484,3074
64.0,-0.727642,11.7610,3074
65.0,-0.781936,11.7729,3074
66.0,-0.828024,11.7859,3074
67.0,-0.881242,11.7978,3074
68.0,-0.930888,11.8103,3074
69.0,-0.982999,11.8228,3074
70.0,-1.031324,11.8357,3074
71.0,-1.078282,11.8477,3074
72.0,-1.115915,11.8602,3074
73.0,-1.151306,11.8731,3074
74.0,-1.184346,11.8851,3074
75.0,-1.222612,11.8976,3074
76.0,-1.259639,11.9101,3074
77.0,-1.302084,11.9226,3074
78.0,-1.338889,11.9350,3074
79.0,-1.380622,11.9475,3074
80.0,-1.413838,11.9600,3074
81.0,-1.444571,11.9725,3074
82.0,-1.474245,11.9850,3074
83.0,-1.511768,11.9974,3074
84.0,-1.546500,12.0094,3074
85.0,-1.582818,12.0224,3074
86.0,-1.615855,12.0349,3074
87.0,-1.649679,12.0467,3074
88.0,-1.671576,12.0597,3074
89.0,-1.692630,12.0717,3074
90.0,-1.721983,12.0843,3074
91.0,-1.756540,12.0969,3074
92.0,-1.789450,12.1092,3075
93.0,-1.824084,12.1216,3075
94.0,-1.843067,12.1341,3075
95.0,-1.876158,12.1466,3075
96.0,-1.899663,12.1596,3075
97.0,-1.926503,12.1716,3075
98.0,-1.956207,12.1849,3075
99.0,-1.979940,12.1972,3075
100.0,-1.995831,12.2099,3075
101.0,-1.989600,12.2215,3075
102.0,-2.013316,12.2349,3075
103.0,-2.038576,12.2467,3075
104.0,-2.059518,12.2598,3075
105.0,-2.068541,12.2715,3075
106.0,-2.076756,12.2848,3075
107.0,-2.086165,12.2965,3075
108.0,-2.108396,12.3098,3075
109.0,-2.130881,12.3217,3075
110.0,-2.153302,12.3348,3075
111.0,-2.146705,12.3464,3075
112.0,-2.143774,12.3600,3075
113.0,-2.166068,12.3714,3075
114.0,-2.188441,12.3848,3075
115.0,-2.181942,12.3964,3075
116.0,-2.201350,12.4100,3075
117.0,-2.222958,12.4214,3075
118.0,-2.240268,12.4347,3075
119.0,-2.251899,12.4464,3075
120.0,-2.244555,12.4601,3075
121.0,-2.237975,12.4714,3075
122.0,-2.250567,12.4847,3075
123.0,-2.272177,12.4964,3075
124.0,-2.288356,12.5097,3075
125.0,-2.296541,12.5214,3075
126.0,-2.284488,12.5347,3075
127.0,-2.266016,12.5455,3075
128.0,-2.259890,12.5601,3075
129.0,-2.255695,12.5714,3075
130.0,-2.254637,12.5847,3075
131.0,-2.267272,12.5964,3075
132.0,-2.279977,12.6097,3076
133.0,-2.293524,12.6208,3076
134.0,-2.311805,12.6347,3076
135.0,-2.326229,12.6463,3076
136.0,-2.337547,12.6597,3076
137.0,-2.350336,12.6713,3076
138.0,-2.339065,12.6838,3076
139.0,-2.347330,12.6963,3076
140.0,-2.347170,12.7097,3076
141.0,-2.294480,12.7214,3076
142.0,-2.263031,12.7347,3076
143.0,-2.250980,12.7464,3076
144.0,-2.246115,12.7589,3076
145.0,-2.252264,12.7705,3076
146.0,-2.228760,12.7847,3076
147.0,-2.198649,12.7964,3076
148.0,-2.200395,12.8089,3076
149.0,-2.206855,12.8203,3076
150.0,-2.204722,12.8334,3076
151.0,-2.172476,12.8450,3076
152.0,-2.099086,12.8589,3076
153.0,-2.058721,12.8700,3076
154.0,-2.042169,12.8839,3076
155.0,-2.021131,12.8951,3076
156.0,-2.013892,12.9084,3076
157.0,-1.946954,12.9201,3076
158.0,-1.877226,12.9340,3076
159.0,-1.859312,12.9455,3076
160.0,-1.829594,12.9585,3076
161.0,-1.832356,12.9702,3076
162.0,-1.832663,12.9835,3076
163.0,-1.800900,12.9952,3076
164.0,-1.783754,13.0085,3076
165.0,-1.739862,13.0202,3076
166.0,-1.685861,13.0336,3076
167.0,-1.600473,13.0453,3076
168.0,-1.537337,13.0587,3076
169.0,-1.516568,13.0704,3076
170.0,-1.423249,13.0836,3076
171.0,-1.374365,13.0951,3076
172.0,-1.375498,13.1088,3077
173.0,-1.378649,13.1201,3077
174.0,-1.347774,13.1333,3077
175.0,-1.344769,13.1451,3077
176.0,-1.342712,13.1587,3077
177.0,-1.324120,13.1698,3077
178.0,-1.266954,13.1832,3077
179.0,-1.225477,13.1949,3077
180.0,-1.221642,13.2083,3077
181.0,-1.222895,13.2202,3077
182.0,-1.197437,13.2332,3077
183.0,-1.172130,13.2449,3077
184.0,-1.108188,13.2588,3077
185.0,-1.064682,13.2700,3077
186.0,-1.035842,13.2833,3077
187.0,-0.927371,13.2954,3077
188.0,-0.887151,13.3084,3077
189.0,-0.868913,13.3201,3077
190.0,-0.873118,13.3334,3077
191.0,-0.825502,13.3451,3077
192.0,-0.732870,13.3585,3077
193.0,-0.693421,13.3702,3077
194.0,-0.653678,13.3842,3077
195.0,-0.641006,13.3952,3077
196.0,-0.642942,13.4086,3077
197.0,-0.641760,13.4206,3077
198.0,-0.640370,13.4337,3077
199.0,-0.589728,13.4453,3077
200.0,-0.547937,13.4586,3077
201.0,-0.466484,13.4704,3077
202.0,-0.449138,13.4837,3077
203.0,-0.434931,13.4957,3077
204.0,-0.401617,13.5087,3077
205.0,-0.399405,13.5204,3077
206.0,-0.403660,13.5338,3077
207.0,-0.398339,13.5457,3077
208.0,-0.360039,13.5587,3077
209.0,-0.356419,13.5707,3077
210.0,-0.295704,13.5838,3077
211.0,-0.255580,13.5955,3077
212.0,-0.254084,13.6088,3078
213.0,-0.198522,13.6205,3078
214.0,-0.148953,13.6336,3078
215.0,-0.097932,13.6456,3078
216.0,-0.094215,13.6589,3078
217.0,-0.094964,13.6706,3078
218.0,-0.094393,13.6822,3078
219.0,-0.099357,13.6956,3078
220.0,-0.072239,13.7089,3078
221.0,-0.037331,13.7206,3078
222.0,-0.034966,13.7339,3078
223.0,-0.035244,13.7448,3078
224.0,-0.037220,13.7573,3078
225.0,-0.003314,13.7706,3078
226.0,0.007456,13.7840,3078
227.0,0.006035,13.7950,3078
228.0,0.009070,13.8081,3078
229.0,0.008581,13.8206,3078
230.0,0.008388,13.8340,3078
231.0,0.007458,13.8456,3078
232.0,0.004129,13.8578,3078
233.0,0.009542,13.8698,3078
234.0,0.009288,13.8823,3078
235.0,0.004458,13.8944,3078
236.0,0.004595,13.9072,3078
237.0,0.008921,13.9196,3078
238.0,0.003984,13.9317,3078
239.0,0.008236,13.9442,3078
240.0,0.011215,13.9573,3078
241.0,0.007603,13.9692,3078
242.0,0.011230,13.9817,3078
243.0,0.007529,13.9944,3078
244.0,0.008635,14.0068,3078
245.0,0.009339,14.0192,3078
246.0,0.007527,14.0317,3078
247.0,0.005930,14.0448,3078
248.0,0.005091,14.0567,3078
249.0,0.006498,14.0692,3078
250.0,0.007571,14.0818,3078
251.0,0.007646,14.0942,3078
252.0,0.003337,14.1067,3079
253.0,0.004989,14.1192,3079
254.0,0.001581,14.1317,3079
255.0,0.009525,14.1442,3079
256.0,0.008119,14.1567,3079
257.0,0.006552,14.1692,3079
258.0,0.007809,14.1817,3079
259.0,0.006864,14.1942,3079
260.0,0.005495,14.2067,3079
261.0,0.011319,14.2192,3079
262.0,0.006281,14.2317,3079
263.0,0.010234,14.2442,3079
264.0,0.002793,14.2567,3079
265.0,0.005920,14.2692,3079
266.0,0.010216,14.2817,3079
267.0,0.006993,14.2942,3079
268.0,0.005747,14.3067,3079
269.0,0.006352,14.3192,3079
270.0,0.007787,14.3317,3079
271.0,0.009942,14.3442,3079
272.0,0.003386,14.3567,3079
273.0,0.006562,14.3692,3079
274.0,0.009808,14.3817,3079
275.0,0.005280,14.3942,3079
276.0,0.004244,14.4067,3079
277.0,0.008203,14.4192,3079
278.0,0.006904,14.4317,3079
279.0,0.005500,14.4442,3079
280.0,0.009393,14.4567,3079
281.0,0.008052,14.4692,3079
282.0,0.006233,14.4817,3079
283.0,0.004353,14.4942,3079
284.0,0.007334,14.5067,3079
285.0,0.010387,14.5192,3079
286.0,0.009896,14.5317,3079
287.0,0.008557,14.5442,3079
288.0,0.008737,14.5567,3079
289.0,0.006744,14.5692,3079
290.0,0.008953,14.5817,3079
291.0,0.008346,14.5942,3079
292.0,0.010708,14.6067,3080
293.0,0.007783,14.6183,3080
294.0,0.007328,14.6317,3080
295.0,0.008112,14.6442,3080
296.0,0.006330,14.6567,3080
297.0,0.006356,14.6683,3080
298.0,0.008326,14.6817,3080
299.0,0.008207,14.6942,3080
300.0,0.007112,14.7067,3080
301.0,0.006524,14.7183,3080
302.0,0.008204,14.7317,3080
303.0,0.007644,14.7433,3080
304.0,0.010525,14.7558,3080
305.0,0.013234,14.7692,3080
306.0,0.009550,14.7817,3080
307.0,0.006427,14.7942,3080
308.0,0.003442,14.8066,3080
309.0,0.006913,14.8183,3080
310.0,0.006070,14.8308,3080
311.0,0.005886,14.8435,3080
312.0,0.009073,14.8556,3080
313.0,0.007592,14.8690,3080
314.0,0.009186,14.8812,3080
315.0,0.009758,14.8928,3080
316.0,0.006932,14.9058,3080
317.0,0.005709,14.9182,3080
318.0,0.008959,14.9302,3080
319.0,0.010935,14.9428,3080
320.0,0.007391,14.9554,3080
321.0,0.005924,14.9677,3080
322.0,0.007319,14.9806,3080
323.0,0.005543,14.9927,3080
324.0,0.008096,15.0052,3080

File: Raw data/Maaike/Niet in thesis/Effect Rotatie/Eco_P3_FN4_v_olieF2_4_0deg_onespeed/Eco_P3_FN4_v_olieF2_4_0deg_onespeed_Interval_181.csv
Point No.,Normal Force [N],Gap [mm],Time [s]
1.0,0.008715,15.0205,3081
2.0,0.005941,14.9703,3081
3.0,0.006740,14.9204,3082
4.0,0.005855,14.8702,3082
5.0,0.006413,14.8200,3083
6.0,0.006220,14.7699,3083
7.0,0.006300,14.7198,3084
8.0,0.006301,14.6697,3084
9.0,0.006920,14.6194,3085
10.0,0.007015,14.5692,3085
11.0,0.007147,14.5189,3086
12.0,0.008088,14.4688,3086
13.0,0.009430,14.4184,3087
14.0,0.007942,14.3683,3087
15.0,0.008250,14.3180,3088
16.0,0.006134,14.2680,3088
17.0,0.006046,14.2177,3089
18.0,0.007257,14.1676,3089
19.0,0.005590,14.1172,3090
20.0,0.003980,14.0674,3090
21.0,0.003815,14.0172,3091
22.0,0.002797,13.9670,3091
23.0,0.004618,13.9169,3092
24.0,0.005837,13.8668,3092
25.0,0.004409,13.8168,3093
26.0,0.005150,13.7665,3093
27.0,0.005381,13.7163,3094
28.0,0.004463,13.6662,3094
29.0,0.005008,13.6160,3095
30.0,0.003767,13.5658,3095
31.0,0.003453,13.5155,3096
32.0,0.004757,13.4652,3096
33.0,0.004587,13.4151,3097
34.0,0.004912,13.3649,3097
35.0,0.004131,13.3146,3098
36.0,0.005609,13.2644,3098
37.0,0.005144,13.2143,3099
38.0,0.005091,13.1642,3099
39.0,0.005472,13.1140,3100
40.0,0.004478,13.0637,3100
41.0,0.005996,13.0137,3101
42.0,0.004097,12.9636,3101
43.0,0.003254,12.9134,3102
44.0,0.003246,12.8632,3102
45.0,0.004094,12.8133,3103
46.0,0.005176,12.7631,3103
47.0,0.005166,12.7129,3104
48.0,0.005664,12.6627,3104
49.0,0.003580,12.6125,3105
50.0,0.005286,12.5623,3105
51.0,0.004958,12.5121,3106
52.0,0.005360,12.4618,3106
53.0,0.004347,12.4116,3107
54.0,0.005556,12.3614,3107
55.0,0.002283,12.3112,3108
56.0,0.003192,12.2610,3108
57.0,0.001635,12.2108,3109
58.0,0.001533,12.1607,3109
59.0,0.000186,12.1106,3110
60.0,-0.001031,12.0603,3110
61.0,-0.000859,12.0102,3111
62.0,0.008478,11.9602,3111
63.0,0.067084,11.9101,3112
64.0,0.201133,11.8600,3112
65.0,0.356626,11.8100,3113
66.0,0.524113,11.7600,3113
67.0,0.708178,11.7100,3114
68.0,0.865663,11.6597,3114
69.0,1.007614,11.6097,3115
70.0,1.126676,11.5595,3115
71.0,1.230347,11.5095,3116
72.0,1.362208,11.4592,3116
73.0,1.564521,11.4091,3117
74.0,1.831292,11.3590,3117
75.0,2.141822,11.3091,3118
76.0,2.449458,11.2590,3118
77.0,2.798827,11.2091,3119
78.0,3.159796,11.1590,3119
79.0,3.537988,11.1093,3120
80.0,3.933772,11.0593,3120

File: Raw data/Maaike/Niet in thesis/Effect Rotatie/Eco_P3_FN4_v_olieF2_4_0deg_onespeed/Eco_P3_FN4_v_olieF2_4_0deg_onespeed_Interval_189.csv
Point No.,Normal Force [N],Gap [mm],Time [s]
1.0,0.007598,15.0125,3218
2.0,0.005118,14.9624,3219
3.0,0.005658,14.9124,3219
4.0,0.005326,14.8623,3220
5.0,0.005765,14.8121,3220
6.0,0.005290,14.7619,3221
7.0,0.005308,14.7119,3221
8.0,0.006633,14.6617,3222
9.0,0.007916,14.6114,3222
10.0,0.006824,14.5611,3223
11.0,0.006682,14.5111,3223
12.0,0.007401,14.4607,3224
13.0,0.008556,14.4105,3224
14.0,0.005304,14.3603,3225
15.0,0.005782,14.3102,3225
16.0,0.004584,14.2600,3226
17.0,0.005242,14.2098,3226
18.0,0.003929,14.1596,3227
19.0,0.005171,14.1094,3227
20.0,0.003657,14.0593,3228
21.0,0.004749,14.0092,3228
22.0,0.006042,13.9590,3229
23.0,0.005204,13.9089,3229
24.0,0.003995,13.8589,3230
25.0,0.005138,13.8087,3230
26.0,0.006028,13.7585,3231
27.0,0.003597,13.7084,3231
28.0,0.005298,13.6583,3232
29.0,0.005371,13.6081,3232
30.0,0.005068,13.5578,3233
31.0,0.004790,13.5075,3233
32.0,0.004041,13.4574,3234
33.0,0.005431,13.4071,3234
34.0,0.006609,13.3569,3235
35.0,0.006058,13.3066,3235
36.0,0.005118,13.2566,3236
37.0,0.005688,13.2064,3236
38.0,0.004613,13.1561,3237
39.0,0.004565,13.1059,3237
40.0,0.005062,13.0559,3238
41.0,0.003770,13.0058,3238
42.0,0.005472,12.9556,3239
43.0,0.004474,12.9055,3239
44.0,0.005348,12.8553,3240
45.0,0.003521,12.8054,3240
46.0,0.006015,12.7551,3241
47.0,0.004030,12.7049,3241
48.0,0.005946,12.6547,3242
49.0,0.002658,12.6047,3242
50.0,0.002979,12.5544,3243
51.0,0.002456,12.5042,3243
52.0,0.003757,12.4538,3244
53.0,0.004184,12.4038,3244
54.0,0.004452,12.3535,3245
55.0,0.004800,12.3033,3245
56.0,0.004172,12.2530,3246
57.0,0.002209,12.2029,3246
58.0,0.001786,12.1528,3247
59.0,0.000111,12.1026,3247
60.0,0.000037,12.0525,3248
61.0,-0.000833,12.0023,3248
62.0,0.013845,11.9523,3249
63.0,0.083743,11.9022,3249
64.0,0.224896,11.8520,3250
65.0,0.378634,11.8019,3250
66.0,0.554893,11.7520,3251
67.0,0.730905,11.7020,3251
68.0,0.886630,11.6519,3252
69.0,1.023400,11.6017,3252
70.0,1.139601,11.5516,3253
71.0,1.244300,11.5014,3253
72.0,1.386699,11.4512,3254
73.0,1.603531,11.4011,3254
74.0,1.880080,11.3511,3255
75.0,2.189036,11.3011,3255
76.0,2.504296,11.2511,3256
77.0,2.856212,11.2011,3256
78.0,3.218289,11.1512,3257
79.0,3.600156,11.1013,3257
80.0,3.993463,11.0513,3258
