Repository: lloxxa/DOI-10.3389-fphy.2024.1412352

# Sucker analysis

This project studies the adhesion of arrays of millimeter-sized suction cups made from polydimethylsiloxane. Repository contains both data obtained in this project and code used to analyse said data.

## <a name="Introduction"></a> Introduction

Patterned surfaces are known to show superior adhesive properties compared to continuos surfaces. [1] Animals such as geckos use patterned surfaces to climb. Many aritficial bio-inspired patterned adhesive surfaces have been made. We make and study arrays of millimeter-sized suction cups, inspired by the surfaces found on cephalopods for applications in soft robotics. This research was carried out at the Laboratory of Physical Chemistry & Soft Matter at Wageningen University & Research and funded by 4TU.Federation through the program 'Soft Robotics' with Grant No. 4TU-UIT-335. This repository contains all data that was collected in this project as well as the code used to analyse it. This document contains detailed information about how the data was acquired.

## <a name="Fabrication"></a> Fabrication
We use a double-negative mold to make the samples. A positive mold is made by 3D-printing (1). We cast this mold with Dragon Skin &trade; (2) to obtain a soft, negative mold. This mold is coated with fluor polymers to allow for the release of the sample from the mold later (3). We then pour Ecoflex &trade; in the mold after which we degas the liquid Ecoflex &trade; for 15 minutes to ensure no bubbles are present in our sample(4). We cure the Ecoflex &trade; at room temperature for 24 hours before peeling it from the mold to obtain our final sample (5). This sample was connected to a glass microscope slide by plasma bonding. 
The figure below shows the geometry of the suction cups.

## <a name="Measurements"></a> Measurements

All measurements were performed using an Anton Paar MCR-501 rheometer. A glass plate accessory (P-PTD120/GL) was used as a countersurface to the suction cups. Samples were glued to a custom-made 3D-printed probe. A sample was placed on the countersurface with the cups facing down after which glue was placed on the sample (1). The probe was lowered so it is only in contact with the glue, after which the glue is cured by UV-light (2). This procedure aims to align the sample perfectly with the glass countersurface and is visualized below. 
One measurement cycle consists of four distinct phases, visualized below. The first phase is the approach (1 & 2) where the probe approaches the countersurface until a certain force is detected. The force by which we indent the sample to the countersurface is called the preload. The next phase is the relaxation phase, where the probe does not move for 20 seconds (3). AFter the relaxation, retraction starts. The probe pulls the sample away from the countersurface at a certain speed that we call the retraction speed (4 & 5). After the sample has detached completely from the countersurface, a short transition phase happens where the retraction ends and approach is initiated. Generally, we repeat this cycle multiple times for each experiment. For information about the preload, retraction speed and number of cycles that correspond to each dataset, see About the data(#About). 
It is important to note that each phase has its own CSV file in the raw data.

File: Raw data/Maaike/Niet in thesis/Million/Eco_P4_PAP_FN10_v/Eco_P4_PAP_FN10_v_Interval_1.csv
Point No.,Normal Force [N],Gap [mm],Time [s]
1.0,-0.074015,8.4995,0.051
2.0,-0.076044,8.4948,0.101
3.0,-0.073762,8.4900,0.15
4.0,-0.073261,8.4851,0.201
5.0,-0.073455,8.4800,0.251
6.0,-0.072334,8.4749,0.301
7.0,-0.074056,8.4699,0.351
8.0,-0.071732,8.4649,0.401
9.0,-0.075005,8.4599,0.451
10.0,-0.075894,8.4549,0.501
11.0,-0.073190,8.4499,0.551
12.0,-0.074467,8.4449,0.601
13.0,-0.075954,8.4399,0.651
14.0,-0.074618,8.4347,0.701
15.0,-0.076016,8.4297,0.751
16.0,-0.075651,8.4247,0.801
17.0,-0.076066,8.4197,0.851
18.0,-0.076594,8.4147,0.901
19.0,-0.076150,8.4097,0.951
20.0,-0.076429,8.4047,1.001
21.0,-0.075232,8.3997,1.051
22.0,-0.074432,8.3944,1.1
23.0,-0.077607,8.3894,1.15
24.0,-0.074818,8.3847,1.2
25.0,-0.078049,8.3795,1.25
26.0,-0.075897,8.3744,1.3
27.0,-0.076727,8.3694,1.35
28.0,-0.075227,8.3644,1.4
29.0,-0.075671,8.3596,1.45
30.0,-0.073690,8.3546,1.5
31.0,-0.074335,8.3496,1.55
32.0,-0.073033,8.3446,1.6
33.0,-0.074919,8.3396,1.65
34.0,-0.074740,8.3346,1.7
35.0,-0.073588,8.3294,1.75
36.0,-0.072105,8.3246,1.8
37.0,-0.074345,8.3194,1.85
38.0,-0.074573,8.3144,1.9
39.0,-0.074800,8.3094,1.95
40.0,-0.074271,8.3046,2
41.0,-0.073936,8.2994,2.05
42.0,-0.073536,8.2942,2.1
43.0,-0.071818,8.2892,2.15
44.0,-0.073219,8.2844,2.2
45.0,-0.075094,8.2792,2.25
46.0,-0.072762,8.2744,2.3
47.0,-0.073722,8.2692,2.35
48.0,-0.073633,8.2644,2.4
49.0,-0.071833,8.2592,2.45
50.0,-0.073765,8.2544,2.5
51.0,-0.072683,8.2494,2.55
52.0,-0.075025,8.2444,2.6
53.0,-0.073997,8.2392,2.65
54.0,-0.074797,8.2344,2.7
55.0,-0.073906,8.2291,2.75
56.0,-0.074593,8.2246,2.8
57.0,-0.075119,8.2190,2.85
58.0,-0.073675,8.2140,2.9
59.0,-0.074134,8.2090,2.95
60.0,-0.074453,8.2046,3
61.0,-0.073773,8.1990,3.05
62.0,-0.075092,8.1940,3.1
63.0,-0.073997,8.1890,3.15
64.0,-0.073104,8.1842,3.2
65.0,-0.074444,8.1790,3.25
66.0,-0.072418,8.1744,3.3
67.0,-0.074504,8.1690,3.35
68.0,-0.074215,8.1642,3.4
69.0,-0.072821,8.1590,3.45
70.0,-0.072523,8.1540,3.5
71.0,-0.072812,8.1489,3.55
72.0,-0.073738,8.1444,3.6
73.0,-0.074569,8.1389,3.65
74.0,-0.072590,8.1339,3.7
75.0,-0.072408,8.1289,3.75
76.0,-0.073654,8.1241,3.8
77.0,-0.073802,8.1189,3.85
78.0,-0.073045,8.1139,3.9
79.0,-0.073340,8.1089,3.95
80.0,-0.073241,8.1039,4
81.0,-0.073926,8.0989,4.05
82.0,-0.073261,8.0939,4.1
83.0,-0.074475,8.0889,4.15
84.0,-0.073588,8.0839,4.2
85.0,-0.074386,8.0786,4.25
86.0,-0.074179,8.0739,4.3
87.0,-0.074915,8.0689,4.35
88.0,-0.074691,8.0639,4.4
89.0,-0.073564,8.0585,4.45
90.0,-0.075852,8.0538,4.5
91.0,-0.074664,8.0488,4.55
92.0,-0.075304,8.0439,4.6
93.0,-0.075869,8.0385,4.65
94.0,-0.075655,8.0338,4.7
95.0,-0.074477,8.0288,4.75
96.0,-0.075162,8.0238,4.8
97.0,-0.075810,8.0188,4.851
98.0,-0.075334,8.0138,4.901
99.0,-0.074689,8.0088,4.951
100.0,-0.075477,8.0038,5.001
101.0,-0.075772,7.9988,5.051
102.0,-0.075756,7.9938,5.101
103.0,-0.076384,7.9885,5.151
104.0,-0.074310,7.9838,5.201
105.0,-0.075705,7.9782,5.251
106.0,-0.075592,7.9735,5.301
107.0,-0.076290,7.9682,5.351
108.0,-0.075803,7.9637,5.401
109.0,-0.075831,7.9583,5.451
110.0,-0.074075,7.9532,5.501
111.0,-0.075581,7.9483,5.551
112.0,-0.073648,7.9435,5.601
113.0,-0.075119,7.9384,5.651
114.0,-0.075771,7.9334,5.701
115.0,-0.076271,7.9284,5.751
116.0,-0.074328,7.9237,5.801
117.0,-0.074802,7.9181,5.851
118.0,-0.073120,7.9133,5.901
119.0,-0.077616,7.9083,5.951
120.0,-0.075881,7.9034,6.001
121.0,-0.073892,7.8981,6.051
122.0,-0.074573,7.8933,6.101
123.0,-0.076258,7.8883,6.151
124.0,-0.073977,7.8833,6.201
125.0,-0.075832,7.8781,6.251
126.0,-0.075596,7.8733,6.301
127.0,-0.075624,7.8681,6.351
128.0,-0.075728,7.8633,6.401
129.0,-0.074659,7.8578,6.451
130.0,-0.073023,7.8531,6.501
131.0,-0.073415,7.8478,6.551
132.0,-0.075090,7.8433,6.601
133.0,-0.075348,7.8378,6.651
134.0,-0.076680,7.8328,6.701
135.0,-0.072997,7.8278,6.751
136.0,-0.074046,7.8231,6.801
137.0,-0.073059,7.8178,6.851
138.0,-0.073209,7.8128,6.901
139.0,-0.071568,7.8078,6.951
140.0,-0.073576,7.8031,7.001
141.0,-0.071674,7.7977,7.051
142.0,-0.071228,7.7928,7.101
143.0,-0.072103,7.7877,7.151
144.0,-0.073859,7.7831,7.201
145.0,-0.072678,7.7777,7.251
146.0,-0.073227,7.7727,7.301
147.0,-0.072491,7.7677,7.351
148.0,-0.072576,7.7630,7.401
149.0,-0.070507,7.7577,7.451
150.0,-0.071768,7.7529,7.501
151.0,-0.074019,7.7477,7.551
152.0,-0.073703,7.7427,7.601
153.0,-0.073183,7.7377,7.651
154.0,-0.072792,7.7327,7.701
155.0,-0.073255,7.7279,7.751
156.0,-0.074144,7.7229,7.801
157.0,-0.073399,7.7177,7.851
158.0,-0.073477,7.7127,7.901
159.0,-0.075147,7.7077,7.951
160.0,-0.075515,7.7029,8.001
161.0,-0.075046,7.6974,8.051
162.0,-0.073199,7.6924,8.101
163.0,-0.072941,7.6874,8.151
164.0,-0.073739,7.6827,8.201
165.0,-0.074168,7.6774,8.251
166.0,-0.072580,7.6724,8.301
167.0,-0.073205,7.6673,8.351
168.0,-0.073999,7.6627,8.401
169.0,-0.073451,7.6570,8.451
170.0,-0.072547,7.6523,8.501
171.0,-0.072477,7.6470,8.551
172.0,-0.070896,7.6427,8.601
173.0,-0.072554,7.6370,8.651
174.0,-0.070529,7.6323,8.701
175.0,-0.071572,7.6270,8.751
176.0,-0.069236,7.6226,8.801
177.0,-0.071082,7.6170,8.851
178.0,-0.071340,7.6123,8.901
179.0,-0.071630,7.6070,8.951
180.0,-0.069920,7.6023,9.001
181.0,-0.071679,7.5970,9.051
182.0,-0.070214,7.5923,9.101
183.0,-0.070520,7.5870,9.151
184.0,-0.072111,7.5823,9.201
185.0,-0.072165,7.5770,9.251
186.0,-0.073100,7.5723,9.301
187.0,-0.072300,7.5670,9.351
188.0,-0.072099,7.5623,9.401
189.0,-0.073409,7.5568,9.451
190.0,-0.073276,7.5520,9.501
191.0,-0.074993,7.5470,9.551
192.0,-0.072015,7.5421,9.601
193.0,-0.075860,7.5365,9.651
194.0,-0.075316,7.5321,9.701
195.0,-0.075365,7.5270,9.751
196.0,-0.074360,7.5220,9.801
197.0,-0.075217,7.5166,9.851
198.0,-0.074691,7.5120,9.901
199.0,-0.074114,7.5068,9.951
200.0,-0.075588,7.5020,10
201.0,-0.077043,7.4966,10.05
202.0,-0.075597,7.4918,10.1
203.0,-0.074423,7.4868,10.15
204.0,-0.074755,7.4820,10.2
205.0,-0.074739,7.4766,10.25
206.0,-0.073049,7.4716,10.3
207.0,-0.074008,7.4666,10.35
208.0,-0.074544,7.4617,10.4
209.0,-0.073329,7.4566,10.45
210.0,-0.074029,7.4517,10.5
211.0,-0.073076,7.4466,10.55
212.0,-0.073373,7.4417,10.6
213.0,-0.073095,7.4366,10.65
214.0,-0.073162,7.4317,10.7
215.0,-0.072505,7.4266,10.75
216.0,-0.072884,7.4217,10.8
217.0,-0.073820,7.4166,10.85
218.0,-0.072028,7.4117,10.9
219.0,-0.074558,7.4066,10.95
220.0,-0.070881,7.4017,11
221.0,-0.073591,7.3961,11.05
222.0,-0.073312,7.3914,11.1
223.0,-0.073656,7.3866,11.15
224.0,-0.075046,7.3816,11.2
225.0,-0.074352,7.3764,11.25
226.0,-0.073788,7.3714,11.3
227.0,-0.073454,7.3664,11.35
228.0,-0.073713,7.3614,11.4
229.0,-0.074788,7.3564,11.45
230.0,-0.074219,7.3514,11.5
231.0,-0.075792,7.3464,11.55
232.0,-0.074597,7.3414,11.6
233.0,-0.074986,7.3361,11.65
234.0,-0.074479,7.3314,11.7
235.0,-0.074857,7.3263,11.75
236.0,-0.074567,7.3214,11.8
237.0,-0.074406,7.3161,11.85
238.0,-0.075883,7.3111,11.9
239.0,-0.073971,7.3063,11.95
240.0,-0.073739,7.3013,12
241.0,-0.074417,7.2960,12.05
242.0,-0.074892,7.2913,12.1
243.0,-0.073929,7.2863,12.15
244.0,-0.072902,7.2813,12.2
245.0,-0.073291,7.2761,12.25
246.0,-0.073019,7.2710,12.3
247.0,-0.073316,7.2661,12.35
248.0,-0.073106,7.2613,12.4
249.0,-0.072342,7.2561,12.45
250.0,-0.072005,7.2511,12.5
251.0,-0.071667,7.2461,12.55
252.0,-0.072165,7.2413,12.6
253.0,-0.070370,7.2357,12.65
254.0,-0.069733,7.2309,12.7
255.0,-0.071960,7.2261,12.75
256.0,-0.071736,7.2212,12.8
257.0,-0.071614,7.2157,12.85
258.0,-0.070342,7.2107,12.9
259.0,-0.071660,7.2059,12.95
260.0,-0.071440,7.2009,13
261.0,-0.072401,7.1957,13.05
262.0,-0.072039,7.1907,13.1
263.0,-0.073115,7.1857,13.15
264.0,-0.073610,7.1807,13.2
265.0,-0.073012,7.1757,13.25
266.0,-0.071092,7.1707,13.3
267.0,-0.074057,7.1657,13.35
268.0,-0.073865,7.1607,13.4
269.0,-0.074914,7.1557,13.45
270.0,-0.074950,7.1507,13.5
271.0,-0.074275,7.1458,13.55
272.0,-0.073321,7.1407,13.6
273.0,-0.073655,7.1354,13.65
274.0,-0.075028,7.1304,13.7
275.0,-0.074460,7.1257,13.75
276.0,-0.075890,7.1207,13.8
277.0,-0.076647,7.1154,13.85
278.0,-0.074899,7.1104,13.9
279.0,-0.073112,7.1057,13.95
280.0,-0.075108,7.1007,14
281.0,-0.075403,7.0954,14.05
282.0,-0.075426,7.0906,14.1
283.0,-0.075469,7.0856,14.15
284.0,-0.073533,7.0809,14.2
285.0,-0.075016,7.0754,14.25
286.0,-0.073848,7.0703,14.3
287.0,-0.073865,7.0656,14.35
288.0,-0.073185,7.0605,14.4
289.0,-0.075102,7.0551,14.45
290.0,-0.073456,7.0504,14.5
291.0,-0.073199,7.0454,14.55
292.0,-0.074675,7.0404,14.6
293.0,-0.071655,7.0351,14.65
294.0,-0.072642,7.0304,14.7
295.0,-0.072892,7.0254,14.75
296.0,-0.072528,7.0203,14.8
297.0,-0.073607,7.0151,14.85
298.0,-0.073485,7.0103,14.9
299.0,-0.072957,7.0054,14.95
300.0,-0.074145,7.0003,15
301.0,-0.075345,6.9947,15.05
302.0,-0.075083,6.9900,15.1
303.0,-0.074894,6.9853,15.15
304.0,-0.074868,6.9800,15.2
305.0,-0.076598,6.9747,15.25
306.0,-0.075421,6.9697,15.3
307.0,-0.075682,6.9650,15.35
308.0,-0.075300,6.9597,15.4
309.0,-0.076247,6.9547,15.45
310.0,-0.075567,6.9497,15.5
311.0,-0.075902,6.9447,15.55
312.0,-0.076335,6.9396,15.6
313.0,-0.076097,6.9347,15.65
314.0,-0.076157,6.9297,15.7
315.0,-0.077875,6.9247,15.75
316.0,-0.076418,6.9196,15.8
317.0,-0.076723,6.9145,15.85
318.0,-0.075014,6.9095,15.9
319.0,-0.075666,6.9047,15.95
320.0,-0.075474,6.8994,16
321.0,-0.076086,6.8945,16.05
322.0,-0.076509,6.8895,16.1
323.0,-0.074472,6.8846,16.15
324.0,-0.075154,6.8795,16.2
325.0,-0.074971,6.8747,16.25
326.0,-0.075602,6.8694,16.3
327.0,-0.073838,6.8647,16.35
328.0,-0.075111,6.8594,16.4
329.0,-0.075020,6.8544,16.45
330.0,-0.075594,6.8494,16.5
331.0,-0.075160,6.8447,16.55
332.0,-0.076838,6.8394,16.6
333.0,-0.073055,6.8343,16.65
334.0,-0.074675,6.8294,16.7
335.0,-0.074159,6.8246,16.75
336.0,-0.075444,6.8194,16.8
337.0,-0.075219,6.8143,16.85
338.0,-0.072138,6.8093,16.9
339.0,-0.074557,6.8046,16.95
340.0,-0.075776,6.7993,17
341.0,-0.073356,6.7943,17.05
342.0,-0.074296,6.7890,17.1
343.0,-0.074978,6.7843,17.15
344.0,-0.075436,6.7790,17.2
345.0,-0.075394,6.7740,17.25
346.0,-0.075817,6.7690,17.3
347.0,-0.076512,6.7641,17.35
348.0,-0.075844,6.7590,17.4
349.0,-0.075626,6.7540,17.45
350.0,-0.074410,6.7490,17.5
351.0,-0.075752,6.7441,17.55
352.0,-0.074681,6.7388,17.6
353.0,-0.074607,6.7341,17.65
354.0,-0.074566,6.7288,17.7
355.0,-0.074942,6.7241,17.75
356.0,-0.075027,6.7188,17.8
357.0,-0.072640,6.7137,17.85
358.0,-0.074657,6.7088,17.9
359.0,-0.074976,6.7038,17.95
360.0,-0.072667,6.6987,18
361.0,-0.072538,6.6938,18.05
362.0,-0.073823,6.6887,18.1
363.0,-0.073551,6.6837,18.15
364.0,-0.072946,6.6787,18.2
365.0,-0.072789,6.6739,18.25
366.0,-0.073853,6.6687,18.3
367.0,-0.071853,6.6639,18.35
368.0,-0.072406,6.6587,18.4
369.0,-0.073728,6.6537,18.45
370.0,-0.074040,6.6487,18.5
371.0,-0.073108,6.6442,18.55
372.0,-0.073338,6.6387,18.6
373.0,-0.074493,6.6337,18.65
374.0,-0.075069,6.6287,18.7
375.0,-0.074727,6.6237,18.75
376.0,-0.073918,6.6187,18.8
377.0,-0.074858,6.6137,18.85
378.0,-0.074594,6.6087,18.9
379.0,-0.073617,6.6037,18.95
380.0,-0.073025,6.5987,19
381.0,-0.075072,6.5937,19.05
382.0,-0.076211,6.5884,19.1
383.0,-0.074256,6.5837,19.15
384.0,-0.074885,6.5784,19.2
385.0,-0.076425,6.5733,19.25
386.0,-0.075751,6.5683,19.3
387.0,-0.074089,6.5637,19.35
388.0,-0.076204,6.5583,19.4
389.0,-0.073283,6.5533,19.45
390.0,-0.075048,6.5483,19.5
391.0,-0.075412,6.5435,19.55
392.0,-0.076254,6.5383,19.6
393.0,-0.075594,6.5333,19.65
394.0,-0.074414,6.5283,19.7
395.0,-0.073859,6.5233,19.75
396.0,-0.073895,6.5180,19.8
397.0,-0.072601,6.5130,19.85
398.0,-0.071385,6.5080,19.9
399.0,-0.072641,6.5036,19.95
400.0,-0.073648,6.4980,20
401.0,-0.073024,6.4930,20.05
402.0,-0.071566,6.4880,20.1
403.0,-0.072211,6.4834,20.15
404.0,-0.073376,6.4780,20.2
405.0,-0.071533,6.4730,20.25
406.0,-0.072636,6.4680,20.3
407.0,-0.070832,6.4631,20.35
408.0,-0.069974,6.4582,20.4
409.0,-0.070444,6.4532,20.45
410.0,-0.068568,6.4482,20.5
411.0,-0.068960,6.4432,20.55
412.0,-0.071209,6.4380,20.6
413.0,-0.068232,6.4332,20.65
414.0,-0.069310,6.4280,20.7
415.0,-0.068396,6.4234,20.75
416.0,-0.068195,6.4180,20.8
417.0,-0.065845,6.4130,20.85
418.0,-0.065600,6.4080,20.9
419.0,-0.066762,6.4034,20.95
420.0,-0.065408,6.3980,21
421.0,-0.063335,6.3930,21.05
422.0,-0.064523,6.3880,21.1
423.0,-0.062009,6.3830,21.15
424.0,-0.062847,6.3780,21.2
425.0,-0.061371,6.3730,21.25
426.0,-0.060475,6.3680,21.3
427.0,-0.059652,6.3630,21.35
428.0,-0.058636,6.3580,21.4
429.0,-0.058128,6.3530,21.45
430.0,-0.058181,6.3480,21.5
431.0,-0.057483,6.3432,21.55
432.0,-0.055541,6.3378,21.6
433.0,-0.052724,6.3330,21.65
434.0,-0.050966,6.3278,21.7
435.0,-0.052072,6.3232,21.75
436.0,-0.051020,6.3176,21.8
437.0,-0.049903,6.3128,21.85
438.0,-0.046987,6.3076,21.9
439.0,-0.047053,6.3028,21.95
440.0,-0.046164,6.2976,22
441.0,-0.045295,6.2928,22.05
442.0,-0.044245,6.2878,22.1
443.0,-0.043995,6.2828,22.15
444.0,-0.041993,6.2776,22.2
445.0,-0.039931,6.2730,22.25
446.0,-0.037505,6.2678,22.3
447.0,-0.038570,6.2628,22.35
448.0,-0.035465,6.2577,22.4
449.0,-0.037790,6.2528,22.45
450.0,-0.034529,6.2478,22.5
451.0,-0.034174,6.2430,22.55
452.0,-0.032339,6.2375,22.6
453.0,-0.028654,6.2327,22.65
454.0,-0.029589,6.2275,22.7
455.0,-0.028329,6.2230,22.75
456.0,-0.025190,6.2175,22.8
457.0,-0.022460,6.2127,22.85
458.0,-0.021576,6.2077,22.9
459.0,-0.019633,6.2027,22.95
460.0,-0.017527,6.1975,23
461.0,-0.013312,6.1928,23.05
462.0,-0.013217,6.1878,23.1
463.0,-0.009415,6.1828,23.15
464.0,-0.006979,6.1776,23.2
465.0,-0.004678,6.1726,23.25
466.0,-0.003289,6.1676,23.3
467.0,0.001023,6.1628,23.35
468.0,0.002999,6.1574,23.4
469.0,0.004462,6.1526,23.45
470.0,0.007290,6.1474,23.5
471.0,0.010262,6.1426,23.55
472.0,0.011158,6.1372,23.6
473.0,0.016528,6.1324,23.65
474.0,0.017641,6.1274,23.7
475.0,0.020067,6.1224,23.75
476.0,0.020618,6.1173,23.8
477.0,0.024503,6.1124,23.85
478.0,0.025136,6.1074,23.9
479.0,0.027209,6.1024,23.95
480.0,0.028261,6.0973,24
481.0,0.029479,6.0924,24.05
482.0,0.031927,6.0874,24.1
483.0,0.037085,6.0824,24.15
484.0,0.039675,6.0770,24.2
485.0,0.042623,6.0722,24.25
486.0,0.045416,6.0672,24.3
487.0,0.049644,6.0622,24.35
488.0,0.051857,6.0570,24.4
489.0,0.056305,6.0520,24.45
490.0,0.059405,6.0470,24.5
491.0,0.061337,6.0421,24.55
492.0,0.065779,6.0372,24.6
493.0,0.067910,6.0322,24.65
494.0,0.072466,6.0272,24.7
495.0,0.073759,6.0222,24.75
496.0,0.080739,6.0172,24.8
497.0,0.085053,6.0122,24.85
498.0,0.088274,6.0072,24.9
499.0,0.093313,6.0022,24.95
500.0,0.095768,5.9969,25
501.0,0.102012,5.9919,25.05
502.0,0.103590,5.9870,25.1
503.0,0.109401,5.9823,25.15
504.0,0.113670,5.9769,25.2
505.0,0.119200,5.9719,25.25
506.0,0.122892,5.9669,25.3
507.0,0.129957,5.9619,25.35
508.0,0.132358,5.9566,25.4
509.0,0.136021,5.9519,25.45
510.0,0.141548,5.9467,25.5
511.0,0.148722,5.9419,25.55
512.0,0.153206,5.9367,25.6
513.0,0.156628,5.9317,25.65
514.0,0.160936,5.9268,25.7
515.0,0.166574,5.9217,25.75
516.0,0.167149,5.9164,25.8
517.0,0.172731,5.9117,25.85
518.0,0.176453,5.9067,25.9
519.0,0.181644,5.9017,25.95
520.0,0.186408,5.8964,26
521.0,0.191727,5.8914,26.05
522.0,0.195699,5.8864,26.1
523.0,0.200654,5.8817,26.15
524.0,0.203036,5.8763,26.2
525.0,0.209271,5.8713,26.25
526.0,0.214527,5.8664,26.3
527.0,0.218766,5.8613,26.35
528.0,0.223414,5.8561,26.4
529.0,0.231386,5.8514,26.45
530.0,0.235964,5.8461,26.5
531.0,0.242785,5.8411,26.55
532.0,0.248987,5.8361,26.6
533.0,0.256696,5.8311,26.65
534.0,0.262380,5.8263,26.7
535.0,0.267915,5.8214,26.75
536.0,0.276470,5.8164,26.8
537.0,0.282270,5.8114,26.85
538.0,0.291036,5.8064,26.9
539.0,0.295267,5.8014,26.95
540.0,0.302533,5.7959,27
541.0,0.311882,5.7914,27.05
542.0,0.317246,5.7861,27.1
543.0,0.321894,5.7812,27.15
544.0,0.329536,5.7759,27.2
545.0,0.335944,5.7711,27.25
546.0,0.341313,5.7661,27.3
547.0,0.349866,5.7611,27.35
548.0,0.357081,5.7559,27.4
549.0,0.363843,5.7511,27.45
550.0,0.370085,5.7462,27.5
551.0,0.376008,5.7411,27.55
552.0,0.381608,5.7359,27.6
553.0,0.386638,5.7309,27.65
554.0,0.394870,5.7259,27.7
555.0,0.399763,5.7209,27.75
556.0,0.407294,5.7159,27.8
557.0,0.414017,5.7109,27.85
558.0,0.422329,5.7059,27.9
559.0,0.426240,5.7009,27.95
560.0,0.436046,5.6956,28
561.0,0.443947,5.6906,28.05
562.0,0.452824,5.6856,28.1
563.0,0.461799,5.6809,28.15
564.0,0.469866,5.6756,28.2
565.0,0.477418,5.6706,28.25
566.0,0.484057,5.6657,28.3
567.0,0.494661,5.6607,28.35
568.0,0.501254,5.6553,28.4
569.0,0.510133,5.6504,28.45
570.0,0.516824,5.6454,28.5
571.0,0.526440,5.6405,28.55
572.0,0.535595,5.6354,28.6
573.0,0.544694,5.6304,28.65
574.0,0.554964,5.6254,28.7
575.0,0.566639,5.6204,28.75
576.0,0.579756,5.6157,28.8
577.0,0.589202,5.6107,28.85
578.0,0.598919,5.6057,28.9
579.0,0.606996,5.6007,28.95
580.0,0.615778,5.5956,29
581.0,0.624282,5.5907,29.05
582.0,0.633357,5.5856,29.1
583.0,0.643850,5.5807,29.15
584.0,0.652222,5.5753,29.2
585.0,0.665063,5.5704,29.25
586.0,0.678329,5.5653,29.3
587.0,0.690889,5.5605,29.35
588.0,0.703753,5.5554,29.4
589.0,0.712455,5.5505,29.45
590.0,0.724043,5.5455,29.5
591.0,0.736112,5.5405,29.55
592.0,0.749498,5.5354,29.6
593.0,0.766048,5.5302,29.65
594.0,0.779240,5.5254,29.7
595.0,0.792638,5.5203,29.75
596.0,0.812932,5.5152,29.8
597.0,0.829285,5.5102,29.85
598.0,0.844502,5.5054,29.9
599.0,0.861131,5.5002,29.95
600.0,0.878564,5.4952,30
601.0,0.894098,5.4902,30.05
602.0,0.909011,5.4852,30.1
603.0,0.924424,5.4802,30.15
604.0,0.939692,5.4751,30.2
605.0,0.955846,5.4703,30.25
606.0,0.969903,5.4652,30.3
607.0,0.988319,5.4603,30.35
608.0,1.005825,5.4552,30.4
609.0,1.021395,5.4502,30.45
610.0,1.040144,5.4452,30.5
611.0,1.057452,5.4402,30.55
612.0,1.074874,5.4350,30.6
613.0,1.091003,5.4302,30.65
614.0,1.108916,5.4252,30.7
615.0,1.123713,5.4200,30.75
616.0,1.139813,5.4150,30.8
617.0,1.156821,5.4100,30.85
618.0,1.175925,5.4054,30.9
619.0,1.192894,5.4003,30.95
620.0,1.215241,5.3952,31
621.0,1.234782,5.3902,31.05
622.0,1.251784,5.3852,31.1
623.0,1.274122,5.3802,31.15
624.0,1.295210,5.3752,31.2
625.0,1.317627,5.3703,31.25
626.0,1.337589,5.3653,31.3
627.0,1.361465,5.3601,31.35
628.0,1.383169,5.3553,31.4
629.0,1.405130,5.3501,31.45
630.0,1.423948,5.3453,31.5
631.0,1.451059,5.3401,31.55
632.0,1.474702,5.3350,31.6
633.0,1.497239,5.3302,31.65
634.0,1.518806,5.3254,31.7
635.0,1.543587,5.3202,31.75
636.0,1.570004,5.3150,31.8
637.0,1.594333,5.3101,31.85
638.0,1.621286,5.3053,31.9
639.0,1.648824,5.3001,31.95
640.0,1.676148,5.2953,32
641.0,1.707404,5.2901,32.05
642.0,1.734079,5.2853,32.1
643.0,1.764798,5.2802,32.15
644.0,1.797392,5.2754,32.2
645.0,1.827139,5.2701,32.25
646.0,1.858911,5.2654,32.3
647.0,1.895778,5.2600,32.35
648.0,1.927562,5.2552,32.4
649.0,1.964032,5.2500,32.45
650.0,1.994060,5.2457,32.5
651.0,2.031149,5.2401,32.55
652.0,2.067235,5.2351,32.6
653.0,2.102015,5.2301,32.65
654.0,2.137735,5.2255,32.7
655.0,2.178203,5.2202,32.75
656.0,2.216463,5.2152,32.8
657.0,2.256361,5.2102,32.85
658.0,2.293404,5.2055,32.9
659.0,2.335535,5.2002,32.95
660.0,2.376474,5.1957,33
661.0,2.418699,5.1904,33.05
662.0,2.454088,5.1857,33.1
663.0,2.493497,5.1805,33.15
664.0,2.532124,5.1756,33.2
665.0,2.571783,5.1703,33.25
666.0,2.614228,5.1658,33.3
667.0,2.662928,5.1604,33.35
668.0,2.712391,5.1554,33.4
669.0,2.762042,5.1504,33.45
670.0,2.811826,5.1457,33.5
671.0,2.869021,5.1405,33.55
672.0,2.921444,5.1355,33.6
673.0,2.977195,5.1306,33.65
674.0,3.032884,5.1258,33.7
675.0,3.094527,5.1206,33.75
676.0,3.154623,5.1157,33.8
677.0,3.216839,5.1107,33.85
678.0,3.273471,5.1059,33.9
679.0,3.343040,5.1006,33.95
680.0,3.405895,5.0958,34
681.0,3.473495,5.0907,34.05
682.0,3.539671,5.0859,34.1
683.0,3.618195,5.0808,34.15
684.0,3.689681,5.0758,34.2
685.0,3.761358,5.0709,34.25
686.0,3.830942,5.0661,34.3
687.0,3.916584,5.0610,34.35
688.0,3.993127,5.0560,34.4
689.0,4.073727,5.0510,34.45
690.0,4.156385,5.0461,34.5
691.0,4.240298,5.0411,34.55
692.0,4.308670,5.0362,34.6
693.0,4.396902,5.0312,34.65
694.0,4.487974,5.0263,34.7
695.0,4.589911,5.0211,34.75
696.0,4.681236,5.0161,34.8
697.0,4.786902,5.0111,34.85
698.0,4.883176,5.0065,34.9
699.0,5.001032,5.0011,34.95
700.0,5.109181,4.9964,35
701.0,5.219842,4.9915,35.05
702.0,5.333545,4.9867,35.1
703.0,5.466586,4.9815,35.15
704.0,5.586732,4.9768,35.2
705.0,5.716763,4.9719,35.25
706.0,5.840659,4.9670,35.3
707.0,5.985278,4.9618,35.35
708.0,6.107289,4.9571,35.4
709.0,6.257451,4.9520,35.45
710.0,6.401175,4.9473,35.5
711.0,6.572486,4.9421,35.55
712.0,6.727872,4.9371,35.6
713.0,6.897430,4.9322,35.65
714.0,7.064168,4.9273,35.7
715.0,7.256260,4.9225,35.75
716.0,7.431891,4.9176,35.8
717.0,7.622233,4.9127,35.85
718.0,7.795304,4.9078,35.9
719.0,8.000608,4.9029,35.95
720.0,8.192659,4.8980,36
721.0,8.402253,4.8929,36.05
722.0,8.598197,4.8882,36.1
723.0,8.829839,4.8829,36.15
724.0,9.039729,4.8785,36.2
725.0,9.271085,4.8731,36.25
726.0,9.492900,4.8688,36.3
727.0,9.752369,4.8634,36.35
728.0,9.994959,4.8588,36.4

File: Raw data/Maaike/Niet in thesis/Million/Eco_P4_PAP_FN10_v/Eco_P4_PAP_FN10_v_Interval_10.csv
Point No.,Normal Force [N],Gap [mm],Time [s]
1.0,10.077228,4.8409,196.1
2.0,9.991357,4.8409,196.6
3.0,9.937981,4.8409,197.1
4.0,9.898551,4.8408,197.6
5.0,9.867155,4.8408,198.1
6.0,9.839360,4.8408,198.6
7.0,9.816539,4.8408,199.1
8.0,9.794197,4.8408,199.6
9.0,9.777490,4.8408,200.1
10.0,9.756504,4.8408,200.6
11.0,9.737270,4.8407,201.1
12.0,9.725410,4.8407,201.6
13.0,9.711608,4.8407,202.1
14.0,9.695753,4.8407,202.6
15.0,9.683565,4.8407,203.1
16.0,9.673406,4.8407,203.6
17.0,9.661026,4.8407,204.1
18.0,9.646564,4.8407,204.6
19.0,9.634399,4.8407,205.1
20.0,9.624031,4.8407,205.6
21.0,9.615568,4.8407,206.1
22.0,9.604181,4.8407,206.6
23.0,9.593488,4.8407,207.1
24.0,9.580450,4.8407,207.6
25.0,9.572317,4.8406,208.1
26.0,9.561610,4.8406,208.6
27.0,9.550670,4.8406,209.1
28.0,9.537004,4.8406,209.6
29.0,9.527644,4.8406,210.1
30.0,9.520577,4.8406,210.6
31.0,9.517171,4.8406,211.1
32.0,9.513838,4.8406,211.6
33.0,9.508342,4.8406,212.1
34.0,9.501502,4.8406,212.6
35.0,9.493171,4.8406,213.1
36.0,9.484580,4.8406,213.6
37.0,9.475781,4.8406,214.1
38.0,9.467928,4.8406,214.6
39.0,9.461820,4.8406,215.1
40.0,9.456120,4.8406,215.6

File: Raw data/Maaike/Niet in thesis/Million/Eco_P4_PAP_FN10_v/Eco_P4_PAP_FN10_v_Interval_12.csv
Point No.,Normal Force [N],Gap [mm],Time [s]
1.0,1.261970,5.2900,260.7
2.0,0.999452,5.3395,260.8
3.0,0.775321,5.3893,260.9
4.0,0.605701,5.4392,261
5.0,0.455244,5.4891,261.1
6.0,0.313566,5.5391,261.2
7.0,0.180305,5.5889,261.3
8.0,0.054402,5.6388,261.4
9.0,-0.054770,5.6884,261.5
10.0,-0.163043,5.7385,261.6
11.0,-0.267074,5.7881,261.7
12.0,-0.361248,5.8379,261.8
13.0,-0.425152,5.8877,261.9
14.0,-0.487551,5.9376,262
15.0,-0.569397,5.9874,262.1
16.0,-0.641901,6.0375,262.2
17.0,-0.700264,6.0872,262.3
18.0,-0.731449,6.1370,262.4
19.0,-0.778243,6.1869,262.5
20.0,-0.822497,6.2369,262.6
21.0,-0.848306,6.2867,262.7
22.0,-0.860540,6.3366,262.8
23.0,-0.882170,6.3862,262.9
24.0,-0.885418,6.4361,263
25.0,-0.862272,6.4861,263.1
26.0,-0.870226,6.5362,263.2
27.0,-0.824823,6.5863,263.3
28.0,-0.813985,6.6361,263.4
29.0,-0.838645,6.6860,263.5
30.0,-0.844998,6.7359,263.6
31.0,-0.736097,6.7860,263.7
32.0,-0.745729,6.8355,263.8
33.0,-0.657050,6.8856,263.9
34.0,-0.649248,6.9352,264
35.0,-0.644893,6.9852,264.1
36.0,-0.626132,7.0353,264.2
37.0,-0.639354,7.0850,264.3
38.0,-0.649252,7.1349,264.4
39.0,-0.498103,7.1847,264.5
40.0,-0.502946,7.2347,264.6
41.0,-0.509566,7.2847,264.7
42.0,-0.520925,7.3348,264.8
43.0,-0.522068,7.3847,264.9
44.0,-0.538950,7.4343,265
45.0,-0.500717,7.4842,265.1
46.0,-0.438062,7.5344,265.2
47.0,-0.374805,7.5844,265.3
48.0,-0.341318,7.6344,265.4
49.0,-0.309638,7.6844,265.5
50.0,-0.311797,7.7343,265.6
51.0,-0.264642,7.7842,265.7
52.0,-0.152600,7.8342,265.8
53.0,-0.083075,7.8843,265.9
54.0,-0.073217,7.9343,266
55.0,-0.074505,7.9839,266.1
56.0,-0.073816,8.0335,266.2
57.0,-0.074743,8.0833,266.3
58.0,-0.074802,8.1333,266.4
59.0,-0.073983,8.1833,266.5
60.0,-0.073569,8.2333,266.6
61.0,-0.075554,8.2831,266.7
62.0,-0.074314,8.3329,266.8
63.0,-0.073489,8.3829,266.9
64.0,-0.073727,8.4328,267
65.0,-0.073555,8.4828,267.1

File: Raw data/Maaike/Niet in thesis/Million/Eco_P4_PAP_FN10_v/Eco_P4_PAP_FN10_v_Interval_13.csv
Point No.,Normal Force [N],Gap [mm],Time [s]
1.0,-0.067982,8.5587,267.3
2.0,-0.070377,8.5613,267.3
3.0,-0.071830,8.5565,267.4
4.0,-0.070841,8.5515,267.4
5.0,-0.072015,8.5463,267.5
6.0,-0.073336,8.5415,267.5
7.0,-0.073092,8.5360,267.6
8.0,-0.072683,8.5315,267.6
9.0,-0.073062,8.5260,267.7
10.0,-0.073461,8.5215,267.7
11.0,-0.073515,8.5160,267.8
12.0,-0.074009,8.5113,267.8
13.0,-0.073419,8.5063,267.9
14.0,-0.072931,8.5013,267.9
15.0,-0.072762,8.4959,268
16.0,-0.074208,8.4912,268
17.0,-0.072929,8.4860,268.1
18.0,-0.074170,8.4812,268.1
19.0,-0.072133,8.4759,268.2
20.0,-0.073690,8.4709,268.2
21.0,-0.073927,8.4659,268.3
22.0,-0.074129,8.4612,268.3
23.0,-0.075062,8.4562,268.4
24.0,-0.073603,8.4512,268.4
25.0,-0.075199,8.4462,268.5
26.0,-0.074135,8.4412,268.5
27.0,-0.075408,8.4359,268.6
28.0,-0.073434,8.4312,268.6
29.0,-0.074338,8.4262,268.7
30.0,-0.074606,8.4212,268.7
31.0,-0.076074,8.4159,268.8
32.0,-0.073502,8.4112,268.8
33.0,-0.072717,8.4062,268.9
34.0,-0.074050,8.4012,268.9
35.0,-0.071435,8.3957,269
36.0,-0.072807,8.3909,269
37.0,-0.071999,8.3861,269.1
38.0,-0.070843,8.3809,269.1
39.0,-0.070376,8.3758,269.2
40.0,-0.071263,8.3709,269.2
41.0,-0.071477,8.3662,269.3
42.0,-0.069464,8.3612,269.3
43.0,-0.071011,8.3559,269.4
44.0,-0.069566,8.3512,269.4
45.0,-0.071560,8.3459,269.5
46.0,-0.070488,8.3412,269.5
47.0,-0.070745,8.3359,269.6
48.0,-0.069709,8.3309,269.6
49.0,-0.070961,8.3259,269.7
50.0,-0.070877,8.3212,269.7
51.0,-0.070604,8.3159,269.8
52.0,-0.071268,8.3109,269.8
53.0,-0.071035,8.3059,269.9
54.0,-0.071641,8.3009,269.9
55.0,-0.071449,8.2956,270
56.0,-0.070493,8.2906,270
57.0,-0.072516,8.2859,270.1
58.0,-0.071740,8.2809,270.1
59.0,-0.071141,8.2756,270.2
60.0,-0.073086,8.2706,270.2
61.0,-0.072162,8.2656,270.3
62.0,-0.072550,8.2609,270.3
63.0,-0.072553,8.2556,270.4
64.0,-0.073776,8.2506,270.4
65.0,-0.074247,8.2456,270.5
66.0,-0.073844,8.2406,270.5
67.0,-0.073896,8.2353,270.6
68.0,-0.074093,8.2303,270.6
69.0,-0.074337,8.2258,270.7
70.0,-0.074502,8.2205,270.7
71.0,-0.074301,8.2153,270.8
72.0,-0.075264,8.2103,270.8
73.0,-0.075285,8.2056,270.9
74.0,-0.074334,8.2003,270.9
75.0,-0.074882,8.1954,271
76.0,-0.074268,8.1903,271
77.0,-0.074010,8.1854,271.1
78.0,-0.072241,8.1803,271.1
79.0,-0.071243,8.1755,271.2
80.0,-0.074018,8.1703,271.2
81.0,-0.073216,8.1655,271.3
82.0,-0.074689,8.1603,271.3
83.0,-0.072443,8.1552,271.4
84.0,-0.073841,8.1505,271.4
85.0,-0.073668,8.1455,271.5
86.0,-0.073147,8.1405,271.5
87.0,-0.072921,8.1352,271.6
88.0,-0.074054,8.1302,271.6
89.0,-0.072281,8.1255,271.7
90.0,-0.072374,8.1202,271.7
91.0,-0.073449,8.1151,271.8
92.0,-0.073857,8.1102,271.8
93.0,-0.073395,8.1055,271.9
94.0,-0.075551,8.1005,271.9
95.0,-0.075780,8.0951,272
96.0,-0.075640,8.0901,272
97.0,-0.076103,8.0852,272.1
98.0,-0.077305,8.0800,272.1
99.0,-0.075929,8.0749,272.2
100.0,-0.076455,8.0699,272.2
101.0,-0.075972,8.0652,272.3
102.0,-0.074900,8.0596,272.3
103.0,-0.074505,8.0548,272.4
104.0,-0.074299,8.0499,272.4
105.0,-0.073756,8.0449,272.5
106.0,-0.074297,8.0396,272.5
107.0,-0.073800,8.0348,272.6
108.0,-0.072063,8.0295,272.6
109.0,-0.073398,8.0249,272.7
110.0,-0.072869,8.0196,272.7
111.0,-0.072842,8.0145,272.8
112.0,-0.072523,8.0093,272.8
113.0,-0.073409,8.0049,272.9
114.0,-0.073037,7.9994,272.9
115.0,-0.071630,7.9944,273
116.0,-0.072801,7.9893,273
117.0,-0.072768,7.9845,273.1
118.0,-0.073024,7.9794,273.1
119.0,-0.074223,7.9744,273.2
120.0,-0.075795,7.9693,273.2
121.0,-0.073860,7.9644,273.3
122.0,-0.075362,7.9593,273.3
123.0,-0.075594,7.9544,273.4
124.0,-0.074404,7.9493,273.4
125.0,-0.073967,7.9443,273.5
126.0,-0.075683,7.9392,273.5
127.0,-0.072918,7.9343,273.6
128.0,-0.073003,7.9292,273.6
129.0,-0.075079,7.9244,273.7
130.0,-0.073464,7.9192,273.7
131.0,-0.072217,7.9143,273.8
132.0,-0.073266,7.9091,273.8
133.0,-0.074259,7.9043,273.9
134.0,-0.072648,7.8991,273.9
135.0,-0.071509,7.8943,274
136.0,-0.073213,7.8891,274
137.0,-0.072605,7.8843,274.1
138.0,-0.071912,7.8788,274.1
139.0,-0.072099,7.8740,274.2
140.0,-0.071717,7.8688,274.2
141.0,-0.072697,7.8643,274.3
142.0,-0.073667,7.8588,274.3
143.0,-0.071487,7.8538,274.4
144.0,-0.073056,7.8488,274.4
145.0,-0.071872,7.8443,274.5
146.0,-0.072739,7.8388,274.5
147.0,-0.071981,7.8338,274.6
148.0,-0.072839,7.8288,274.6
149.0,-0.074424,7.8241,274.7
150.0,-0.071309,7.8188,274.7
151.0,-0.073100,7.8138,274.8
152.0,-0.073313,7.8088,274.8
153.0,-0.073716,7.8038,274.9
154.0,-0.073763,7.7986,274.9
155.0,-0.074907,7.7934,275
156.0,-0.073596,7.7884,275
157.0,-0.074620,7.7838,275.1
158.0,-0.073303,7.7784,275.1
159.0,-0.074083,7.7734,275.2
160.0,-0.074885,7.7684,275.2
161.0,-0.074933,7.7637,275.3
162.0,-0.075699,7.7584,275.3
163.0,-0.075593,7.7534,275.4
164.0,-0.075252,7.7484,275.4
165.0,-0.076236,7.7437,275.5
166.0,-0.076150,7.7382,275.5
167.0,-0.074631,7.7332,275.6
168.0,-0.074598,7.7283,275.6
169.0,-0.076651,7.7238,275.7
170.0,-0.075492,7.7183,275.7
171.0,-0.074699,7.7133,275.8
172.0,-0.076957,7.7083,275.8
173.0,-0.076195,7.7035,275.9
174.0,-0.075191,7.6983,275.9
175.0,-0.074990,7.6933,276
176.0,-0.074560,7.6883,276
177.0,-0.074801,7.6833,276.1
178.0,-0.076322,7.6781,276.1
179.0,-0.075844,7.6733,276.2
180.0,-0.075692,7.6681,276.2
181.0,-0.073946,7.6633,276.3
182.0,-0.075521,7.6580,276.3
183.0,-0.074546,7.6531,276.4
184.0,-0.074892,7.6481,276.4
185.0,-0.074874,7.6431,276.5
186.0,-0.075207,7.6380,276.5
187.0,-0.074938,7.6331,276.6
188.0,-0.076558,7.6281,276.6
189.0,-0.074033,7.6231,276.7
190.0,-0.075741,7.6180,276.7
191.0,-0.076164,7.6131,276.8
192.0,-0.075302,7.6081,276.8
193.0,-0.073872,7.6031,276.9
194.0,-0.075304,7.5977,276.9
195.0,-0.076018,7.5931,277
196.0,-0.075283,7.5879,277
197.0,-0.076199,7.5831,277.1
198.0,-0.076046,7.5777,277.1
199.0,-0.075542,7.5729,277.2
200.0,-0.074899,7.5677,277.2
201.0,-0.075315,7.5631,277.3
202.0,-0.074006,7.5577,277.3
203.0,-0.073806,7.5527,277.4
204.0,-0.073990,7.5477,277.4
205.0,-0.073709,7.5430,277.5
206.0,-0.073291,7.5377,277.5
207.0,-0.073188,7.5327,277.6
208.0,-0.074133,7.5277,277.6
209.0,-0.072323,7.5230,277.7
210.0,-0.072277,7.5175,277.7
211.0,-0.072717,7.5126,277.8
212.0,-0.071577,7.5075,277.8
213.0,-0.071125,7.5031,277.9
214.0,-0.072125,7.4975,277.9
215.0,-0.072798,7.4926,278
216.0,-0.071276,7.4875,278
217.0,-0.072362,7.4829,278.1
218.0,-0.070219,7.4775,278.1
219.0,-0.070898,7.4726,278.2
220.0,-0.072079,7.4676,278.2
221.0,-0.072853,7.4626,278.3
222.0,-0.071953,7.4575,278.3
223.0,-0.073044,7.4526,278.4
224.0,-0.072712,7.4476,278.4
225.0,-0.072753,7.4426,278.5
226.0,-0.072973,7.4375,278.5
227.0,-0.074164,7.4326,278.6
228.0,-0.074407,7.4275,278.6
229.0,-0.073181,7.4229,278.7
230.0,-0.073908,7.4175,278.7
231.0,-0.073845,7.4125,278.8
232.0,-0.074095,7.4075,278.8
233.0,-0.072735,7.4028,278.9
234.0,-0.074421,7.3974,278.9
235.0,-0.073471,7.3925,279
236.0,-0.073714,7.3875,279
237.0,-0.074943,7.3825,279.1
238.0,-0.073616,7.3774,279.1
239.0,-0.073580,7.3724,279.2
240.0,-0.072515,7.3674,279.2
241.0,-0.073318,7.3625,279.3
242.0,-0.071779,7.3571,279.3
243.0,-0.072297,7.3524,279.4
244.0,-0.070709,7.3471,279.4
245.0,-0.070623,7.3424,279.5
246.0,-0.073188,7.3369,279.5
247.0,-0.070481,7.3324,279.6
248.0,-0.071599,7.3271,279.6
249.0,-0.071020,7.3224,279.7
250.0,-0.071279,7.3169,279.7
251.0,-0.070732,7.3123,279.8
252.0,-0.069168,7.3074,279.8
253.0,-0.069933,7.3025,279.9
254.0,-0.069515,7.2971,279.9
255.0,-0.070895,7.2924,280
256.0,-0.074407,7.2874,280
257.0,-0.071230,7.2824,280.1
258.0,-0.073467,7.2774,280.1
259.0,-0.072976,7.2724,280.2
260.0,-0.074713,7.2674,280.2
261.0,-0.073290,7.2624,280.3
262.0,-0.075016,7.2571,280.3
263.0,-0.073979,7.2524,280.4
264.0,-0.074431,7.2471,280.4
265.0,-0.073613,7.2424,280.5
266.0,-0.074723,7.2370,280.5
267.0,-0.076482,7.2321,280.6
268.0,-0.076837,7.2270,280.6
269.0,-0.075996,7.2224,280.7
270.0,-0.077236,7.2170,280.7
271.0,-0.075158,7.2121,280.8
272.0,-0.073999,7.2071,280.8
273.0,-0.074092,7.2021,280.9
274.0,-0.075578,7.1968,280.9
275.0,-0.075416,7.1921,281
276.0,-0.075567,7.1871,281
277.0,-0.074374,7.1821,281.1
278.0,-0.074850,7.1768,281.1
279.0,-0.073531,7.1718,281.2
280.0,-0.074403,7.1668,281.2
281.0,-0.072361,7.1621,281.3
282.0,-0.073484,7.1568,281.3
283.0,-0.073212,7.1518,281.4
284.0,-0.074055,7.1468,281.4
285.0,-0.072463,7.1421,281.5
286.0,-0.072473,7.1365,281.5
287.0,-0.072474,7.1318,281.6
288.0,-0.072696,7.1268,281.6
289.0,-0.073498,7.1218,281.7
290.0,-0.071925,7.1165,281.7
291.0,-0.071501,7.1118,281.8
292.0,-0.072147,7.1068,281.8
293.0,-0.073175,7.1018,281.9
294.0,-0.075470,7.0968,281.9
295.0,-0.074478,7.0920,282
296.0,-0.072971,7.0870,282
297.0,-0.075898,7.0820,282.1
298.0,-0.076590,7.0765,282.1
299.0,-0.075136,7.0718,282.2
300.0,-0.075951,7.0668,282.2
301.0,-0.075035,7.0620,282.3
302.0,-0.077339,7.0565,282.3
303.0,-0.076205,7.0515,282.4
304.0,-0.076424,7.0465,282.4
305.0,-0.075477,7.0418,282.5
306.0,-0.074041,7.0365,282.5
307.0,-0.076020,7.0315,282.6
308.0,-0.075799,7.0265,282.6
309.0,-0.076423,7.0215,282.7
310.0,-0.075006,7.0164,282.7
311.0,-0.074224,7.0115,282.8
312.0,-0.075210,7.0064,282.8
313.0,-0.075966,7.0015,282.9
314.0,-0.073850,6.9962,282.9
315.0,-0.073974,6.9914,283
316.0,-0.071216,6.9864,283
317.0,-0.072448,6.9815,283.1
318.0,-0.072680,6.9762,283.1
319.0,-0.071669,6.9712,283.2
320.0,-0.073590,6.9664,283.2
321.0,-0.072690,6.9612,283.3
322.0,-0.072947,6.9559,283.3
323.0,-0.071838,6.9509,283.4
324.0,-0.070357,6.9462,283.4
325.0,-0.070188,6.9409,283.5
326.0,-0.070654,6.9359,283.5
327.0,-0.070450,6.9309,283.6
328.0,-0.071567,6.9262,283.6
329.0,-0.071146,6.9209,283.7
330.0,-0.071102,6.9156,283.7
331.0,-0.071155,6.9109,283.8
332.0,-0.072631,6.9059,283.8
333.0,-0.073176,6.9009,283.9
334.0,-0.074756,6.8956,283.9
335.0,-0.073846,6.8906,284
336.0,-0.073738,6.8858,284
337.0,-0.073355,6.8809,284.1
338.0,-0.074516,6.8755,284.1
339.0,-0.073970,6.8706,284.2
340.0,-0.075740,6.8657,284.2
341.0,-0.074618,6.8609,284.3
342.0,-0.074982,6.8555,284.3
343.0,-0.074815,6.8505,284.4
344.0,-0.075148,6.8455,284.4
345.0,-0.075189,6.8407,284.5
346.0,-0.073800,6.8355,284.5
347.0,-0.074892,6.8305,284.6
348.0,-0.075487,6.8255,284.6
349.0,-0.076588,6.8205,284.7
350.0,-0.075132,6.8155,284.7
351.0,-0.075378,6.8105,284.8
352.0,-0.074649,6.8055,284.8
353.0,-0.074792,6.8005,284.9
354.0,-0.076526,6.7951,284.9
355.0,-0.075342,6.7902,285
356.0,-0.074875,6.7852,285
357.0,-0.074193,6.7802,285.1
358.0,-0.074533,6.7751,285.1
359.0,-0.072972,6.7702,285.2
360.0,-0.073257,6.7652,285.2
361.0,-0.072855,6.7602,285.3
362.0,-0.073410,6.7551,285.3
363.0,-0.073959,6.7500,285.4
364.0,-0.074222,6.7452,285.4
365.0,-0.071870,6.7400,285.5
366.0,-0.072581,6.7349,285.5
367.0,-0.073580,6.7299,285.6
368.0,-0.072836,6.7251,285.6
369.0,-0.073531,6.7199,285.7
370.0,-0.075702,6.7149,285.7
371.0,-0.075543,6.7098,285.8
372.0,-0.075611,6.7049,285.8
373.0,-0.075230,6.6999,285.9
374.0,-0.073261,6.6949,285.9
375.0,-0.073496,6.6899,286
376.0,-0.073451,6.6849,286
377.0,-0.073140,6.6799,286.1
378.0,-0.074348,6.6750,286.1
379.0,-0.074317,6.6700,286.2
380.0,-0.075021,6.6650,286.2
381.0,-0.073394,6.6600,286.3
382.0,-0.074569,6.6547,286.3
383.0,-0.075230,6.6497,286.4
384.0,-0.075154,6.6447,286.4
385.0,-0.076046,6.6397,286.5
386.0,-0.074506,6.6347,286.5
387.0,-0.075893,6.6297,286.6
388.0,-0.076219,6.6247,286.6
389.0,-0.076642,6.6197,286.7
390.0,-0.074987,6.6147,286.7
391.0,-0.075789,6.6096,286.8
392.0,-0.077641,6.6047,286.8
393.0,-0.075854,6.5996,286.9
394.0,-0.075286,6.5946,286.9
395.0,-0.077218,6.5896,287
396.0,-0.075505,6.5846,287
397.0,-0.077346,6.5796,287.1
398.0,-0.076253,6.5744,287.1
399.0,-0.075875,6.5694,287.2
400.0,-0.075334,6.5644,287.2
401.0,-0.075566,6.5594,287.3
402.0,-0.075835,6.5544,287.3
403.0,-0.074468,6.5494,287.4
404.0,-0.074721,6.5444,287.4
405.0,-0.073465,6.5391,287.5
406.0,-0.073244,6.5344,287.5
407.0,-0.074671,6.5291,287.6
408.0,-0.071765,6.5244,287.6
409.0,-0.074125,6.5191,287.7
410.0,-0.071426,6.5141,287.7
411.0,-0.072580,6.5091,287.8
412.0,-0.069877,6.5042,287.8
413.0,-0.071736,6.4991,287.9
414.0,-0.072163,6.4941,287.9
415.0,-0.070464,6.4891,288
416.0,-0.072102,6.4842,288
417.0,-0.072196,6.4791,288.1
418.0,-0.069642,6.4741,288.1
419.0,-0.068795,6.4691,288.2
420.0,-0.070767,6.4643,288.2
421.0,-0.070454,6.4592,288.3
422.0,-0.070604,6.4543,288.3
423.0,-0.069445,6.4493,288.4
424.0,-0.069361,6.4443,288.4
425.0,-0.069751,6.4393,288.5
426.0,-0.070649,6.4340,288.5
427.0,-0.069784,6.4293,288.6
428.0,-0.067204,6.4243,288.6
429.0,-0.071228,6.4190,288.7
430.0,-0.069133,6.4140,288.7
431.0,-0.066319,6.4090,288.8
432.0,-0.065649,6.4041,288.8
433.0,-0.066818,6.3990,288.9
434.0,-0.065673,6.3940,288.9
435.0,-0.066701,6.3890,289
436.0,-0.066431,6.3841,289
437.0,-0.064219,6.3788,289.1
438.0,-0.064071,6.3741,289.1
439.0,-0.062534,6.3688,289.2
440.0,-0.061753,6.3641,289.2
441.0,-0.062872,6.3588,289.3
442.0,-0.062010,6.3538,289.3
443.0,-0.060618,6.3488,289.4
444.0,-0.059391,6.3441,289.4
445.0,-0.059682,6.3388,289.5
446.0,-0.058290,6.3337,289.5
447.0,-0.058832,6.3287,289.6
448.0,-0.054949,6.3240,289.6
449.0,-0.055210,6.3187,289.7
450.0,-0.054806,6.3137,289.7
451.0,-0.053603,6.3087,289.8
452.0,-0.052339,6.3040,289.8
453.0,-0.050904,6.2987,289.9
454.0,-0.051761,6.2940,289.9
455.0,-0.049911,6.2887,290
456.0,-0.049146,6.2840,290
457.0,-0.048456,6.2787,290.1
458.0,-0.047526,6.2740,290.1
459.0,-0.046807,6.2687,290.2
460.0,-0.047344,6.2640,290.2
461.0,-0.043776,6.2585,290.3
462.0,-0.043882,6.2536,290.3
463.0,-0.041330,6.2487,290.4
464.0,-0.039671,6.2443,290.4
465.0,-0.037759,6.2387,290.5
466.0,-0.037700,6.2337,290.5
467.0,-0.037037,6.2287,290.6
468.0,-0.033450,6.2239,290.6
469.0,-0.032983,6.2187,290.7
470.0,-0.031067,6.2137,290.7
471.0,-0.029283,6.2087,290.8
472.0,-0.027088,6.2039,290.8
473.0,-0.024919,6.1987,290.9
474.0,-0.023199,6.1939,290.9
475.0,-0.021842,6.1887,291
476.0,-0.021397,6.1839,291
477.0,-0.019009,6.1787,291.1
478.0,-0.016376,6.1736,291.1
479.0,-0.016051,6.1686,291.2
480.0,-0.013780,6.1640,291.2
481.0,-0.009272,6.1586,291.3
482.0,-0.007250,6.1536,291.3
483.0,-0.006035,6.1486,291.4
484.0,-0.002810,6.1436,291.4
485.0,-0.001021,6.1386,291.5
486.0,0.002464,6.1336,291.5
487.0,0.003760,6.1286,291.6
488.0,0.006439,6.1236,291.6
489.0,0.007993,6.1186,291.7
490.0,0.011489,6.1136,291.7
491.0,0.011157,6.1086,291.8
492.0,0.014671,6.1036,291.8
493.0,0.016754,6.0981,291.9
494.0,0.019774,6.0936,291.9
495.0,0.022305,6.0883,292
496.0,0.025282,6.0836,292
497.0,0.027548,6.0781,292.1
498.0,0.032427,6.0734,292.1
499.0,0.034212,6.0684,292.2
500.0,0.037688,6.0634,292.2
501.0,0.040393,6.0584,292.3
502.0,0.041842,6.0534,292.3
503.0,0.046237,6.0484,292.4
504.0,0.047313,6.0434,292.4
505.0,0.051779,6.0385,292.5
506.0,0.054743,6.0335,292.5
507.0,0.058730,6.0285,292.6
508.0,0.060742,6.0235,292.6
509.0,0.065052,6.0181,292.7
510.0,0.067222,6.0133,292.7
511.0,0.070755,6.0081,292.8
512.0,0.074728,6.0033,292.8
513.0,0.079495,5.9981,292.9
514.0,0.082543,5.9933,292.9
515.0,0.089212,5.9881,293
516.0,0.092546,5.9833,293
517.0,0.099597,5.9781,293.1
518.0,0.103109,5.9733,293.1
519.0,0.107622,5.9681,293.2
520.0,0.110117,5.9633,293.2
521.0,0.113686,5.9579,293.3
522.0,0.116321,5.9533,293.3
523.0,0.120021,5.9479,293.4
524.0,0.125708,5.9433,293.4
525.0,0.131105,5.9377,293.5
526.0,0.132428,5.9329,293.5
527.0,0.136919,5.9279,293.6
528.0,0.142059,5.9229,293.6
529.0,0.149853,5.9177,293.7
530.0,0.154064,5.9130,293.7
531.0,0.157068,5.9080,293.8
532.0,0.159240,5.9030,293.8
533.0,0.163929,5.8978,293.9
534.0,0.168491,5.8930,293.9
535.0,0.173204,5.8878,294
536.0,0.177984,5.8830,294
537.0,0.185376,5.8773,294.1
538.0,0.191775,5.8726,294.1
539.0,0.194742,5.8676,294.2
540.0,0.200154,5.8630,294.2
541.0,0.206574,5.8574,294.3
542.0,0.211536,5.8526,294.3
543.0,0.215525,5.8476,294.4
544.0,0.221030,5.8427,294.4
545.0,0.226319,5.8374,294.5
546.0,0.233181,5.8328,294.5
547.0,0.237980,5.8277,294.6
548.0,0.244356,5.8229,294.6
549.0,0.250106,5.8175,294.7
550.0,0.257002,5.8125,294.7
551.0,0.262751,5.8076,294.8
552.0,0.269713,5.8028,294.8
553.0,0.275686,5.7976,294.9
554.0,0.281890,5.7926,294.9
555.0,0.286684,5.7876,295
556.0,0.293040,5.7826,295
557.0,0.299823,5.7774,295.1
558.0,0.307572,5.7724,295.1
559.0,0.314557,5.7674,295.2
560.0,0.320984,5.7624,295.2
561.0,0.324643,5.7572,295.3
562.0,0.331148,5.7524,295.3
563.0,0.335296,5.7472,295.4
564.0,0.341949,5.7424,295.4
565.0,0.348372,5.7370,295.5
566.0,0.351312,5.7320,295.5
567.0,0.358421,5.7270,295.6
568.0,0.366125,5.7222,295.6
569.0,0.373562,5.7170,295.7
570.0,0.380581,5.7120,295.7
571.0,0.388108,5.7070,295.8
572.0,0.395961,5.7022,295.8
573.0,0.404584,5.6970,295.9
574.0,0.409801,5.6920,295.9
575.0,0.418790,5.6870,296
576.0,0.426780,5.6822,296
577.0,0.435166,5.6768,296.1
578.0,0.442837,5.6720,296.1
579.0,0.452087,5.6668,296.2
580.0,0.459234,5.6623,296.2
581.0,0.470411,5.6566,296.3
582.0,0.477947,5.6519,296.3
583.0,0.488670,5.6466,296.4
584.0,0.496918,5.6419,296.4
585.0,0.506972,5.6367,296.5
586.0,0.516039,5.6319,296.5
587.0,0.523438,5.6269,296.6
588.0,0.533772,5.6219,296.6
589.0,0.543601,5.6169,296.7
590.0,0.553852,5.6121,296.7
591.0,0.562999,5.6069,296.8
592.0,0.573555,5.6022,296.8
593.0,0.581997,5.5966,296.9
594.0,0.589761,5.5919,296.9
595.0,0.599771,5.5869,297
596.0,0.609976,5.5819,297
597.0,0.618149,5.5767,297.1
598.0,0.627478,5.5719,297.1
599.0,0.638606,5.5669,297.2
600.0,0.648609,5.5619,297.2
601.0,0.658557,5.5567,297.3
602.0,0.669833,5.5517,297.3
603.0,0.680877,5.5467,297.4
604.0,0.693717,5.5420,297.4
605.0,0.704712,5.5367,297.5
606.0,0.715266,5.5317,297.5
607.0,0.728011,5.5267,297.6
608.0,0.742066,5.5217,297.6
609.0,0.755570,5.5164,297.7
610.0,0.769740,5.5114,297.7
611.0,0.786514,5.5064,297.8
612.0,0.800103,5.5017,297.8
613.0,0.819190,5.4964,297.9
614.0,0.834756,5.4914,297.9
615.0,0.851705,5.4864,298
616.0,0.868537,5.4817,298
617.0,0.885374,5.4765,298.1
618.0,0.902670,5.4715,298.1
619.0,0.914980,5.4665,298.2
620.0,0.929035,5.4615,298.2
621.0,0.945962,5.4565,298.3
622.0,0.963577,5.4515,298.3
623.0,0.976960,5.4465,298.4
624.0,0.994129,5.4416,298.4
625.0,1.014447,5.4360,298.5
626.0,1.028834,5.4315,298.5
627.0,1.047185,5.4266,298.6
628.0,1.065001,5.4213,298.6
629.0,1.082498,5.4163,298.7
630.0,1.098553,5.4113,298.7
631.0,1.116137,5.4065,298.8
632.0,1.130341,5.4016,298.8
633.0,1.149313,5.3966,298.9
634.0,1.170993,5.3916,298.9
635.0,1.185801,5.3866,299
636.0,1.206852,5.3816,299
637.0,1.225217,5.3764,299.1
638.0,1.245094,5.3716,299.1
639.0,1.265040,5.3664,299.2
640.0,1.287088,5.3616,299.2
641.0,1.307716,5.3564,299.3
642.0,1.328850,5.3514,299.3
643.0,1.350033,5.3465,299.4
644.0,1.371531,5.3414,299.4
645.0,1.396019,5.3364,299.5
646.0,1.416038,5.3315,299.5
647.0,1.440169,5.3265,299.6
648.0,1.464780,5.3215,299.6
649.0,1.490447,5.3162,299.7
650.0,1.515029,5.3113,299.7
651.0,1.536561,5.3063,299.8
652.0,1.563478,5.3015,299.8
653.0,1.590014,5.2963,299.9
654.0,1.616757,5.2913,299.9
655.0,1.643458,5.2864,300
656.0,1.674310,5.2816,300
657.0,1.703372,5.2761,300.1
658.0,1.732675,5.2711,300.1
659.0,1.764424,5.2664,300.2
660.0,1.795546,5.2614,300.2
661.0,1.828055,5.2561,300.3
662.0,1.860543,5.2511,300.3
663.0,1.894080,5.2464,300.4
664.0,1.930777,5.2415,300.4
665.0,1.964405,5.2362,300.5
666.0,1.998060,5.2312,300.5
667.0,2.034699,5.2263,300.6
668.0,2.070201,5.2213,300.6
669.0,2.109179,5.2163,300.7
670.0,2.145380,5.2113,300.7
671.0,2.182242,5.2066,300.8
672.0,2.222001,5.2015,300.8
673.0,2.261480,5.1966,300.9
674.0,2.299844,5.1917,300.9
675.0,2.340007,5.1870,301
676.0,2.381789,5.1817,301
677.0,2.426176,5.1765,301.1
678.0,2.464304,5.1718,301.1
679.0,2.500647,5.1668,301.2
680.0,2.540014,5.1618,301.2
681.0,2.583379,5.1566,301.3
682.0,2.626189,5.1519,301.3
683.0,2.675127,5.1469,301.4
684.0,2.728024,5.1419,301.4
685.0,2.779626,5.1366,301.5
686.0,2.833409,5.1320,301.5
687.0,2.888025,5.1270,301.6
688.0,2.944138,5.1220,301.6
689.0,3.001764,5.1170,301.7
690.0,3.059962,5.1120,301.7
691.0,3.120502,5.1070,301.8
692.0,3.182791,5.1021,301.8
693.0,3.248837,5.0969,301.9
694.0,3.312069,5.0919,301.9
695.0,3.375995,5.0872,302
696.0,3.445343,5.0820,302
697.0,3.516066,5.0770,302.1
698.0,3.587649,5.0721,302.1
699.0,3.660169,5.0671,302.2
700.0,3.738006,5.0622,302.2
701.0,3.815088,5.0571,302.3
702.0,3.892596,5.0522,302.3
703.0,3.972894,5.0473,302.4
704.0,4.058261,5.0421,302.4
705.0,4.142949,5.0368,302.5
706.0,4.221822,5.0322,302.5
707.0,4.292593,5.0275,302.6
708.0,4.382027,5.0223,302.6
709.0,4.477149,5.0170,302.7
710.0,4.574420,5.0121,302.7
711.0,4.666561,5.0074,302.8
712.0,4.772026,5.0022,302.8
713.0,4.879206,4.9972,302.9
714.0,4.972892,4.9923,302.9
715.0,5.068169,4.9877,303
716.0,5.165756,4.9825,303
717.0,5.277647,4.9776,303.1
718.0,5.394470,4.9727,303.1
719.0,5.505023,4.9680,303.2
720.0,5.629714,4.9628,303.2
721.0,5.756399,4.9577,303.3
722.0,5.890905,4.9530,303.3
723.0,6.005722,4.9483,303.4
724.0,6.144805,4.9431,303.4
725.0,6.296418,4.9380,303.5
726.0,6.455945,4.9331,303.5
727.0,6.609731,4.9284,303.6
728.0,6.781252,4.9233,303.6
729.0,6.948688,4.9184,303.7
730.0,7.127007,4.9135,303.7
731.0,7.299322,4.9088,303.8
732.0,7.492636,4.9033,303.8
733.0,7.679122,4.8989,303.9
734.0,7.866460,4.8935,303.9
735.0,8.056068,4.8892,304
736.0,8.274267,4.8839,304
737.0,8.488451,4.8789,304.1
738.0,8.706023,4.8740,304.1
739.0,8.917370,4.8694,304.2
740.0,9.165336,4.8643,304.2
741.0,9.401878,4.8594,304.3
742.0,9.643563,4.8545,304.3
743.0,9.888308,4.8499,304.4
