Repository: lloxxa/DOI-10.3389-fphy.2024.1412352

# Sucker analysis

This project studies the adhesion of arrays of millimeter-sized suction cups made from polydimethylsiloxane. Repository contains both data obtained in this project and code used to analyse said data.

## <a name="Introduction"></a> Introduction

Patterned surfaces are known to show superior adhesive properties compared to continuos surfaces. [1] Animals such as geckos use patterned surfaces to climb. Many aritficial bio-inspired patterned adhesive surfaces have been made. We make and study arrays of millimeter-sized suction cups, inspired by the surfaces found on cephalopods for applications in soft robotics. This research was carried out at the Laboratory of Physical Chemistry & Soft Matter at Wageningen University & Research and funded by 4TU.Federation through the program 'Soft Robotics' with Grant No. 4TU-UIT-335. This repository contains all data that was collected in this project as well as the code used to analyse it. This document contains detailed information about how the data was acquired.

## <a name="Fabrication"></a> Fabrication
We use a double-negative mold to make the samples. A positive mold is made by 3D-printing (1). We cast this mold with Dragon Skin &trade; (2) to obtain a soft, negative mold. This mold is coated with fluor polymers to allow for the release of the sample from the mold later (3). We then pour Ecoflex &trade; in the mold after which we degas the liquid Ecoflex &trade; for 15 minutes to ensure no bubbles are present in our sample(4). We cure the Ecoflex &trade; at room temperature for 24 hours before peeling it from the mold to obtain our final sample (5). This sample was connected to a glass microscope slide by plasma bonding. 
The figure below shows the geometry of the suction cups.

## <a name="Measurements"></a> Measurements

All measurements were performed using an Anton Paar MCR-501 rheometer. A glass plate accessory (P-PTD120/GL) was used as a countersurface to the suction cups. Samples were glued to a custom-made 3D-printed probe. A sample was placed on the countersurface with the cups facing down after which glue was placed on the sample (1). The probe was lowered so it is only in contact with the glue, after which the glue is cured by UV-light (2). This procedure aims to align the sample perfectly with the glass countersurface and is visualized below. 
One measurement cycle consists of four distinct phases, visualized below. The first phase is the approach (1 & 2) where the probe approaches the countersurface until a certain force is detected. The force by which we indent the sample to the countersurface is called the preload. The next phase is the relaxation phase, where the probe does not move for 20 seconds (3). AFter the relaxation, retraction starts. The probe pulls the sample away from the countersurface at a certain speed that we call the retraction speed (4 & 5). After the sample has detached completely from the countersurface, a short transition phase happens where the retraction ends and approach is initiated. Generally, we repeat this cycle multiple times for each experiment. For information about the preload, retraction speed and number of cycles that correspond to each dataset, see About the data(#About). 
It is important to note that each phase has its own CSV file in the raw data.

File: Raw data/Maaike/Niet in thesis/Million/PDMS_P3_FN10/PDMS_P3_FN10_Interval_12.csv
Point No.,Normal Force [N],Gap [mm],Time [s]
2,-0.410193,7.7163,215
3,-0.537258,7.7662,215.1
4,-0.427057,7.8160,215.2
5,-0.192261,7.8661,215.3
6,-0.142004,7.9162,215.4
7,-0.129496,7.9659,215.5
8,-0.045985,8.0160,215.6
9,-0.044032,8.0658,215.7
10,-0.046869,8.1159,215.8
11,-0.046023,8.1657,215.9
12,-0.047782,8.2157,216
13,-0.051139,8.2656,216.1
14,-0.052857,8.3156,216.2
15,-0.054879,8.3654,216.3
16,-0.040204,8.4152,216.4
17,-0.052321,8.4651,216.5
18,-0.041730,8.5150,216.6
19,-0.048568,8.5645,216.7
20,-0.043995,8.6144,216.8
21,-0.045983,8.6643,216.9
22,-0.048755,8.7143,217
23,-0.047211,8.7643,217.1
24,-0.036102,8.8144,217.2
25,-0.044689,8.8640,217.3
26,-0.056902,8.9140,217.4
27,-0.046018,8.9640,217.5
28,-0.045157,9.0138,217.6
29,-0.051559,9.0637,217.7
30,-0.045291,9.1137,217.8
31,-0.041367,9.1637,217.9
32,-0.041284,9.2136,218
33,-0.048063,9.2636,218.1
34,-0.044088,9.3135,218.2
35,-0.040812,9.3636,218.3
36,-0.051005,9.4135,218.4
37,-0.044252,9.4635,218.5
38,-0.047989,9.5133,218.6
39,-0.059203,9.5630,218.7
40,-0.049000,9.6124,218.8
41,-0.041449,9.6622,218.9
42,-0.049325,9.7122,219
43,-0.047707,9.7622,219.1
44,-0.046195,9.8122,219.2
45,-0.049690,9.8622,219.3
46,-0.046575,9.9121,219.4
47,-0.049730,9.9621,219.5

File: Raw data/Maaike/Niet in thesis/Million/PDMS_P3_FN10/PDMS_P3_FN10_Interval_13.csv
Point No.,Normal Force [N],Gap [mm],Time [s]
1.0,-0.036190,10.0384,219.6
2.0,-0.047875,10.0405,219.7
3.0,-0.052706,10.0364,219.7
4.0,-0.060704,10.0313,219.8
5.0,-0.060791,10.0263,219.8
6.0,-0.061492,10.0209,219.9
7.0,-0.063103,10.0162,219.9
8.0,-0.060333,10.0112,220
9.0,-0.057059,10.0063,220
10.0,-0.058898,10.0009,220.1
11.0,-0.055467,9.9959,220.1
12.0,-0.060666,9.9909,220.2
13.0,-0.062149,9.9862,220.2
14.0,-0.059104,9.9809,220.3
15.0,-0.057252,9.9759,220.3
16.0,-0.063465,9.9709,220.4
17.0,-0.059834,9.9662,220.4
18.0,-0.059797,9.9606,220.5
19.0,-0.059792,9.9556,220.5
20.0,-0.059232,9.9506,220.6
21.0,-0.060501,9.9459,220.6
22.0,-0.056530,9.9409,220.7
23.0,-0.052493,9.9359,220.7
24.0,-0.060879,9.9309,220.8
25.0,-0.057879,9.9262,220.8
26.0,-0.065284,9.9206,220.9
27.0,-0.056107,9.9162,220.9
28.0,-0.056686,9.9111,221
29.0,-0.057322,9.9062,221
30.0,-0.057314,9.9006,221.1
31.0,-0.058390,9.8961,221.1
32.0,-0.059329,9.8909,221.2
33.0,-0.058338,9.8862,221.2
34.0,-0.057512,9.8805,221.3
35.0,-0.062778,9.8760,221.3
36.0,-0.062403,9.8709,221.4
37.0,-0.060417,9.8663,221.4
38.0,-0.063286,9.8605,221.5
39.0,-0.056949,9.8559,221.5
40.0,-0.062452,9.8508,221.6
41.0,-0.066661,9.8462,221.6
42.0,-0.061922,9.8408,221.7
43.0,-0.060316,9.8362,221.7
44.0,-0.064919,9.8308,221.8
45.0,-0.062068,9.8262,221.8
46.0,-0.061919,9.8208,221.9
47.0,-0.063827,9.8159,221.9
48.0,-0.065920,9.8109,222
49.0,-0.061497,9.8062,222
50.0,-0.056842,9.8008,222.1
51.0,-0.067130,9.7958,222.1
52.0,-0.062264,9.7908,222.2
53.0,-0.064797,9.7859,222.2
54.0,-0.063506,9.7805,222.3
55.0,-0.057410,9.7758,222.3
56.0,-0.065099,9.7708,222.4
57.0,-0.066543,9.7658,222.4
58.0,-0.061500,9.7605,222.5
59.0,-0.064593,9.7558,222.5
60.0,-0.056482,9.7508,222.6
61.0,-0.061494,9.7458,222.6
62.0,-0.061040,9.7405,222.7
63.0,-0.057973,9.7358,222.7
64.0,-0.060793,9.7308,222.8
65.0,-0.059907,9.7258,222.8
66.0,-0.057282,9.7203,222.9
67.0,-0.061348,9.7155,222.9
68.0,-0.063267,9.7105,223
69.0,-0.061110,9.7058,223
70.0,-0.056440,9.7003,223.1
71.0,-0.061655,9.6953,223.1
72.0,-0.062957,9.6905,223.2
73.0,-0.064005,9.6853,223.2
74.0,-0.059037,9.6803,223.3
75.0,-0.055838,9.6753,223.3
76.0,-0.065773,9.6703,223.4
77.0,-0.066924,9.6653,223.4
78.0,-0.061165,9.6603,223.5
79.0,-0.055414,9.6553,223.5
80.0,-0.065969,9.6504,223.6
81.0,-0.066035,9.6453,223.6
82.0,-0.063597,9.6401,223.7
83.0,-0.056818,9.6352,223.7
84.0,-0.063291,9.6303,223.8
85.0,-0.065728,9.6253,223.8
86.0,-0.061819,9.6201,223.9
87.0,-0.061873,9.6149,223.9
88.0,-0.064590,9.6103,224
89.0,-0.062439,9.6053,224
90.0,-0.064905,9.5999,224.1
91.0,-0.061396,9.5951,224.1
92.0,-0.059526,9.5901,224.2
93.0,-0.064690,9.5853,224.2
94.0,-0.058788,9.5799,224.3
95.0,-0.061378,9.5749,224.3
96.0,-0.063380,9.5701,224.4
97.0,-0.064836,9.5649,224.4
98.0,-0.060911,9.5594,224.5
99.0,-0.058174,9.5547,224.5
100.0,-0.057615,9.5499,224.6
101.0,-0.060806,9.5447,224.6
102.0,-0.063411,9.5394,224.7
103.0,-0.060508,9.5347,224.7
104.0,-0.057793,9.5297,224.8
105.0,-0.063299,9.5246,224.8
106.0,-0.063179,9.5194,224.9
107.0,-0.061733,9.5144,224.9
108.0,-0.067904,9.5094,225
109.0,-0.065628,9.5044,225
110.0,-0.068388,9.4990,225.1
111.0,-0.055859,9.4940,225.1
112.0,-0.066777,9.4895,225.2
113.0,-0.056703,9.4843,225.2
114.0,-0.068414,9.4790,225.3
115.0,-0.064509,9.4740,225.3
116.0,-0.058602,9.4690,225.4
117.0,-0.065909,9.4640,225.4
118.0,-0.065095,9.4590,225.5
119.0,-0.062923,9.4540,225.5
120.0,-0.061577,9.4490,225.6
121.0,-0.060160,9.4440,225.6
122.0,-0.065223,9.4390,225.7
123.0,-0.062336,9.4340,225.7
124.0,-0.059455,9.4292,225.8
125.0,-0.061163,9.4240,225.8
126.0,-0.061081,9.4188,225.9
127.0,-0.060474,9.4138,225.9
128.0,-0.065328,9.4090,226
129.0,-0.062912,9.4038,226
130.0,-0.062813,9.3988,226.1
131.0,-0.063263,9.3940,226.1
132.0,-0.061865,9.3890,226.2
133.0,-0.062536,9.3840,226.2
134.0,-0.059391,9.3788,226.3
135.0,-0.061089,9.3738,226.3
136.0,-0.065515,9.3688,226.4
137.0,-0.063063,9.3638,226.4
138.0,-0.062000,9.3586,226.5
139.0,-0.072264,9.3536,226.5
140.0,-0.062757,9.3488,226.6
141.0,-0.067400,9.3436,226.6
142.0,-0.066998,9.3385,226.7
143.0,-0.061483,9.3336,226.7
144.0,-0.065032,9.3285,226.8
145.0,-0.064068,9.3236,226.8
146.0,-0.062780,9.3185,226.9
147.0,-0.064535,9.3135,226.9
148.0,-0.063595,9.3085,227
149.0,-0.066804,9.3034,227
150.0,-0.062853,9.2985,227.1
151.0,-0.065065,9.2932,227.1
152.0,-0.062875,9.2885,227.2
153.0,-0.063555,9.2832,227.2
154.0,-0.063389,9.2782,227.3
155.0,-0.064652,9.2732,227.3
156.0,-0.064702,9.2682,227.4
157.0,-0.062299,9.2632,227.4
158.0,-0.064955,9.2582,227.5
159.0,-0.066423,9.2532,227.5
160.0,-0.062959,9.2482,227.6
161.0,-0.064030,9.2430,227.6
162.0,-0.059248,9.2381,227.7
163.0,-0.064311,9.2330,227.7
164.0,-0.064406,9.2283,227.8
165.0,-0.061665,9.2230,227.8
166.0,-0.058623,9.2182,227.9
167.0,-0.056958,9.2130,227.9
168.0,-0.060560,9.2080,228
169.0,-0.065749,9.2030,228
170.0,-0.062567,9.1980,228.1
171.0,-0.064118,9.1928,228.1
172.0,-0.066409,9.1880,228.2
173.0,-0.060046,9.1830,228.2
174.0,-0.060447,9.1780,228.3
175.0,-0.059149,9.1727,228.3
176.0,-0.063141,9.1680,228.4
177.0,-0.058068,9.1627,228.4
178.0,-0.064214,9.1577,228.5
179.0,-0.063528,9.1527,228.5
180.0,-0.064048,9.1480,228.6
181.0,-0.063748,9.1427,228.6
182.0,-0.058307,9.1377,228.7
183.0,-0.057213,9.1327,228.7
184.0,-0.061018,9.1277,228.8
185.0,-0.060827,9.1227,228.8
186.0,-0.060980,9.1177,228.9
187.0,-0.057015,9.1127,228.9
188.0,-0.063560,9.1077,229
189.0,-0.066022,9.1027,229
190.0,-0.060245,9.0977,229.1
191.0,-0.064861,9.0927,229.1
192.0,-0.060616,9.0877,229.2
193.0,-0.065715,9.0826,229.2
194.0,-0.056731,9.0776,229.3
195.0,-0.062275,9.0726,229.3
196.0,-0.061832,9.0677,229.4
197.0,-0.063435,9.0626,229.4
198.0,-0.067211,9.0574,229.5
199.0,-0.062293,9.0524,229.5
200.0,-0.054133,9.0475,229.6
201.0,-0.055662,9.0424,229.6
202.0,-0.056187,9.0374,229.7
203.0,-0.059262,9.0324,229.7
204.0,-0.064770,9.0275,229.8
205.0,-0.059432,9.0224,229.8
206.0,-0.055883,9.0174,229.9
207.0,-0.062650,9.0121,229.9
208.0,-0.060655,9.0075,230
209.0,-0.063442,9.0021,230
210.0,-0.059547,8.9971,230.1
211.0,-0.064869,8.9921,230.1
212.0,-0.065750,8.9876,230.2
213.0,-0.064947,8.9821,230.2
214.0,-0.060621,8.9773,230.3
215.0,-0.065291,8.9723,230.3
216.0,-0.060697,8.9676,230.4
217.0,-0.064189,8.9623,230.4
218.0,-0.061561,8.9573,230.5
219.0,-0.065184,8.9523,230.5
220.0,-0.060368,8.9475,230.6
221.0,-0.061085,8.9423,230.6
222.0,-0.060494,8.9373,230.7
223.0,-0.062579,8.9323,230.7
224.0,-0.062214,8.9275,230.8
225.0,-0.068344,8.9220,230.8
226.0,-0.059835,8.9175,230.9
227.0,-0.070392,8.9120,230.9
228.0,-0.062194,8.9075,231
229.0,-0.069453,8.9020,231
230.0,-0.064953,8.8973,231.1
231.0,-0.063681,8.8920,231.1
232.0,-0.060777,8.8875,231.2
233.0,-0.065359,8.8820,231.2
234.0,-0.061794,8.8770,231.3
235.0,-0.060854,8.8720,231.3
236.0,-0.062347,8.8673,231.4
237.0,-0.054397,8.8620,231.4
238.0,-0.058550,8.8570,231.5
239.0,-0.061321,8.8520,231.5
240.0,-0.059345,8.8473,231.6
241.0,-0.065095,8.8420,231.6
242.0,-0.064212,8.8370,231.7
243.0,-0.073623,8.8320,231.7
244.0,-0.059870,8.8273,231.8
245.0,-0.064759,8.8219,231.8
246.0,-0.057390,8.8170,231.9
247.0,-0.057759,8.8119,231.9
248.0,-0.065135,8.8073,232
249.0,-0.062138,8.8021,232
250.0,-0.062734,8.7969,232.1
251.0,-0.057890,8.7919,232.1
252.0,-0.058998,8.7869,232.2
253.0,-0.057211,8.7819,232.2
254.0,-0.054244,8.7769,232.3
255.0,-0.057941,8.7719,232.3
256.0,-0.066002,8.7670,232.4
257.0,-0.061575,8.7620,232.4
258.0,-0.059106,8.7571,232.5
259.0,-0.058635,8.7521,232.5
260.0,-0.054659,8.7472,232.6
261.0,-0.062257,8.7421,232.6
262.0,-0.066326,8.7371,232.7
263.0,-0.057900,8.7318,232.7
264.0,-0.053677,8.7272,232.8
265.0,-0.054356,8.7218,232.8
266.0,-0.050787,8.7168,232.9
267.0,-0.058374,8.7118,232.9
268.0,-0.055943,8.7071,233
269.0,-0.050814,8.7018,233
270.0,-0.056754,8.6968,233.1
271.0,-0.060540,8.6918,233.1
272.0,-0.061515,8.6868,233.2
273.0,-0.062303,8.6818,233.2
274.0,-0.047832,8.6768,233.3
275.0,-0.058274,8.6718,233.3
276.0,-0.051332,8.6668,233.4
277.0,-0.063752,8.6615,233.4
278.0,-0.051176,8.6568,233.5
279.0,-0.051128,8.6515,233.5
280.0,-0.053020,8.6468,233.6
281.0,-0.058639,8.6415,233.6
282.0,-0.054389,8.6365,233.7
283.0,-0.064837,8.6315,233.7
284.0,-0.051752,8.6265,233.8
285.0,-0.063849,8.6214,233.8
286.0,-0.057996,8.6165,233.9
287.0,-0.058884,8.6115,233.9
288.0,-0.064131,8.6065,234
289.0,-0.058896,8.6014,234
290.0,-0.058219,8.5965,234.1
291.0,-0.062153,8.5917,234.1
292.0,-0.062232,8.5865,234.2
293.0,-0.061167,8.5812,234.2
294.0,-0.058596,8.5762,234.3
295.0,-0.062313,8.5712,234.3
296.0,-0.055502,8.5665,234.4
297.0,-0.061082,8.5612,234.4
298.0,-0.052664,8.5564,234.5
299.0,-0.061378,8.5514,234.5
300.0,-0.055439,8.5464,234.6
301.0,-0.059949,8.5414,234.6
302.0,-0.055383,8.5364,234.7
303.0,-0.058379,8.5314,234.7
304.0,-0.056277,8.5264,234.8
305.0,-0.051940,8.5213,234.8
306.0,-0.055032,8.5164,234.9
307.0,-0.061006,8.5113,234.9
308.0,-0.052757,8.5064,235
309.0,-0.059054,8.5011,235
310.0,-0.052743,8.4962,235.1
311.0,-0.060768,8.4911,235.1
312.0,-0.054206,8.4864,235.2
313.0,-0.053164,8.4811,235.2
314.0,-0.061547,8.4762,235.3
315.0,-0.063964,8.4711,235.3
316.0,-0.052408,8.4662,235.4
317.0,-0.055644,8.4608,235.4
318.0,-0.059903,8.4562,235.5
319.0,-0.060995,8.4508,235.5
320.0,-0.054012,8.4462,235.6
321.0,-0.059956,8.4408,235.6
322.0,-0.054548,8.4358,235.7
323.0,-0.061729,8.4308,235.7
324.0,-0.056541,8.4259,235.8
325.0,-0.059200,8.4205,235.8
326.0,-0.062133,8.4158,235.9
327.0,-0.059638,8.4108,235.9
328.0,-0.059590,8.4058,236
329.0,-0.060908,8.4005,236
330.0,-0.055313,8.3955,236.1
331.0,-0.058512,8.3905,236.1
332.0,-0.060518,8.3858,236.2
333.0,-0.061955,8.3806,236.2
334.0,-0.057382,8.3755,236.3
335.0,-0.058232,8.3706,236.3
336.0,-0.051154,8.3655,236.4
337.0,-0.056963,8.3602,236.4
338.0,-0.057672,8.3553,236.5
339.0,-0.063447,8.3502,236.5
340.0,-0.059576,8.3455,236.6
341.0,-0.056787,8.3403,236.6
342.0,-0.053643,8.3353,236.7
343.0,-0.057541,8.3303,236.7
344.0,-0.056472,8.3255,236.8
345.0,-0.058602,8.3201,236.8
346.0,-0.049699,8.3155,236.9
347.0,-0.062418,8.3103,236.9
348.0,-0.055864,8.3055,237
349.0,-0.065017,8.2999,237
350.0,-0.064280,8.2953,237.1
351.0,-0.062457,8.2903,237.1
352.0,-0.063143,8.2853,237.2
353.0,-0.059624,8.2799,237.2
354.0,-0.056822,8.2751,237.3
355.0,-0.061642,8.2701,237.3
356.0,-0.058667,8.2651,237.4
357.0,-0.059909,8.2599,237.4
358.0,-0.062319,8.2551,237.5
359.0,-0.058707,8.2501,237.5
360.0,-0.061137,8.2451,237.6
361.0,-0.064013,8.2397,237.6
362.0,-0.059518,8.2349,237.7
363.0,-0.064639,8.2299,237.7
364.0,-0.065861,8.2249,237.8
365.0,-0.057999,8.2197,237.8
366.0,-0.062350,8.2149,237.9
367.0,-0.065570,8.2099,237.9
368.0,-0.059847,8.2049,238
369.0,-0.053874,8.1994,238
370.0,-0.056852,8.1949,238.1
371.0,-0.057610,8.1896,238.1
372.0,-0.060287,8.1849,238.2
373.0,-0.055029,8.1794,238.2
374.0,-0.061281,8.1748,238.3
375.0,-0.057492,8.1699,238.3
376.0,-0.062109,8.1648,238.4
377.0,-0.066298,8.1594,238.4
378.0,-0.058977,8.1547,238.5
379.0,-0.059074,8.1496,238.5
380.0,-0.062054,8.1447,238.6
381.0,-0.061484,8.1394,238.6
382.0,-0.056035,8.1347,238.7
383.0,-0.063481,8.1296,238.7
384.0,-0.055925,8.1247,238.8
385.0,-0.051842,8.1197,238.8
386.0,-0.058143,8.1147,238.9
387.0,-0.061010,8.1097,238.9
388.0,-0.056520,8.1047,239
389.0,-0.054769,8.0994,239
390.0,-0.058287,8.0947,239.1
391.0,-0.055046,8.0897,239.1
392.0,-0.051049,8.0847,239.2
393.0,-0.060574,8.0794,239.2
394.0,-0.055152,8.0747,239.3
395.0,-0.057536,8.0697,239.3
396.0,-0.057372,8.0647,239.4
397.0,-0.061351,8.0591,239.4
398.0,-0.056588,8.0544,239.5
399.0,-0.059878,8.0494,239.5
400.0,-0.059678,8.0444,239.6
401.0,-0.060309,8.0391,239.6
402.0,-0.059964,8.0344,239.7
403.0,-0.063963,8.0294,239.7
404.0,-0.061718,8.0243,239.8
405.0,-0.063624,8.0191,239.8
406.0,-0.062656,8.0143,239.9
407.0,-0.064317,8.0094,239.9
408.0,-0.060809,8.0043,240
409.0,-0.065755,7.9990,240
410.0,-0.065126,7.9940,240.1
411.0,-0.063229,7.9891,240.1
412.0,-0.064562,7.9840,240.2
413.0,-0.063642,7.9790,240.2
414.0,-0.061422,7.9740,240.3
415.0,-0.063362,7.9690,240.3
416.0,-0.068907,7.9640,240.4
417.0,-0.063684,7.9588,240.4
418.0,-0.065085,7.9540,240.5
419.0,-0.061927,7.9488,240.5
420.0,-0.063967,7.9440,240.6
421.0,-0.058914,7.9388,240.6
422.0,-0.063457,7.9338,240.7
423.0,-0.068646,7.9289,240.7
424.0,-0.061997,7.9239,240.8
425.0,-0.056890,7.9187,240.8
426.0,-0.060411,7.9138,240.9
427.0,-0.060881,7.9091,240.9
428.0,-0.067527,7.9038,241
429.0,-0.062052,7.8988,241
430.0,-0.062745,7.8938,241.1
431.0,-0.058392,7.8888,241.1
432.0,-0.066301,7.8840,241.2
433.0,-0.063478,7.8788,241.2
434.0,-0.057745,7.8738,241.3
435.0,-0.063916,7.8688,241.3
436.0,-0.068195,7.8638,241.4
437.0,-0.057751,7.8588,241.4
438.0,-0.061475,7.8537,241.5
439.0,-0.062555,7.8488,241.5
440.0,-0.060885,7.8437,241.6
441.0,-0.059608,7.8388,241.6
442.0,-0.053733,7.8337,241.7
443.0,-0.053760,7.8288,241.7
444.0,-0.045226,7.8237,241.8
445.0,-0.040574,7.8185,241.8
446.0,-0.037452,7.8137,241.9
447.0,-0.033966,7.8088,241.9
448.0,-0.020473,7.8037,242
449.0,-0.014120,7.7985,242
450.0,-0.007689,7.7935,242.1
451.0,-0.002220,7.7888,242.1
452.0,0.002661,7.7838,242.2
453.0,0.006370,7.7785,242.2
454.0,0.013992,7.7735,242.3
455.0,0.019991,7.7688,242.3
456.0,0.026906,7.7638,242.4
457.0,0.034906,7.7585,242.4
458.0,0.043239,7.7535,242.5
459.0,0.052853,7.7489,242.5
460.0,0.064084,7.7438,242.6
461.0,0.086342,7.7385,242.6
462.0,0.099142,7.7338,242.7
463.0,0.106651,7.7288,242.7
464.0,0.118165,7.7238,242.8
465.0,0.138117,7.7185,242.8
466.0,0.158593,7.7137,242.9
467.0,0.171750,7.7088,242.9
468.0,0.194430,7.7038,243
469.0,0.214628,7.6987,243
470.0,0.233843,7.6938,243.1
471.0,0.253829,7.6888,243.1
472.0,0.278035,7.6839,243.2
473.0,0.301309,7.6788,243.2
474.0,0.325939,7.6736,243.3
475.0,0.349667,7.6689,243.3
476.0,0.380066,7.6637,243.4
477.0,0.407315,7.6583,243.4
478.0,0.435634,7.6534,243.5
479.0,0.464060,7.6487,243.5
480.0,0.497510,7.6435,243.6
481.0,0.528976,7.6384,243.6
482.0,0.562256,7.6335,243.7
483.0,0.594822,7.6287,243.7
484.0,0.633401,7.6234,243.8
485.0,0.666458,7.6185,243.8
486.0,0.703349,7.6135,243.9
487.0,0.741750,7.6088,243.9
488.0,0.788582,7.6035,244
489.0,0.840096,7.5986,244
490.0,0.897377,7.5936,244.1
491.0,0.945694,7.5889,244.1
492.0,0.999661,7.5837,244.2
493.0,1.053358,7.5786,244.2
494.0,1.107784,7.5737,244.3
495.0,1.159214,7.5688,244.3
496.0,1.218062,7.5638,244.4
497.0,1.278783,7.5587,244.4
498.0,1.336479,7.5539,244.5
499.0,1.393641,7.5489,244.5
500.0,1.459894,7.5439,244.6
501.0,1.527071,7.5389,244.6
502.0,1.590755,7.5339,244.7
503.0,1.655657,7.5292,244.7
504.0,1.732560,7.5236,244.8
505.0,1.804258,7.5188,244.8
506.0,1.878476,7.5137,244.9
507.0,1.950474,7.5092,244.9
508.0,2.032760,7.5038,245
509.0,2.110873,7.4991,245
510.0,2.194108,7.4939,245.1
511.0,2.272632,7.4892,245.1
512.0,2.365280,7.4840,245.2
513.0,2.448376,7.4793,245.2
514.0,2.521950,7.4741,245.3
515.0,2.589691,7.4694,245.3
516.0,2.688494,7.4642,245.4
517.0,2.780277,7.4592,245.4
518.0,2.874198,7.4543,245.5
519.0,2.963836,7.4496,245.5
520.0,3.069031,7.4444,245.6
521.0,3.168317,7.4393,245.6
522.0,3.272951,7.4344,245.7
523.0,3.367807,7.4296,245.7
524.0,3.483520,7.4245,245.8
525.0,3.593137,7.4196,245.8
526.0,3.708908,7.4146,245.9
527.0,3.815858,7.4099,245.9
528.0,3.941086,7.4048,246
529.0,4.055503,7.3998,246
530.0,4.183615,7.3947,246.1
531.0,4.288913,7.3900,246.1
532.0,4.417696,7.3846,246.2
533.0,4.547236,7.3801,246.2
534.0,4.684567,7.3747,246.3
535.0,4.814641,7.3703,246.3
536.0,4.962075,7.3649,246.4
537.0,5.102034,7.3600,246.4
538.0,5.248809,7.3551,246.5
539.0,5.388884,7.3504,246.5
540.0,5.549745,7.3453,246.6
541.0,5.692648,7.3406,246.6
542.0,5.851797,7.3354,246.7
543.0,6.000580,7.3309,246.7
544.0,6.153135,7.3256,246.8
545.0,6.312499,7.3208,246.8
546.0,6.477521,7.3157,246.9
547.0,6.639237,7.3112,246.9
548.0,6.824137,7.3058,247
549.0,6.988261,7.3009,247
550.0,7.167108,7.2961,247.1
551.0,7.335564,7.2915,247.1
552.0,7.530792,7.2864,247.2
553.0,7.704265,7.2815,247.2
554.0,7.881030,7.2766,247.3
555.0,8.058842,7.2717,247.3
556.0,8.262444,7.2668,247.4
557.0,8.455347,7.2619,247.4
558.0,8.652055,7.2570,247.5
559.0,8.836463,7.2521,247.5
560.0,9.047210,7.2470,247.6
561.0,9.246516,7.2424,247.6
562.0,9.455054,7.2373,247.7
563.0,9.647925,7.2326,247.7
564.0,9.870589,7.2273,247.8

File: Raw data/Maaike/Niet in thesis/Million/PDMS_P3_FN10/PDMS_P3_FN10_Interval_14.csv
Point No.,Normal Force [N],Gap [mm],Time [s]
1.0,10.048719,7.2203,248.3
2.0,9.970722,7.2203,248.8
3.0,9.929808,7.2202,249.3
4.0,9.904890,7.2202,249.8
5.0,9.879525,7.2202,250.3
6.0,9.863078,7.2202,250.8
7.0,9.851263,7.2202,251.3
8.0,9.839284,7.2202,251.8
9.0,9.828012,7.2202,252.3
10.0,9.817080,7.2202,252.8
11.0,9.810496,7.2202,253.3
12.0,9.803743,7.2202,253.8
13.0,9.797544,7.2202,254.3
14.0,9.790365,7.2202,254.8
15.0,9.784957,7.2201,255.3
16.0,9.777324,7.2201,255.8
17.0,9.771020,7.2201,256.3
18.0,9.765706,7.2201,256.8
19.0,9.763019,7.2201,257.3
20.0,9.759190,7.2201,257.8
21.0,9.756707,7.2201,258.3
22.0,9.754394,7.2201,258.8
23.0,9.752187,7.2201,259.3
24.0,9.749830,7.2201,259.8
25.0,9.746539,7.2201,260.3
26.0,9.744945,7.2201,260.8
27.0,9.742846,7.2201,261.3
28.0,9.739538,7.2201,261.8
29.0,9.737092,7.2201,262.3
30.0,9.735169,7.2201,262.8
31.0,9.732007,7.2201,263.3
32.0,9.729973,7.2201,263.8
33.0,9.728297,7.2201,264.3
34.0,9.726240,7.2201,264.8
35.0,9.724392,7.2201,265.3
36.0,9.721856,7.2201,265.8
37.0,9.719091,7.2201,266.3
38.0,9.717649,7.2201,266.8
39.0,9.715793,7.2201,267.3
40.0,9.713416,7.2201,267.8

File: Raw data/Maaike/Niet in thesis/Million/PDMS_P3_FN10/PDMS_P3_FN10_Interval_16.csv
Point No.,Normal Force [N],Gap [mm],Time [s]
9,-0.020437,9.0453,271.6
10,-0.070383,9.0481,271.6
11,-0.035382,9.0525,271.6
12,-0.057080,9.0575,271.6
13,-0.054681,9.0631,271.6
14,-0.075668,9.0681,271.6
15,-0.061242,9.0731,271.6
16,-0.075682,9.0775,271.6
17,-0.027213,9.0853,271.6
18,-0.039528,9.0903,271.6
19,-0.071459,9.0950,271.7
20,-0.058441,9.1000,271.7
21,-0.024323,9.1053,271.7
22,-0.049233,9.1106,271.7
23,-0.058090,9.1156,271.7
24,-0.027610,9.1203,271.7
25,-0.042796,9.1253,271.7
26,-0.024031,9.1303,271.7
27,-0.045621,9.1350,271.7
28,-0.022787,9.1400,271.7
29,-0.054295,9.1453,271.8
30,-0.042209,9.1503,271.8
31,-0.078501,9.1525,271.8
32,-0.070718,9.1581,271.8
33,-0.048546,9.1631,271.8
34,-0.048677,9.1681,271.8
35,-0.071111,9.1725,271.8
36,-0.070199,9.1775,271.8
37,-0.047933,9.1825,271.8
45,-0.074262,9.2225,271.9
46,-0.076486,9.2275,271.9
47,-0.078637,9.2325,271.9
48,-0.044232,9.2375,271.9
49,-0.068903,9.2425,272
50,-0.064896,9.2475,272
51,-0.057784,9.2531,272
52,-0.046180,9.2581,272
53,-0.080461,9.2625,272
54,-0.078010,9.2675,272
55,-0.046086,9.2725,272
56,-0.059902,9.2775,272
57,-0.058646,9.2825,272
58,-0.055310,9.2875,272
59,-0.042799,9.2925,272.1
60,-0.056371,9.2981,272.1
61,-0.068939,9.3031,272.1
62,-0.078511,9.3081,272.1
63,-0.043837,9.3125,272.1
64,-0.045307,9.3175,272.1
65,-0.082432,9.3224,272.1
66,-0.076084,9.3281,272.1
67,-0.076748,9.3325,272.1
68,-0.065551,9.3375,272.1
69,-0.079004,9.3431,272.2
70,-0.079408,9.3481,272.2
71,-0.053189,9.3525,272.2
72,-0.061069,9.3575,272.2
73,-0.054253,9.3625,272.2
74,-0.074115,9.3681,272.2
82,-0.077819,9.4081,272.3
83,-0.071249,9.4125,272.3
84,-0.076507,9.4175,272.3
85,-0.048621,9.4225,272.3
86,-0.078597,9.4281,272.3
87,-0.048401,9.4325,272.3
88,-0.074066,9.4381,272.3
89,-0.052270,9.4431,272.4
90,-0.077456,9.4481,272.4
91,-0.080239,9.4525,272.4
92,-0.076848,9.4575,272.4
93,-0.076247,9.4625,272.4
94,-0.080765,9.4681,272.4
95,-0.079313,9.4725,272.4
96,-0.054424,9.4775,272.4
97,-0.072467,9.4831,272.4
98,-0.074456,9.4881,272.4
99,-0.077994,9.4931,272.5
100,-0.048845,9.4975,272.5
101,-0.079390,9.5025,272.5
102,-0.052757,9.5081,272.5
103,-0.073928,9.5125,272.5
104,-0.060030,9.5175,272.5
105,-0.052280,9.5225,272.5
106,-0.078024,9.5281,272.5
107,-0.081422,9.5331,272.5
108,-0.048452,9.5381,272.5
109,-0.081604,9.5425,272.6
110,-0.068550,9.5481,272.6
111,-0.069294,9.5525,272.6
112,-0.048857,9.5575,272.6
113,-0.051915,9.5625,272.6
120,-0.069631,9.5975,272.7
121,-0.052588,9.6025,272.7
122,-0.077302,9.6081,272.7
123,-0.057723,9.6125,272.7
124,-0.050164,9.6175,272.7
125,-0.076432,9.6225,272.7
126,-0.079247,9.6281,272.7
127,-0.055113,9.6331,272.7
128,-0.052780,9.6381,272.7
129,-0.077727,9.6425,272.8
130,-0.071139,9.6481,272.8
131,-0.071295,9.6525,272.8
132,-0.050980,9.6575,272.8
133,-0.052228,9.6625,272.8
134,-0.075689,9.6681,272.8
135,-0.076072,9.6725,272.8
136,-0.073091,9.6781,272.8
137,-0.073645,9.6831,272.8
138,-0.074466,9.6881,272.8
139,-0.081492,9.6925,272.9
140,-0.049296,9.6975,272.9
141,-0.069352,9.7025,272.9
142,-0.082953,9.7081,272.9
143,-0.053500,9.7125,272.9
144,-0.074138,9.7175,272.9
145,-0.065698,9.7231,272.9
146,-0.078742,9.7281,272.9
147,-0.079109,9.7325,272.9
148,-0.049334,9.7375,272.9
149,-0.055546,9.7425,273
157,-0.051716,9.7825,273
158,-0.049002,9.7875,273
159,-0.053591,9.7925,273.1
160,-0.073591,9.7975,273.1
161,-0.062235,9.8025,273.1
162,-0.074721,9.8075,273.1
163,-0.074952,9.8125,273.1
164,-0.046448,9.8175,273.1
165,-0.055303,9.8225,273.1
166,-0.070288,9.8275,273.1
167,-0.064805,9.8325,273.1
168,-0.047533,9.8375,273.1
169,-0.069154,9.8425,273.2
170,-0.074657,9.8475,273.2
171,-0.053372,9.8525,273.2
172,-0.050811,9.8575,273.2
173,-0.053325,9.8625,273.2
174,-0.090468,9.8674,273.2
175,-0.063135,9.8725,273.2
176,-0.068756,9.8775,273.2
177,-0.062810,9.8825,273.2
178,-0.072810,9.8875,273.2
179,-0.052621,9.8925,273.3
180,-0.061688,9.8975,273.3
181,-0.054110,9.9025,273.3
182,-0.069677,9.9075,273.3
183,-0.072668,9.9125,273.3
184,-0.049691,9.9175,273.3
185,-0.085495,9.9224,273.3
194,-0.051747,9.9675,273.4
195,-0.066883,9.9725,273.4
196,-0.052280,9.9775,273.4
197,-0.057077,9.9825,273.4
198,-0.060023,9.9875,273.4
199,-0.072726,9.9925,273.5
200,-0.048326,9.9975,273.5

File: Raw data/Maaike/Niet in thesis/Million/PDMS_P3_FN10/PDMS_P3_FN10_Interval_17.csv
Point No.,Normal Force [N],Gap [mm],Time [s]
1.0,-0.047840,10.0160,273.5
2.0,-0.053968,10.0204,273.6
3.0,-0.055345,10.0162,273.6
4.0,-0.061835,10.0108,273.7
5.0,-0.063358,10.0062,273.7
6.0,-0.064057,10.0005,273.8
7.0,-0.069430,9.9958,273.8
8.0,-0.064954,9.9908,273.9
9.0,-0.059442,9.9862,273.9
10.0,-0.070292,9.9808,274
11.0,-0.062523,9.9758,274
12.0,-0.066607,9.9708,274.1
13.0,-0.066150,9.9659,274.1
14.0,-0.060694,9.9605,274.2
15.0,-0.062706,9.9558,274.2
16.0,-0.067676,9.9505,274.3
17.0,-0.065414,9.9458,274.3
18.0,-0.066712,9.9405,274.4
19.0,-0.066885,9.9355,274.4
20.0,-0.065002,9.9305,274.5
21.0,-0.062032,9.9255,274.5
22.0,-0.066946,9.9206,274.6
23.0,-0.064274,9.9157,274.6
24.0,-0.061906,9.9106,274.7
25.0,-0.066277,9.9057,274.7
26.0,-0.062279,9.9003,274.8
27.0,-0.063505,9.8955,274.8
28.0,-0.064770,9.8903,274.9
29.0,-0.060131,9.8857,274.9
30.0,-0.063073,9.8803,275
31.0,-0.059771,9.8755,275
32.0,-0.058381,9.8706,275.1
33.0,-0.059822,9.8655,275.1
34.0,-0.059892,9.8605,275.2
35.0,-0.061595,9.8555,275.2
36.0,-0.062054,9.8505,275.3
37.0,-0.060378,9.8455,275.3
38.0,-0.062889,9.8406,275.4
39.0,-0.054559,9.8355,275.4
40.0,-0.059249,9.8307,275.5
41.0,-0.053808,9.8255,275.5
42.0,-0.059249,9.8203,275.6
43.0,-0.062358,9.8157,275.6
44.0,-0.058848,9.8105,275.7
45.0,-0.061341,9.8057,275.7
46.0,-0.063190,9.8003,275.8
47.0,-0.060590,9.7953,275.8
48.0,-0.062346,9.7905,275.9
49.0,-0.060190,9.7853,275.9
50.0,-0.061839,9.7801,276
51.0,-0.060131,9.7753,276
52.0,-0.068064,9.7703,276.1
53.0,-0.059389,9.7653,276.1
54.0,-0.063029,9.7601,276.2
55.0,-0.064605,9.7553,276.2
56.0,-0.065633,9.7502,276.3
57.0,-0.061632,9.7452,276.3
58.0,-0.058942,9.7401,276.4
59.0,-0.064984,9.7351,276.4
60.0,-0.061825,9.7302,276.5
61.0,-0.066960,9.7251,276.5
62.0,-0.054977,9.7198,276.6
63.0,-0.063471,9.7151,276.6
64.0,-0.063659,9.7101,276.7
65.0,-0.065317,9.7051,276.7
66.0,-0.060353,9.6998,276.8
67.0,-0.058891,9.6951,276.8
68.0,-0.062836,9.6901,276.9
69.0,-0.058713,9.6851,276.9
70.0,-0.059331,9.6797,277
71.0,-0.060896,9.6751,277
72.0,-0.065652,9.6701,277.1
73.0,-0.055861,9.6651,277.1
74.0,-0.062467,9.6595,277.2
75.0,-0.058130,9.6549,277.2
76.0,-0.055108,9.6499,277.3
77.0,-0.059240,9.6449,277.3
78.0,-0.061834,9.6395,277.4
79.0,-0.054365,9.6347,277.4
80.0,-0.058258,9.6299,277.5
81.0,-0.056312,9.6246,277.5
82.0,-0.061831,9.6195,277.6
83.0,-0.064555,9.6146,277.6
84.0,-0.060908,9.6098,277.7
85.0,-0.058218,9.6047,277.7
86.0,-0.058480,9.5997,277.8
87.0,-0.058424,9.5947,277.8
88.0,-0.060238,9.5898,277.9
89.0,-0.060810,9.5847,277.9
90.0,-0.059175,9.5794,278
91.0,-0.061415,9.5744,278
92.0,-0.062174,9.5697,278.1
93.0,-0.064552,9.5646,278.1
94.0,-0.065289,9.5594,278.2
95.0,-0.062766,9.5544,278.2
96.0,-0.063135,9.5496,278.3
97.0,-0.066231,9.5444,278.3
98.0,-0.063970,9.5390,278.4
99.0,-0.064077,9.5342,278.4
100.0,-0.067630,9.5294,278.5
101.0,-0.062830,9.5240,278.5
102.0,-0.067765,9.5188,278.6
103.0,-0.065442,9.5138,278.6
104.0,-0.062111,9.5092,278.7
105.0,-0.058657,9.5038,278.7
106.0,-0.064953,9.4986,278.8
107.0,-0.066468,9.4938,278.8
108.0,-0.060371,9.4890,278.9
109.0,-0.063337,9.4838,278.9
110.0,-0.062843,9.4786,279
111.0,-0.063762,9.4736,279
112.0,-0.065058,9.4688,279.1
113.0,-0.066479,9.4638,279.1
114.0,-0.063472,9.4583,279.2
115.0,-0.065549,9.4537,279.2
116.0,-0.065998,9.4488,279.3
117.0,-0.063159,9.4439,279.3
118.0,-0.066397,9.4383,279.4
119.0,-0.067501,9.4335,279.4
120.0,-0.063423,9.4283,279.5
121.0,-0.068174,9.4238,279.5
122.0,-0.065979,9.4183,279.6
123.0,-0.066528,9.4135,279.6
124.0,-0.063460,9.4083,279.7
125.0,-0.061973,9.4035,279.7
126.0,-0.063729,9.3985,279.8
127.0,-0.065199,9.3934,279.8
128.0,-0.064782,9.3885,279.9
129.0,-0.066722,9.3834,279.9
130.0,-0.062311,9.3784,280
131.0,-0.069023,9.3734,280
132.0,-0.064616,9.3685,280.1
133.0,-0.068162,9.3634,280.1
134.0,-0.062031,9.3581,280.2
135.0,-0.061038,9.3531,280.2
136.0,-0.061669,9.3482,280.3
137.0,-0.057584,9.3431,280.3
138.0,-0.063273,9.3381,280.4
139.0,-0.060779,9.3331,280.4
140.0,-0.063635,9.3282,280.5
141.0,-0.059079,9.3229,280.5
142.0,-0.059861,9.3179,280.6
143.0,-0.061708,9.3129,280.6
144.0,-0.064179,9.3082,280.7
145.0,-0.060594,9.3029,280.7
146.0,-0.061075,9.2979,280.8
147.0,-0.066888,9.2929,280.8
148.0,-0.062262,9.2880,280.9
149.0,-0.063588,9.2829,280.9
150.0,-0.059763,9.2779,281
151.0,-0.063476,9.2729,281
152.0,-0.065807,9.2679,281.1
153.0,-0.062833,9.2628,281.1
154.0,-0.063188,9.2579,281.2
155.0,-0.063631,9.2528,281.2
156.0,-0.063353,9.2479,281.3
157.0,-0.062978,9.2428,281.3
158.0,-0.063170,9.2375,281.4
159.0,-0.064660,9.2326,281.4
160.0,-0.066118,9.2279,281.5
161.0,-0.065458,9.2227,281.5
162.0,-0.062782,9.2175,281.6
163.0,-0.062335,9.2127,281.6
164.0,-0.060555,9.2076,281.7
165.0,-0.064270,9.2027,281.7
166.0,-0.061876,9.1976,281.8
167.0,-0.068098,9.1927,281.8
168.0,-0.063311,9.1877,281.9
169.0,-0.064218,9.1825,281.9
170.0,-0.059732,9.1775,282
171.0,-0.062685,9.1725,282
172.0,-0.062858,9.1676,282.1
173.0,-0.062431,9.1625,282.1
174.0,-0.061325,9.1575,282.2
175.0,-0.064073,9.1525,282.2
176.0,-0.058651,9.1476,282.3
177.0,-0.060721,9.1425,282.3
178.0,-0.058628,9.1375,282.4
179.0,-0.059862,9.1325,282.4
180.0,-0.064510,9.1275,282.5
181.0,-0.061467,9.1225,282.5
182.0,-0.056196,9.1175,282.6
183.0,-0.061788,9.1125,282.6
184.0,-0.060975,9.1075,282.7
185.0,-0.060637,9.1022,282.7
186.0,-0.065764,9.0972,282.8
187.0,-0.063418,9.0922,282.8
188.0,-0.062609,9.0877,282.9
189.0,-0.061160,9.0822,282.9
190.0,-0.065775,9.0772,283
191.0,-0.066308,9.0722,283
192.0,-0.063636,9.0675,283.1
193.0,-0.062219,9.0622,283.1
194.0,-0.065649,9.0572,283.2
195.0,-0.066919,9.0522,283.2
196.0,-0.058487,9.0472,283.3
197.0,-0.063326,9.0421,283.3
198.0,-0.060482,9.0372,283.4
199.0,-0.062602,9.0322,283.4
200.0,-0.068661,9.0273,283.5
201.0,-0.067911,9.0219,283.5
202.0,-0.060765,9.0173,283.6
203.0,-0.067422,9.0119,283.6
204.0,-0.059843,9.0073,283.7
205.0,-0.061742,9.0019,283.7
206.0,-0.057741,8.9970,283.8
207.0,-0.067246,8.9918,283.8
208.0,-0.065439,8.9874,283.9
209.0,-0.069361,8.9819,283.9
210.0,-0.061131,8.9770,284
211.0,-0.063254,8.9720,284
212.0,-0.066438,8.9673,284.1
213.0,-0.065506,8.9620,284.1
214.0,-0.060540,8.9573,284.2
215.0,-0.066386,8.9520,284.2
216.0,-0.063684,8.9473,284.3
217.0,-0.062713,8.9418,284.3
218.0,-0.059447,8.9370,284.4
219.0,-0.065373,8.9320,284.4
220.0,-0.053769,8.9273,284.5
221.0,-0.062684,8.9218,284.5
222.0,-0.065591,8.9170,284.6
223.0,-0.065285,8.9118,284.6
224.0,-0.066367,8.9073,284.7
225.0,-0.067946,8.9018,284.7
226.0,-0.059577,8.8968,284.8
227.0,-0.063585,8.8918,284.8
228.0,-0.059677,8.8870,284.9
229.0,-0.066423,8.8818,284.9
230.0,-0.065980,8.8770,285
231.0,-0.059662,8.8718,285
232.0,-0.063283,8.8670,285.1
233.0,-0.064291,8.8618,285.1
234.0,-0.064061,8.8570,285.2
235.0,-0.064350,8.8518,285.2
236.0,-0.058456,8.8470,285.3
237.0,-0.052218,8.8417,285.3
238.0,-0.062176,8.8370,285.4
239.0,-0.059049,8.8317,285.4
240.0,-0.060693,8.8270,285.5
241.0,-0.064194,8.8217,285.5
242.0,-0.063870,8.8167,285.6
243.0,-0.058270,8.8117,285.6
244.0,-0.058017,8.8069,285.7
245.0,-0.062814,8.8017,285.7
246.0,-0.059498,8.7968,285.8
247.0,-0.061078,8.7917,285.8
248.0,-0.065013,8.7868,285.9
249.0,-0.058256,8.7817,285.9
250.0,-0.065131,8.7768,286
251.0,-0.062768,8.7718,286
252.0,-0.056734,8.7669,286.1
253.0,-0.064683,8.7616,286.1
254.0,-0.063628,8.7569,286.2
255.0,-0.061151,8.7516,286.2
256.0,-0.059276,8.7469,286.3
257.0,-0.060979,8.7416,286.3
258.0,-0.061459,8.7366,286.4
259.0,-0.057259,8.7316,286.4
260.0,-0.059255,8.7268,286.5
261.0,-0.061952,8.7216,286.5
262.0,-0.056605,8.7166,286.6
263.0,-0.050350,8.7116,286.6
264.0,-0.045686,8.7068,286.7
265.0,-0.056070,8.7016,286.7
266.0,-0.056838,8.6966,286.8
267.0,-0.053282,8.6916,286.8
268.0,-0.054056,8.6868,286.9
269.0,-0.057291,8.6816,286.9
270.0,-0.053553,8.6766,287
271.0,-0.050337,8.6716,287
272.0,-0.058773,8.6668,287.1
273.0,-0.044149,8.6613,287.1
274.0,-0.054248,8.6563,287.2
275.0,-0.064997,8.6513,287.2
276.0,-0.059253,8.6466,287.3
277.0,-0.055674,8.6413,287.3
278.0,-0.058827,8.6363,287.4
279.0,-0.063975,8.6313,287.4
280.0,-0.057148,8.6266,287.5
281.0,-0.059256,8.6211,287.5
282.0,-0.053273,8.6163,287.6
283.0,-0.051295,8.6111,287.6
284.0,-0.055749,8.6063,287.7
285.0,-0.060569,8.6010,287.7
286.0,-0.056221,8.5960,287.8
287.0,-0.058156,8.5911,287.8
288.0,-0.058320,8.5864,287.9
289.0,-0.061078,8.5810,287.9
290.0,-0.060159,8.5760,288
291.0,-0.061525,8.5710,288
292.0,-0.056460,8.5660,288.1
293.0,-0.057142,8.5607,288.1
294.0,-0.064196,8.5561,288.2
295.0,-0.056398,8.5511,288.2
296.0,-0.061519,8.5461,288.3
297.0,-0.062927,8.5410,288.3
298.0,-0.067530,8.5361,288.4
299.0,-0.059926,8.5311,288.4
300.0,-0.053433,8.5261,288.5
301.0,-0.064383,8.5207,288.5
302.0,-0.057035,8.5159,288.6
303.0,-0.061704,8.5108,288.6
304.0,-0.064569,8.5058,288.7
305.0,-0.061068,8.5007,288.7
306.0,-0.060677,8.4957,288.8
307.0,-0.062035,8.4907,288.8
308.0,-0.060666,8.4857,288.9
309.0,-0.062473,8.4807,288.9
310.0,-0.062646,8.4757,289
311.0,-0.065414,8.4707,289
312.0,-0.057422,8.4657,289.1
313.0,-0.062797,8.4605,289.1
314.0,-0.065003,8.4557,289.2
315.0,-0.062549,8.4505,289.2
316.0,-0.060257,8.4457,289.3
317.0,-0.058688,8.4401,289.3
318.0,-0.063585,8.4353,289.4
319.0,-0.062168,8.4303,289.4
320.0,-0.061436,8.4253,289.5
321.0,-0.057254,8.4201,289.5
322.0,-0.055721,8.4153,289.6
323.0,-0.062658,8.4103,289.6
324.0,-0.061107,8.4053,289.7
325.0,-0.058261,8.4001,289.7
326.0,-0.061057,8.3951,289.8
327.0,-0.058737,8.3901,289.8
328.0,-0.058992,8.3853,289.9
329.0,-0.062477,8.3801,289.9
330.0,-0.059463,8.3751,290
331.0,-0.065503,8.3701,290
332.0,-0.059607,8.3651,290.1
333.0,-0.066203,8.3598,290.1
334.0,-0.062147,8.3551,290.2
335.0,-0.064991,8.3498,290.2
336.0,-0.065798,8.3453,290.3
337.0,-0.063740,8.3400,290.3
338.0,-0.066116,8.3350,290.4
339.0,-0.065979,8.3300,290.4
340.0,-0.066837,8.3250,290.5
341.0,-0.070674,8.3196,290.5
342.0,-0.062496,8.3149,290.6
343.0,-0.065465,8.3098,290.6
344.0,-0.059258,8.3049,290.7
345.0,-0.062969,8.2996,290.7
346.0,-0.069709,8.2946,290.8
347.0,-0.061844,8.2897,290.8
348.0,-0.065495,8.2846,290.9
349.0,-0.061138,8.2797,290.9
350.0,-0.057412,8.2747,291
351.0,-0.057225,8.2697,291
352.0,-0.054218,8.2647,291.1
353.0,-0.056416,8.2594,291.1
354.0,-0.054301,8.2547,291.2
355.0,-0.065026,8.2494,291.2
356.0,-0.060678,8.2447,291.3
357.0,-0.060184,8.2391,291.3
358.0,-0.058319,8.2344,291.4
359.0,-0.058458,8.2291,291.4
360.0,-0.056818,8.2244,291.5
361.0,-0.059592,8.2191,291.5
362.0,-0.060512,8.2144,291.6
363.0,-0.058934,8.2091,291.6
364.0,-0.062354,8.2043,291.7
365.0,-0.059105,8.1991,291.7
366.0,-0.062046,8.1943,291.8
367.0,-0.066475,8.1892,291.8
368.0,-0.064884,8.1843,291.9
369.0,-0.064102,8.1790,291.9
370.0,-0.060280,8.1740,292
371.0,-0.065969,8.1691,292
372.0,-0.062009,8.1640,292.1
373.0,-0.068070,8.1590,292.1
374.0,-0.061478,8.1543,292.2
375.0,-0.062344,8.1493,292.2
376.0,-0.060741,8.1443,292.3
377.0,-0.060617,8.1390,292.3
378.0,-0.059218,8.1345,292.4
379.0,-0.061353,8.1294,292.4
380.0,-0.061172,8.1247,292.5
381.0,-0.063554,8.1193,292.5
382.0,-0.061862,8.1144,292.6
383.0,-0.066463,8.1094,292.6
384.0,-0.061985,8.1044,292.7
385.0,-0.060690,8.0990,292.7
386.0,-0.062450,8.0944,292.8
387.0,-0.063419,8.0894,292.8
388.0,-0.070726,8.0841,292.9
389.0,-0.062091,8.0790,292.9
390.0,-0.066948,8.0740,293
391.0,-0.059384,8.0690,293
392.0,-0.065371,8.0640,293.1
393.0,-0.065148,8.0590,293.1
394.0,-0.065994,8.0540,293.2
395.0,-0.067005,8.0490,293.2
396.0,-0.061385,8.0440,293.3
397.0,-0.064065,8.0389,293.3
398.0,-0.064197,8.0340,293.4
399.0,-0.065831,8.0290,293.4
400.0,-0.068052,8.0240,293.5
401.0,-0.065663,8.0189,293.5
402.0,-0.063250,8.0140,293.6
403.0,-0.067066,8.0090,293.6
404.0,-0.066636,8.0040,293.7
405.0,-0.060993,7.9987,293.7
406.0,-0.065761,7.9938,293.8
407.0,-0.062895,7.9888,293.8
408.0,-0.065222,7.9838,293.9
409.0,-0.067042,7.9787,293.9
410.0,-0.059901,7.9738,294
411.0,-0.061305,7.9688,294
412.0,-0.064129,7.9638,294.1
413.0,-0.062982,7.9587,294.1
414.0,-0.062784,7.9538,294.2
415.0,-0.061571,7.9488,294.2
416.0,-0.064810,7.9435,294.3
417.0,-0.063404,7.9384,294.3
418.0,-0.066505,7.9334,294.4
419.0,-0.062666,7.9287,294.4
420.0,-0.071300,7.9236,294.5
421.0,-0.066412,7.9186,294.5
422.0,-0.063309,7.9136,294.6
423.0,-0.067671,7.9088,294.6
424.0,-0.062599,7.9036,294.7
425.0,-0.064085,7.8985,294.7
426.0,-0.070007,7.8936,294.8
427.0,-0.065786,7.8888,294.8
428.0,-0.065604,7.8836,294.9
429.0,-0.071083,7.8784,294.9
430.0,-0.068746,7.8734,295
431.0,-0.067367,7.8688,295
432.0,-0.062328,7.8636,295.1
433.0,-0.065754,7.8585,295.1
434.0,-0.065404,7.8535,295.2
435.0,-0.062097,7.8488,295.2
436.0,-0.056009,7.8436,295.3
437.0,-0.055291,7.8382,295.3
438.0,-0.056426,7.8334,295.4
439.0,-0.049177,7.8286,295.4
440.0,-0.040005,7.8234,295.5
441.0,-0.032792,7.8182,295.5
442.0,-0.029326,7.8134,295.6
443.0,-0.024616,7.8086,295.6
444.0,-0.020565,7.8034,295.7
445.0,-0.013701,7.7982,295.7
446.0,-0.007781,7.7932,295.8
447.0,-0.001964,7.7885,295.8
448.0,0.002197,7.7832,295.9
449.0,0.008350,7.7782,295.9
450.0,0.013517,7.7732,296
451.0,0.021259,7.7686,296
452.0,0.024900,7.7632,296.1
453.0,0.036157,7.7583,296.1
454.0,0.042226,7.7533,296.2
455.0,0.049700,7.7485,296.2
456.0,0.069188,7.7433,296.3
457.0,0.077630,7.7381,296.3
458.0,0.096595,7.7333,296.4
459.0,0.105715,7.7283,296.4
460.0,0.119823,7.7233,296.5
461.0,0.136645,7.7182,296.5
462.0,0.157100,7.7133,296.6
463.0,0.176269,7.7085,296.6
464.0,0.193771,7.7035,296.7
465.0,0.213547,7.6983,296.7
466.0,0.234601,7.6935,296.8
467.0,0.254664,7.6885,296.8
468.0,0.277506,7.6834,296.9
469.0,0.301017,7.6784,296.9
470.0,0.326971,7.6734,297
471.0,0.351364,7.6686,297
472.0,0.379926,7.6635,297.1
473.0,0.410449,7.6583,297.1
474.0,0.436305,7.6533,297.2
475.0,0.463646,7.6483,297.2
476.0,0.498729,7.6433,297.3
477.0,0.528919,7.6383,297.3
478.0,0.563632,7.6334,297.4
479.0,0.595537,7.6284,297.4
480.0,0.632614,7.6234,297.5
481.0,0.665130,7.6184,297.5
482.0,0.702116,7.6132,297.6
483.0,0.740957,7.6085,297.6
484.0,0.784584,7.6032,297.7
485.0,0.839267,7.5980,297.7
486.0,0.892261,7.5933,297.8
487.0,0.941230,7.5883,297.8
488.0,0.993782,7.5831,297.9
489.0,1.046646,7.5782,297.9
490.0,1.100342,7.5732,298
491.0,1.152698,7.5684,298
492.0,1.210111,7.5633,298.1
493.0,1.267459,7.5583,298.1
494.0,1.326870,7.5533,298.2
495.0,1.382947,7.5486,298.2
496.0,1.449478,7.5433,298.3
497.0,1.512198,7.5384,298.3
498.0,1.576290,7.5333,298.4
499.0,1.639140,7.5287,298.4
500.0,1.719369,7.5234,298.5
501.0,1.788755,7.5184,298.5
502.0,1.863788,7.5135,298.6
503.0,1.937831,7.5087,298.6
504.0,2.018557,7.5036,298.7
505.0,2.096419,7.4988,298.7
506.0,2.177310,7.4938,298.8
507.0,2.256727,7.4889,298.8
508.0,2.351955,7.4834,298.9
509.0,2.433221,7.4790,298.9
510.0,2.509042,7.4738,299
511.0,2.576337,7.4691,299
512.0,2.671841,7.4636,299.1
513.0,2.760966,7.4587,299.1
514.0,2.857665,7.4537,299.2
515.0,2.948039,7.4493,299.2
516.0,3.053877,7.4438,299.3
517.0,3.148502,7.4389,299.3
518.0,3.250312,7.4339,299.4
519.0,3.347490,7.4293,299.4
520.0,3.460590,7.4241,299.5
521.0,3.570275,7.4191,299.5
522.0,3.684770,7.4142,299.6
523.0,3.792402,7.4095,299.6
524.0,3.917027,7.4041,299.7
525.0,4.028863,7.3994,299.7
526.0,4.154743,7.3944,299.8
527.0,4.265130,7.3898,299.8
528.0,4.387399,7.3843,299.9
529.0,4.517196,7.3796,299.9
530.0,4.656264,7.3744,300
531.0,4.783945,7.3697,300
532.0,4.935815,7.3646,300.1
533.0,5.075223,7.3599,300.1
534.0,5.221141,7.3547,300.2
535.0,5.356220,7.3501,300.2
536.0,5.518691,7.3447,300.3
537.0,5.660876,7.3403,300.3
538.0,5.817341,7.3348,300.4
539.0,5.967175,7.3304,300.4
540.0,6.124025,7.3249,300.5
541.0,6.280142,7.3201,300.5
542.0,6.448445,7.3152,300.6
543.0,6.605284,7.3108,300.6
544.0,6.791004,7.3053,300.7
545.0,6.953805,7.3005,300.7
546.0,7.133929,7.2956,300.8
547.0,7.303301,7.2911,300.8
548.0,7.498460,7.2860,300.9
549.0,7.672311,7.2811,300.9
550.0,7.848030,7.2762,301
551.0,8.020319,7.2716,301
552.0,8.226881,7.2664,301.1
553.0,8.414515,7.2615,301.1
554.0,8.609053,7.2566,301.2
555.0,8.789044,7.2520,301.2
556.0,9.008176,7.2468,301.3
557.0,9.201467,7.2419,301.3
558.0,9.407927,7.2371,301.4
559.0,9.596068,7.2322,301.4
560.0,9.827457,7.2270,301.5

File: Raw data/Maaike/Niet in thesis/Million/PDMS_P3_FN10/PDMS_P3_FN10_Interval_19.csv (part 1 of 2)
Point No.,Normal Force [N],Gap [mm],Time [s]
5,9.669297,7.2195,321.5
7,9.664197,7.2195,321.5
8,9.662502,7.2194,321.5
9,9.661860,7.2194,321.5
10,9.664971,7.2195,321.5
13,9.667157,7.2195,321.5
14,9.664593,7.2195,321.5
15,9.666101,7.2195,321.5
16,9.668867,7.2195,321.5
19,9.665023,7.2195,321.5
20,9.663706,7.2195,321.5
21,9.653262,7.2194,321.6
22,9.642186,7.2194,321.6
25,9.642965,7.2201,321.6
26,9.639407,7.2201,321.6
27,9.632988,7.2201,321.6
28,9.609456,7.2200,321.6
31,9.600420,7.2213,321.6
32,9.575000,7.2213,321.6
33,9.583829,7.2213,321.6
34,9.575515,7.2213,321.6
37,9.551003,7.2219,321.6
38,9.551596,7.2219,321.6
39,9.521174,7.2219,321.6
40,9.527553,7.2219,321.6
43,9.500338,7.2231,321.6
44,9.504373,7.2231,321.6
45,9.512748,7.2231,321.6
46,9.481277,7.2231,321.6
49,9.483017,7.2243,321.6
50,9.450064,7.2243,321.6
51,9.429129,7.2243,321.6
52,9.446061,7.2243,321.6
55,9.393435,7.2249,321.6
56,9.415554,7.2249,321.6
57,9.394237,7.2249,321.6
58,9.354822,7.2249,321.6
61,9.367617,7.2262,321.6
62,9.335361,7.2261,321.6
63,9.342858,7.2261,321.6
64,9.340529,7.2261,321.6
67,9.317161,7.2267,321.6
68,9.313827,7.2267,321.6
69,9.278110,7.2267,321.6
70,9.287501,7.2267,321.6
71,9.293187,7.2267,321.6
74,9.256989,7.2273,321.6
75,9.270124,7.2273,321.6
76,9.228436,7.2273,321.6
77,9.223218,7.2273,321.6
78,9.249597,7.2286,321.6
81,9.175161,7.2285,321.7
82,9.198116,7.2286,321.7
83,9.166543,7.2285,321.7
84,9.126068,7.2298,321.7
87,9.142054,7.2298,321.7
88,9.095315,7.2297,321.7
89,9.112888,7.2298,321.7
90,9.110948,7.2310,321.7
93,9.080969,7.2310,321.7
94,9.084329,7.2310,321.7
95,9.047978,7.2310,321.7
96,9.051673,7.2316,321.7
99,9.019066,7.2316,321.7
100,9.027277,7.2316,321.7
101,9.041563,7.2316,321.7
102,9.008109,7.2328,321.7
103,9.007913,7.2328,321.7
104,9.021252,7.2328,321.7
107,8.973917,7.2328,321.7
108,8.997653,7.2341,321.7
109,8.957153,7.2340,321.7
110,8.922638,7.2340,321.7
111,8.951565,7.2340,321.7
114,8.890639,7.2346,321.7
115,8.920124,7.2346,321.7
116,8.908614,7.2346,321.7
117,8.863845,7.2346,321.7
120,8.875083,7.2359,321.7
121,8.836479,7.2358,321.7
122,8.849301,7.2358,321.7
123,8.853883,7.2358,321.7
126,8.818236,7.2365,321.7
127,8.829708,7.2365,321.7
128,8.794810,7.2364,321.7
129,8.795147,7.2364,321.7
132,8.778601,7.2371,321.7
133,8.772883,7.2371,321.7
134,8.786617,7.2371,321.7
135,8.754894,7.2370,321.7
138,8.764195,7.2383,321.7
139,8.733375,7.2383,321.7
140,8.696713,7.2383,321.8
141,8.721282,7.2383,321.8
144,8.660566,7.2395,321.8
145,8.681540,7.2395,321.8
146,8.678794,7.2395,321.8
147,8.631158,7.2395,321.8
150,8.640931,7.2407,321.8
151,8.602300,7.2407,321.8
152,8.609201,7.2407,321.8
153,8.624847,7.2407,321.8
156,8.590003,7.2413,321.8
157,8.602072,7.2413,321.8
158,8.562374,7.2413,321.8
159,8.556723,7.2413,321.8
162,8.548465,7.2425,321.8
163,8.539758,7.2425,321.8
164,8.557798,7.2425,321.8
165,8.525336,7.2425,321.8
168,8.535643,7.2432,321.8
169,8.508034,7.2431,321.8
170,8.468422,7.2431,321.8
171,8.491449,7.2431,321.8
174,8.431272,7.2443,321.8
175,8.457763,7.2444,321.8
176,8.460143,7.2444,321.8
177,8.408081,7.2443,321.8
180,8.427132,7.2456,321.8
181,8.387589,7.2456,321.8
182,8.393922,7.2456,321.8
183,8.406696,7.2456,321.8
186,8.362428,7.2462,321.8
187,8.377831,7.2462,321.8
188,8.340663,7.2462,321.8
189,8.333312,7.2462,321.8
192,8.325266,7.2468,321.8
193,8.306346,7.2468,321.8
194,8.328202,7.2468,321.8
195,8.305210,7.2468,321.8
198,8.306169,7.2480,321.8
199,8.288360,7.2480,321.8
200,8.240136,7.2480,321.9
201,8.251752,7.2480,321.9
204,8.196058,7.2492,321.9
205,8.206435,7.2492,321.9
206,8.215432,7.2492,321.9
207,8.168167,7.2492,321.9
208,8.166666,7.2492,321.9
211,8.145495,7.2504,321.9
212,8.142928,7.2504,321.9
213,8.163804,7.2504,321.9
214,8.128499,7.2504,321.9
215,8.112944,7.2510,321.9
218,8.101184,7.2510,321.9
219,8.087307,7.2510,321.9
220,8.114631,7.2510,321.9
221,8.088861,7.2523,321.9
224,8.090235,7.2523,321.9
225,8.069306,7.2523,321.9
226,8.037761,7.2522,321.9
227,8.063863,7.2529,321.9
230,7.997256,7.2528,321.9
231,8.016236,7.2529,321.9
232,8.023784,7.2529,321.9
233,7.974951,7.2541,321.9
236,8.002184,7.2541,321.9
237,7.952617,7.2541,321.9
238,7.948376,7.2541,321.9
239,7.965683,7.2553,321.9
242,7.923648,7.2553,321.9
243,7.946076,7.2553,321.9
244,7.914394,7.2553,321.9
245,7.898378,7.2559,321.9
248,7.892748,7.2559,321.9
249,7.877938,7.2559,321.9
250,7.907202,7.2559,321.9
251,7.882395,7.2571,321.9
254,7.880697,7.2571,321.9
255,7.862591,7.2571,321.9
256,7.827713,7.2571,321.9
257,7.851939,7.2578,321.9
260,7.804219,7.2577,322
261,7.813426,7.2577,322
262,7.818331,7.2577,322
263,7.775222,7.2590,322
266,7.792663,7.2590,322
267,7.747440,7.2589,322
268,7.735039,7.2589,322
269,7.757326,7.2602,322
270,7.725379,7.2602,322
271,7.709596,7.2602,322
274,7.712374,7.2602,322
275,7.688503,7.2608,322
276,7.708344,7.2608,322
277,7.686099,7.2608,322
278,7.662096,7.2608,322
281,7.674720,7.2620,322
282,7.642960,7.2620,322
283,7.663199,7.2620,322
284,7.653828,7.2620,322
287,7.636344,7.2626,322
288,7.640253,7.2626,322
289,7.583704,7.2626,322
290,7.591471,7.2626,322
291,7.611733,7.2626,322
294,7.555502,7.2638,322
295,7.586393,7.2639,322
296,7.543404,7.2638,322
297,7.527450,7.2638,322
298,7.550606,7.2651,322
301,7.496578,7.2650,322
302,7.521698,7.2651,322
303,7.502035,7.2651,322
304,7.473478,7.2657,322
307,7.473511,7.2657,322
308,7.444617,7.2656,322
309,7.471102,7.2657,322
310,7.458238,7.2663,322
313,7.445426,7.2663,322
314,7.440263,7.2663,322
315,7.396480,7.2662,322
316,7.412458,7.2675,322
319,7.372598,7.2675,322.1
320,7.369026,7.2675,322.1
321,7.386463,7.2675,322.1
322,7.339285,7.2687,322.1
325,7.354782,7.2687,322.1
326,7.314311,7.2687,322.1
327,7.286351,7.2687,322.1
328,7.310699,7.2699,322.1
331,7.264049,7.2699,322.1
332,7.289900,7.2699,322.1
333,7.271639,7.2699,322.1
334,7.237742,7.2705,322.1
337,7.251149,7.2705,322.1
338,7.220131,7.2705,322.1
339,7.242264,7.2705,322.1
340,7.236222,7.2718,322.1
341,7.199978,7.2717,322.1
342,7.218851,7.2718,322.1
345,7.173972,7.2717,322.1
346,7.187558,7.2724,322.1
347,7.204518,7.2724,322.1
348,7.151939,7.2723,322.1
349,7.144303,7.2723,322.1
352,7.127590,7.2736,322.1
353,7.109367,7.2736,322.1
354,7.148132,7.2736,322.1
355,7.112463,7.2736,322.1
358,7.106164,7.2748,322.1
359,7.087614,7.2748,322.1
360,7.062937,7.2748,322.1
361,7.091865,7.2748,322.1
362,7.082437,7.2748,322.1
365,7.057273,7.2754,322.1
366,7.045472,7.2754,322.1
367,7.015520,7.2754,322.1
368,7.041343,7.2754,322.1
369,7.041449,7.2767,322.1
372,7.016321,7.2766,322.1
373,7.020735,7.2766,322.1
374,6.975465,7.2766,322.1
375,6.983769,7.2772,322.1
378,6.952154,7.2772,322.2
379,6.939898,7.2772,322.2
380,6.969026,7.2772,322.2
381,6.926085,7.2785,322.2
382,6.899103,7.2784,322.2
383,6.934753,7.2785,322.2
386,6.874567,7.2784,322.2
387,6.896522,7.2797,322.2
388,6.882385,7.2797,322.2
389,6.846570,7.2797,322.2
390,6.867155,7.2797,322.2
393,6.828385,7.2803,322.2
394,6.843699,7.2803,322.2
395,6.843690,7.2803,322.2
396,6.807505,7.2803,322.2
397,6.826355,7.2803,322.2
400,6.794570,7.2815,322.2
401,6.802146,7.2815,322.2
402,6.813249,7.2815,322.2
403,6.775633,7.2815,322.2
404,6.775314,7.2821,322.2
407,6.751074,7.2821,322.2
408,6.736797,7.2821,322.2
409,6.765388,7.2821,322.2
410,6.729826,7.2833,322.2
413,6.735867,7.2833,322.2
414,6.714651,7.2833,322.2
415,6.673641,7.2833,322.2
416,6.699968,7.2840,322.2
419,6.657340,7.2839,322.2
420,6.673332,7.2839,322.2
421,6.671564,7.2839,322.2
422,6.631859,7.2852,322.2
425,6.650836,7.2852,322.2
426,6.612160,7.2852,322.2
427,6.622671,7.2852,322.2
428,6.636180,7.2858,322.2
429,6.597574,7.2858,322.2
430,6.596087,7.2858,322.2
433,6.571789,7.2858,322.2
434,6.563541,7.2870,322.2
435,6.591537,7.2870,322.2
436,6.552266,7.2870,322.3
437,6.515002,7.2870,322.3
440,6.518518,7.2882,322.3
441,6.476849,7.2882,322.3
442,6.507029,7.2882,322.3
443,6.496288,7.2882,322.3
446,6.465332,7.2894,322.3
447,6.465360,7.2894,322.3
448,6.428741,7.2894,322.3
449,6.444365,7.2894,322.3
450,6.452501,7.2894,322.3
453,6.417615,7.2900,322.3
454,6.427838,7.2900,322.3
455,6.386678,7.2900,322.3
456,6.393191,7.2900,322.3
457,6.412981,7.2913,322.3
460,6.375638,7.2913,322.3
461,6.398335,7.2913,322.3
462,6.358458,7.2913,322.3
463,6.344584,7.2919,322.3
466,6.342854,7.2919,322.3
467,6.305949,7.2918,322.3
468,6.336175,7.2919,322.3
469,6.318780,7.2931,322.3
472,6.310708,7.2931,322.3
473,6.305434,7.2931,322.3
474,6.256185,7.2931,322.3
475,6.272552,7.2943,322.3
478,6.238233,7.2943,322.3
479,6.249970,7.2943,322.3
480,6.258991,7.2943,322.3
481,6.220899,7.2949,322.3
484,6.237372,7.2949,322.3
485,6.199594,7.2949,322.3
486,6.205870,7.2949,322.3
487,6.226431,7.2949,322.3
488,6.187118,7.2955,322.3
489,6.182128,7.2955,322.3
492,6.167342,7.2955,322.3
493,6.146585,7.2968,322.3
494,6.179827,7.2968,322.3
495,6.156091,7.2968,322.4
496,6.116578,7.2967,322.4
497,6.139350,7.2967,322.4
500,6.083774,7.2980,322.4
501,6.105645,7.2980,322.4
502,6.108464,7.2980,322.4
503,6.062919,7.2980,322.4
504,6.066772,7.2992,322.4
505,6.074792,7.2992,322.4
506,6.048019,7.2992,322.4
509,6.063952,7.2992,322.4
510,6.035750,7.2998,322.4
511,6.032458,7.2998,322.4
512,6.043447,7.2998,322.4
513,6.012654,7.2998,322.4
516,6.030097,7.3011,322.4
517,6.004125,7.3010,322.4
518,5.993828,7.3010,322.4
519,6.016793,7.3010,322.4
522,5.971285,7.3016,322.4
523,6.001894,7.3017,322.4
524,5.978920,7.3017,322.4
525,5.937532,7.3016,322.4
528,5.954460,7.3029,322.4
529,5.905171,7.3029,322.4
530,5.925612,7.3029,322.4
531,5.936890,7.3029,322.4
534,5.899435,7.3035,322.4
535,5.910334,7.3035,322.4
536,5.870447,7.3035,322.4
537,5.871513,7.3035,322.4
538,5.891195,7.3035,322.4
541,5.848179,7.3047,322.4
542,5.865284,7.3047,322.4
543,5.837167,7.3047,322.4
544,5.829139,7.3047,322.4
545,5.849760,7.3047,322.4
548,5.807197,7.3053,322.4
549,5.827328,7.3053,322.4
550,5.807781,7.3053,322.4
551,5.775281,7.3053,322.4
554,5.791074,7.3065,322.5
555,5.741310,7.3065,322.5
556,5.757017,7.3065,322.5
557,5.760421,7.3078,322.5
560,5.718214,7.3077,322.5
561,5.738252,7.3078,322.5
562,5.697237,7.3077,322.5
563,5.690196,7.3090,322.5
566,5.662914,7.3090,322.5
567,5.666640,7.3090,322.5
568,5.686337,7.3090,322.5
569,5.652714,7.3096,322.5
572,5.667810,7.3096,322.5
573,5.634889,7.3096,322.5
574,5.615993,7.3096,322.5
575,5.645294,7.3108,322.5
578,5.604901,7.3108,322.5
579,5.636161,7.3108,322.5
580,5.617382,7.3108,322.5
581,5.579495,7.3114,322.5
584,5.598621,7.3114,322.5
585,5.542899,7.3114,322.5
586,5.559164,7.3114,322.5
587,5.570709,7.3127,322.5
590,5.537218,7.3126,322.5
591,5.558397,7.3127,322.5
592,5.509367,7.3126,322.5
593,5.503592,7.3132,322.5
596,5.490709,7.3132,322.5
597,5.479609,7.3132,322.5
598,5.504574,7.3132,322.5
599,5.477985,7.3145,322.5
602,5.479599,7.3145,322.5
603,5.457303,7.3145,322.5
604,5.437709,7.3145,322.5
605,5.464985,7.3145,322.5
608,5.419560,7.3151,322.5
609,5.445771,7.3151,322.5
610,5.432588,7.3151,322.5
611,5.392285,7.3151,322.5
614,5.416909,7.3163,322.6
615,5.366847,7.3163,322.6
616,5.380529,7.3163,322.6
617,5.392846,7.3163,322.6
620,5.343171,7.3175,322.6
621,5.369680,7.3175,322.6
622,5.321768,7.3175,322.6
623,5.305691,7.3188,322.6
624,5.332654,7.3188,322.6
625,5.304166,7.3188,322.6
628,5.312466,7.3188,322.6
629,5.292869,7.3194,322.6
630,5.264812,7.3194,322.6
631,5.288820,7.3194,322.6
632,5.269213,7.3194,322.6
635,5.272363,7.3200,322.6
636,5.258181,7.3200,322.6
637,5.229498,7.3200,322.6
638,5.251812,7.3200,322.6
641,5.202872,7.3212,322.6
642,5.227089,7.3212,322.6
643,5.231102,7.3212,322.6
644,5.179607,7.3212,322.6
647,5.206137,7.3224,322.6
648,5.155188,7.3224,322.6
649,5.150901,7.3224,322.6
650,5.186379,7.3224,322.6
651,5.143849,7.3224,322.6
654,5.150246,7.3230,322.6
655,5.125336,7.3230,322.6
656,5.105182,7.3230,322.6
657,5.129372,7.3230,322.6
658,5.113267,7.3230,322.6
661,5.106510,7.3243,322.6
662,5.095311,7.3243,322.6
663,5.065560,7.3242,322.6
664,5.089906,7.3243,322.6
667,5.049726,7.3249,322.6
668,5.067708,7.3249,322.6
669,5.066103,7.3249,322.6
670,5.022441,7.3248,322.6
671,5.037195,7.3261,322.6
672,5.049058,7.3261,322.7
675,4.992926,7.3261,322.7
676,5.017138,7.3273,322.7
677,4.974656,7.3273,322.7
678,4.959196,7.3273,322.7
679,4.994941,7.3273,322.7
682,4.923530,7.3285,322.7
683,4.948726,7.3285,322.7
684,4.930123,7.3285,322.7
685,4.899335,7.3285,322.7
686,4.923073,7.3285,322.7
689,4.881890,7.3291,322.7
690,4.904130,7.3291,322.7
691,4.894347,7.3291,322.7
692,4.858560,7.3291,322.7
693,4.886491,7.3304,322.7
696,4.851640,7.3304,322.7
697,4.864288,7.3304,322.7
698,4.869470,7.3304,322.7
699,4.826823,7.3310,322.7
700,4.836101,7.3310,322.7
701,4.856372,7.3310,322.7
704,4.799742,7.3310,322.7
705,4.828020,7.3322,322.7
706,4.789170,7.3322,322.7
707,4.769208,7.3322,322.7
708,4.804307,7.3322,322.7
711,4.740407,7.3322,322.7
712,4.769694,7.3328,322.7
713,4.754735,7.3328,322.7
714,4.721988,7.3328,322.7
717,4.742156,7.3328,322.7
718,4.709531,7.3340,322.7
719,4.727552,7.3340,322.7
720,4.725912,7.3340,322.7
721,4.689803,7.3340,322.7
724,4.711977,7.3347,322.7
725,4.678757,7.3346,322.7
726,4.690467,7.3346,322.7
727,4.699201,7.3346,322.7
728,4.660145,7.3346,322.7
731,4.688058,7.3359,322.8
732,4.642675,7.3359,322.8
733,4.627847,7.3359,322.8
734,4.655395,7.3359,322.8
737,4.587460,7.3371,322.8
738,4.624003,7.3371,322.8
739,4.601166,7.3371,322.8
740,4.558705,7.3377,322.8
743,4.575212,7.3377,322.8
744,4.540916,7.3377,322.8
745,4.563976,7.3377,322.8
746,4.568447,7.3389,322.8
747,4.530774,7.3389,322.8
748,4.543068,7.3389,322.8
751,4.503952,7.3389,322.8
752,4.519004,7.3395,322.8
753,4.533982,7.3395,322.8
754,4.497943,7.3395,322.8
755,4.503447,7.3395,322.8
758,4.480515,7.3408,322.8
759,4.479042,7.3408,322.8
760,4.507641,7.3408,322.8
761,4.464761,7.3408,322.8
762,4.442153,7.3407,322.8
765,4.444196,7.3420,322.8
766,4.408328,7.3420,322.8
767,4.446669,7.3420,322.8
768,4.437040,7.3420,322.8
769,4.394211,7.3420,322.8
772,4.408712,7.3426,322.8
773,4.368226,7.3426,322.8
774,4.385336,7.3426,322.8
775,4.391644,7.3426,322.8
778,4.367361,7.3438,322.8
779,4.377246,7.3438,322.8
780,4.340477,7.3438,322.8
781,4.349376,7.3438,322.8
784,4.334716,7.3444,322.8
785,4.331751,7.3444,322.8
786,4.346525,7.3444,322.8
787,4.315310,7.3444,322.8
788,4.306583,7.3457,322.8
789,4.331064,7.3457,322.9
792,4.276582,7.3456,322.9
793,4.297731,7.3469,322.9
794,4.281693,7.3469,322.9
795,4.249095,7.3469,322.9
796,4.272949,7.3469,322.9
799,4.228347,7.3481,322.9
800,4.240417,7.3481,322.9
801,4.242754,7.3481,322.9
802,4.207160,7.3481,322.9
803,4.223251,7.3481,322.9
806,4.202227,7.3487,322.9
807,4.206800,7.3487,322.9
808,4.219562,7.3487,322.9
809,4.179692,7.3487,322.9
810,4.181660,7.3487,322.9
813,4.167524,7.3500,322.9
814,4.165883,7.3500,322.9
815,4.190046,7.3500,322.9
816,4.157667,7.3500,322.9
819,4.175716,7.3506,322.9
820,4.146139,7.3506,322.9
821,4.108418,7.3505,322.9
822,4.140112,7.3506,322.9
823,4.126813,7.3518,322.9
824,4.082713,7.3518,322.9
827,4.112144,7.3518,322.9
828,4.064795,7.3518,322.9
829,4.079683,7.3524,322.9
830,4.085242,7.3524,322.9
831,4.046963,7.3524,322.9
834,4.074412,7.3524,322.9
835,4.039514,7.3536,322.9
836,4.040673,7.3536,322.9
837,4.054992,7.3536,322.9
838,4.018916,7.3536,322.9
841,4.042834,7.3543,322.9
842,4.013556,7.3542,322.9
843,4.005574,7.3542,322.9
844,4.028637,7.3543,322.9
845,3.996147,7.3542,322.9
848,4.006234,7.3555,323
849,3.984938,7.3555,323
850,3.945729,7.3555,323
851,3.972224,7.3555,323
854,3.914515,7.3567,323
855,3.938943,7.3567,323
856,3.950363,7.3567,323
857,3.897092,7.3567,323
858,3.905742,7.3573,323
859,3.918658,7.3573,323
862,3.880108,7.3573,323
863,3.900398,7.3586,323
864,3.866683,7.3585,323
865,3.861440,7.3585,323
866,3.882670,7.3585,323
869,3.846253,7.3591,323
870,3.869657,7.3592,323
871,3.840510,7.3591,323
872,3.827183,7.3591,323
873,3.851541,7.3591,323
874,3.827159,7.3591,323
875,3.803568,7.3604,323
876,3.838522,7.3604,323
879,3.772939,7.3603,323
880,3.798897,7.3604,323
881,3.799448,7.3616,323
882,3.754595,7.3616,323
883,3.773426,7.3616,323
886,3.742970,7.3616,323
887,3.750755,7.3622,323
888,3.769769,7.3622,323
889,3.726402,7.3622,323
892,3.746598,7.3622,323
893,3.719295,7.3634,323
894,3.705251,7.3634,323
895,3.727964,7.3634,323
898,3.686374,7.3640,323
899,3.709647,7.3641,323
900,3.691162,7.3641,323
901,3.672261,7.3640,323
904,3.671303,7.3653,323
905,3.640430,7.3653,323
906,3.673210,7.3653,323.1
907,3.664929,7.3653,323.1
910,3.631751,7.3665,323.1
911,3.633991,7.3665,323.1
912,3.586308,7.3665,323.1
913,3.602053,7.3665,323.1
914,3.625513,7.3665,323.1
917,3.567094,7.3677,323.1
918,3.586710,7.3677,323.1
919,3.553809,7.3677,323.1
920,3.542951,7.3677,323.1
921,3.567557,7.3677,323.1
924,3.527103,7.3690,323.1
925,3.552364,7.3690,323.1
926,3.524775,7.3690,323.1
927,3.505013,7.3689,323.1
930,3.520112,7.3690,323.1
931,3.496292,7.3689,323.1
932,3.522881,7.3690,323.1
933,3.505981,7.3689,323.1
934,3.470054,7.3702,323.1
935,3.499603,7.3702,323.1
938,3.445149,7.3702,323.1
939,3.462497,7.3702,323.1
940,3.477574,7.3714,323.1
941,3.429072,7.3714,323.1
942,3.437676,7.3714,323.1
945,3.419893,7.3714,323.1
946,3.409423,7.3720,323.1
947,3.434445,7.3720,323.1
948,3.406093,7.3720,323.1
949,3.392635,7.3720,323.1
952,3.395361,7.3733,323.1
953,3.376736,7.3732,323.1
954,3.400056,7.3733,323.1
955,3.376629,7.3732,323.1
956,3.355133,7.3732,323.1
959,3.370891,7.3739,323.1
960,3.349054,7.3739,323.1
961,3.368408,7.3739,323.1
962,3.354413,7.3739,323.1
965,3.342165,7.3751,323.2
966,3.349872,7.3751,323.2
967,3.297419,7.3751,323.2
968,3.308352,7.3751,323.2
969,3.328398,7.3763,323.2
970,3.280626,7.3763,323.2
973,3.310241,7.3763,323.2
974,3.266954,7.3763,323.2
975,3.245345,7.3769,323.2
976,3.272364,7.3769,323.2
977,3.243390,7.3769,323.2
978,3.226725,7.3769,323.2
981,3.237564,7.3782,323.2
982,3.212981,7.3781,323.2
983,3.236694,7.3782,323.2
984,3.223798,7.3782,323.2
985,3.196689,7.3781,323.2
988,3.212705,7.3788,323.2
989,3.182020,7.3788,323.2
990,3.201870,7.3788,323.2
991,3.199107,7.3788,323.2
994,3.185139,7.3800,323.2
995,3.194594,7.3800,323.2
996,3.146126,7.3800,323.2
997,3.153313,7.3800,323.2
998,3.172799,7.3812,323.2
999,3.122441,7.3812,323.2
1002,3.154033,7.3812,323.2
1003,3.113617,7.3812,323.2
1004,3.090573,7.3818,323.2
1005,3.126678,7.3818,323.2
1006,3.102685,7.3818,323.2
1009,3.104008,7.3818,323.2
1010,3.096928,7.3831,323.2
1011,3.065733,7.3831,323.2
1012,3.080108,7.3831,323.2
1013,3.074001,7.3831,323.2
1016,3.063797,7.3837,323.2
1017,3.062927,7.3837,323.2
1018,3.034090,7.3837,323.2
1019,3.049358,7.3837,323.2
1020,3.051653,7.3837,323.2
1023,3.021253,7.3849,323.3
1024,3.043549,7.3849,323.3
1025,2.998550,7.3849,323.3
1026,2.989932,7.3849,323.3
1027,3.011297,7.3862,323.3
1028,2.971803,7.3861,323.3
1031,2.984887,7.3861,323.3
1032,2.960248,7.3861,323.3
1033,2.928997,7.3874,323.3
1034,2.952864,7.3874,323.3
1035,2.937279,7.3874,323.3
1038,2.929867,7.3874,323.3
1039,2.924967,7.3880,323.3
1040,2.894075,7.3880,323.3
1041,2.916292,7.3880,323.3
1042,2.912191,7.3880,323.3
1045,2.897391,7.3886,323.3
1046,2.908380,7.3886,323.3
1047,2.875184,7.3886,323.3
1048,2.888613,7.3886,323.3
1049,2.899654,7.3886,323.3
1052,2.866570,7.3898,323.3
1053,2.885855,7.3898,323.3
1054,2.840243,7.3898,323.3
1055,2.829895,7.3898,323.3
1056,2.862516,7.3911,323.3
1057,2.831181,7.3910,323.3
1060,2.849226,7.3911,323.3
1061,2.824321,7.3910,323.3
1062,2.789395,7.3916,323.3
1063,2.817059,7.3917,323.3
1064,2.803255,7.3917,323.3
1067,2.793505,7.3916,323.3
1068,2.795329,7.3929,323.3
1069,2.758714,7.3929,323.3
1070,2.777797,7.3929,323.3
1071,2.778083,7.3929,323.3
1072,2.742970,7.3929,323.3
1075,2.774019,7.3935,323.3
1076,2.739481,7.3935,323.3
1077,2.745280,7.3935,323.3
1078,2.754931,7.3935,323.3
1079,2.714777,7.3947,323.3
1080,2.713907,7.3947,323.4
1083,2.702161,7.3947,323.4
1084,2.687183,7.3947,323.4
1085,2.718677,7.3960,323.4
1086,2.686748,7.3960,323.4
1087,2.652677,7.3959,323.4
1088,2.690854,7.3960,323.4
1091,2.633178,7.3966,323.4
1092,2.655506,7.3966,323.4
1093,2.652144,7.3966,323.4
1094,2.617162,7.3965,323.4
1095,2.636011,7.3966,323.4
1098,2.607533,7.3978,323.4
1099,2.622366,7.3978,323.4
1100,2.625350,7.3978,323.4
1101,2.584433,7.3978,323.4
1104,2.611560,7.3984,323.4
1105,2.578733,7.3984,323.4
1106,2.582502,7.3984,323.4
1107,2.601974,7.3984,323.4
1110,2.567304,7.3996,323.4
1111,2.594263,7.3997,323.4
1112,2.561389,7.3996,323.4
1113,2.541712,7.3996,323.4
1116,2.546304,7.4003,323.4
1117,2.519621,7.4002,323.4
1118,2.549399,7.4003,323.4
1119,2.544097,7.4003,323.4
1122,2.527655,7.4015,323.4
1123,2.526729,7.4015,323.4
1124,2.499729,7.4015,323.4
1125,2.510007,7.4015,323.4
1128,2.493019,7.4027,323.4
1129,2.496736,7.4027,323.4
1130,2.504307,7.4027,323.4
1131,2.473603,7.4027,323.4
1134,2.494941,7.4033,323.4
1135,2.467781,7.4033,323.4
1136,2.465696,7.4033,323.4
1137,2.486771,7.4033,323.4
1138,2.454178,7.4046,323.4
1139,2.439308,7.4046,323.5
1142,2.436535,7.4046,323.5
1143,2.406205,7.4045,323.5
1144,2.439074,7.4058,323.5
1145,2.423868,7.4058,323.5
1146,2.377508,7.4058,323.5
1149,2.415721,7.4058,323.5
1150,2.367253,7.4070,323.5
1151,2.376460,7.4070,323.5
1152,2.381394,7.4070,323.5
1153,2.341767,7.4070,323.5
1156,2.367940,7.4076,323.5
1157,2.334267,7.4076,323.5
1158,2.339626,7.4076,323.5
1159,2.352921,7.4076,323.5
1160,2.314520,7.4076,323.5
1163,2.340551,7.4083,323.5
1164,2.309198,7.4082,323.5
1165,2.306233,7.4082,323.5
1166,2.329231,7.4082,323.5
1169,2.278877,7.4095,323.5
1170,2.315899,7.4095,323.5
1171,2.290195,7.4095,323.5
1172,2.251237,7.4095,323.5
1175,2.275273,7.4107,323.5
1176,2.229657,7.4107,323.5
1177,2.257213,7.4107,323.5
1178,2.264236,7.4107,323.5
1181,2.227880,7.4113,323.5
1182,2.245836,7.4113,323.5
1183,2.207468,7.4113,323.5
1184,2.211321,7.4113,323.5
1185,2.234880,7.4126,323.5
1186,2.200225,7.4125,323.5
1189,2.212448,7.4126,323.5
1190,2.172537,7.4125,323.5
1308,1.656862,7.4297,323.7
1309,1.692855,7.4297,323.7
1312,1.633322,7.4310,323.7
1313,1.664732,7.4310,323.7
1314,1.634328,7.4310,323.7
1315,1.619388,7.4310,323.7
1316,1.651546,7.4322,323.7
1317,1.631550,7.4322,323.7
1320,1.633519,7.4322,323.7
1321,1.611803,7.4322,323.7
1322,1.588300,7.4328,323.7
1323,1.615413,7.4328,323.7
1324,1.610718,7.4328,323.7
1327,1.603638,7.4328,323.7
1328,1.597947,7.4341,323.7
1329,1.562717,7.4340,323.8
1330,1.586173,7.4341,323.8
1331,1.596820,7.4341,323.8
1334,1.553580,7.4347,323.8
1335,1.572069,7.4347,323.8
1336,1.527328,7.4347,323.8
1337,1.522273,7.4346,323.8
1338,1.559336,7.4347,323.8
1341,1.500014,7.4359,323.8
1342,1.529469,7.4359,323.8
1343,1.504812,7.4359,323.8
1543,0.752612,7.4661,324.1
1544,0.717068,7.4660,324.1
1545,0.721548,7.4667,324.1
1546,0.740468,7.4667,324.1
1547,0.716039,7.4667,324.1
1550,0.733463,7.4667,324.1
1551,0.706116,7.4673,324.1
1552,0.702525,7.4673,324.1
1553,0.722553,7.4673,324.1
1556,0.692004,7.4673,324.1
1557,0.711340,7.4685,324.1
1558,0.687393,7.4685,324.1
1559,0.672874,7.4685,324.1
1562,0.689927,7.4685,324.1
1563,0.656666,7.4698,324.1
1564,0.686659,7.4698,324.1
1565,0.684896,7.4698,324.1
1568,0.669049,7.4698,324.1
1569,0.683161,7.4704,324.1
1570,0.642656,7.4704,324.1
1571,0.654735,7.4704,324.1
1574,0.639200,7.4704,324.1
1575,0.643517,7.4716,324.1
1576,0.669049,7.4716,324.1
1577,0.646879,7.4716,324.1
1780,0.169974,7.5007,324.4
1781,0.174015,7.5020,324.4
1782,0.131812,7.5020,324.4
1783,0.154964,7.5020,324.4
1786,0.136292,7.5020,324.4
1787,0.146430,7.5026,324.4
1788,0.159892,7.5026,324.5
1789,0.130297,7.5026,324.5
1792,0.161033,7.5026,324.5
1793,0.116932,7.5038,324.5
1794,0.100701,7.5038,324.5
1795,0.138134,7.5038,324.5
1798,0.090358,7.5038,324.5
1799,0.140631,7.5051,324.5
1800,0.130657,7.5051,324.5
1801,0.088347,7.5051,324.5
1804,0.122577,7.5051,324.5
1805,0.089193,7.5063,324.5
1806,0.105504,7.5063,324.5
1807,0.120426,7.5063,324.5
1810,0.106056,7.5063,324.5
1811,0.115712,7.5069,324.5
1812,0.085163,7.5069,324.5
1813,0.090082,7.5069,324.5
1816,0.079458,7.5069,324.5
2017,-0.228445,7.5374,324.8
2018,-0.200921,7.5374,324.8
2019,-0.207108,7.5374,324.8
2020,-0.238101,7.5374,324.8
2021,-0.204545,7.5374,324.8
2024,-0.250582,7.5386,324.8
2025,-0.228188,7.5386,324.8
2026,-0.208352,7.5386,324.8
2027,-0.252990,7.5386,324.8
2030,-0.199074,7.5399,324.8
2031,-0.242941,7.5399,324.8
2032,-0.251499,7.5399,324.8
2033,-0.221683,7.5399,324.8
2034,-0.252541,7.5399,324.8
2035,-0.261375,7.5405,324.8
2038,-0.250423,7.5405,324.8
2039,-0.268833,7.5405,324.8
2040,-0.240846,7.5417,324.8
2041,-0.257157,7.5417,324.8
2042,-0.280678,7.5417,324.8
2045,-0.259275,7.5417,324.8
2046,-0.281506,7.5423,324.8
2047,-0.254295,7.5423,324.9
2048,-0.260341,7.5423,324.9
2051,-0.269119,7.5423,324.9
2252,-0.349610,7.5735,325.2
2253,-0.378050,7.5735,325.2
2254,-0.404213,7.5735,325.2
2255,-0.357241,7.5735,325.2
2256,-0.363998,7.5735,325.2
2259,-0.361249,7.5748,325.2
2260,-0.351087,7.5748,325.2
2261,-0.398522,7.5748,325.2
2262,-0.381328,7.5748,325.2
2263,-0.367108,7.5748,325.2
2264,-0.404471,7.5760,325.2
2267,-0.373257,7.5760,325.2
2268,-0.406687,7.5760,325.2
2269,-0.402773,7.5760,325.2
2270,-0.379808,7.5767,325.2
2271,-0.414449,7.5766,325.2
2274,-0.377564,7.5767,325.2
2275,-0.409469,7.5766,325.2
2276,-0.414015,7.5773,325.2
2277,-0.384629,7.5773,325.2
2280,-0.428207,7.5772,325.2
2281,-0.385953,7.5773,325.2
2282,-0.408833,7.5785,325.2
2283,-0.438714,7.5785,325.2
2286,-0.397208,7.5785,325.2
2287,-0.443054,7.5785,325.2
2486,-0.415922,7.6085,325.5
2489,-0.461627,7.6097,325.5
2490,-0.415927,7.6098,325.5
2491,-0.445462,7.6097,325.5
2492,-0.473944,7.6097,325.5
2495,-0.451536,7.6104,325.5
2496,-0.478083,7.6103,325.5
2497,-0.446350,7.6104,325.5
2498,-0.447150,7.6104,325.5
2501,-0.449638,7.6110,325.5
2502,-0.449582,7.6110,325.5
2503,-0.481903,7.6110,325.5
2504,-0.454323,7.6110,325.5
2507,-0.475647,7.6122,325.6
2508,-0.443862,7.6122,325.6
2509,-0.416016,7.6123,325.6
2510,-0.452644,7.6122,325.6
2513,-0.405415,7.6135,325.6
2514,-0.450783,7.6135,325.6
2515,-0.457985,7.6135,325.6
2516,-0.417176,7.6135,325.6
2517,-0.447421,7.6135,325.6
2518,-0.469011,7.6147,325.6
2521,-0.436624,7.6147,325.6
2522,-0.475039,7.6147,325.6
2724,-0.534024,7.6447,325.9
2727,-0.506252,7.6460,325.9
2728,-0.537662,7.6459,325.9
2729,-0.539846,7.6459,325.9
2730,-0.509502,7.6459,325.9
2733,-0.542240,7.6466,325.9
2734,-0.510769,7.6466,325.9
2735,-0.536596,7.6466,325.9
2736,-0.552322,7.6465,325.9
2737,-0.513725,7.6466,325.9
2738,-0.526869,7.6472,325.9
2741,-0.520421,7.6472,325.9
2742,-0.527243,7.6472,325.9
2743,-0.559523,7.6472,325.9
2744,-0.519561,7.6478,325.9
2745,-0.516217,7.6478,325.9
2748,-0.541230,7.6478,325.9
2749,-0.518289,7.6478,325.9
2750,-0.562305,7.6497,325.9
2751,-0.546486,7.6497,325.9
2754,-0.550615,7.6497,325.9
2755,-0.554487,7.6497,325.9
2756,-0.521987,7.6503,325.9
2757,-0.551279,7.6503,325.9
2760,-0.526332,7.6503,325.9
2964,-0.573533,7.6809,326.2
2965,-0.559458,7.6809,326.2
2966,-0.540019,7.6809,326.2
2967,-0.577526,7.6809,326.2
2970,-0.541693,7.6822,326.3
2971,-0.571976,7.6822,326.3
2972,-0.570512,7.6822,326.3
2973,-0.540187,7.6822,326.3
2976,-0.579579,7.6828,326.3
2977,-0.538055,7.6828,326.3
2978,-0.564363,7.6828,326.3
2979,-0.590306,7.6828,326.3
2982,-0.558798,7.6847,326.3
2983,-0.593500,7.6846,326.3
2984,-0.548225,7.6847,326.3
2985,-0.540538,7.6847,326.3
2988,-0.566224,7.6853,326.3
2989,-0.551326,7.6853,326.3
2990,-0.589591,7.6853,326.3
2991,-0.572565,7.6853,326.3
2994,-0.578102,7.6865,326.3
2995,-0.564265,7.6865,326.3
2996,-0.534136,7.6866,326.3
2997,-0.566879,7.6865,326.3
3000,-0.526982,7.6872,326.3
3202,-0.423124,7.7173,326.6
3203,-0.422357,7.7173,326.6
3204,-0.458097,7.7172,326.6
3205,-0.427243,7.7172,326.6
3206,-0.417610,7.7173,326.6
3207,-0.460178,7.7172,326.6
3210,-0.409268,7.7179,326.6
3211,-0.461197,7.7179,326.6
3212,-0.451153,7.7179,326.6
3213,-0.411022,7.7179,326.6
3214,-0.453383,7.7191,326.6
3217,-0.399069,7.7191,326.6
3218,-0.430900,7.7191,326.6
3219,-0.458242,7.7197,326.6
3220,-0.415595,7.7198,326.6
3223,-0.438298,7.7197,326.6
3224,-0.394192,7.7198,326.6
3225,-0.391807,7.7210,326.6
3226,-0.416577,7.7210,326.6
3229,-0.387618,7.7210,326.6
3230,-0.420758,7.7210,326.6
3231,-0.393935,7.7216,326.7
3232,-0.389221,7.7216,326.7
3235,-0.400874,7.7216,326.7
3236,-0.385808,7.7216,326.7
3436,-0.341744,7.7517,327
3437,-0.363423,7.7529,327
3438,-0.390026,7.7529,327
3439,-0.337667,7.7529,327
3442,-0.356161,7.7529,327
3443,-0.306738,7.7542,327
3444,-0.293570,7.7542,327
3445,-0.344223,7.7542,327
3446,-0.313603,7.7542,327
3449,-0.330376,7.7542,327
3450,-0.327758,7.7554,327
3451,-0.292032,7.7555,327
3452,-0.325523,7.7554,327
3455,-0.290774,7.7555,327
3456,-0.318555,7.7561,327
3457,-0.327776,7.7561,327
3458,-0.295717,7.7561,327
3461,-0.341347,7.7567,327
3462,-0.299514,7.7567,327
3463,-0.317671,7.7567,327
3464,-0.338223,7.7567,327
3467,-0.317840,7.7579,327
3468,-0.349469,7.7579,327
3469,-0.304550,7.7579,327
3470,-0.305097,7.7579,327
3471,-0.354276,7.7579,327
3675,-0.386247,7.7879,327.3
3676,-0.405195,7.7879,327.3
3677,-0.350657,7.7892,327.3
3678,-0.371606,7.7892,327.3
3681,-0.353823,7.7892,327.3
3682,-0.357218,7.7892,327.3
3683,-0.401398,7.7904,327.3
3684,-0.363012,7.7904,327.3
3687,-0.398602,7.7904,327.3
3688,-0.368375,7.7904,327.3
3689,-0.352528,7.7910,327.3
3690,-0.393935,7.7910,327.3
3693,-0.359869,7.7910,327.3
3694,-0.402034,7.7910,327.4
3695,-0.381707,7.7916,327.4
3696,-0.352322,7.7917,327.4
3697,-0.391812,7.7916,327.4
3700,-0.355534,7.7917,327.4
3701,-0.392144,7.7929,327.4
3702,-0.395922,7.7929,327.4
3703,-0.346752,7.7929,327.4
3704,-0.380444,7.7929,327.4
3705,-0.405060,7.7929,327.4
3708,-0.366224,7.7942,327.4
3709,-0.402927,7.7941,327.4
3710,-0.352556,7.7942,327.4
3912,-0.258284,7.8236,327.7
3913,-0.200463,7.8236,327.7
3916,-0.262334,7.8255,327.7
3917,-0.223465,7.8255,327.7
3918,-0.242268,7.8255,327.7
3919,-0.267458,7.8255,327.7
3920,-0.228169,7.8261,327.7
3923,-0.256947,7.8261,327.7
3924,-0.223989,7.8261,327.7
3925,-0.231143,7.8261,327.7
3926,-0.262263,7.8267,327.7
3929,-0.225298,7.8267,327.7
3930,-0.261258,7.8267,327.7
3931,-0.235618,7.8267,327.7
3932,-0.220739,7.8280,327.7
3933,-0.262535,7.8280,327.7
3936,-0.213140,7.8280,327.7
3937,-0.260645,7.8280,327.7
3938,-0.253140,7.8286,327.7
3939,-0.206589,7.8286,327.7
3942,-0.253332,7.8286,327.7
3943,-0.198443,7.8286,327.7
3944,-0.230026,7.8305,327.7
3945,-0.259640,7.8305,327.7
3946,-0.205551,7.8305,327.7
4108,-0.217919,7.8536,328
4109,-0.179864,7.8536,328
4112,-0.206261,7.8549,328
4113,-0.184929,7.8549,328
4114,-0.165130,7.8549,328
4115,-0.208464,7.8549,328
4116,-0.197639,7.8561,328
4119,-0.196156,7.8561,328
4120,-0.194576,7.8561,328
4121,-0.160056,7.8562,328
4122,-0.196441,7.8568,328
4125,-0.169217,7.8568,328
4126,-0.191803,7.8568,328
4127,-0.202516,7.8568,328
4128,-0.163713,7.8574,328
4131,-0.208455,7.8574,328
4132,-0.164265,7.8574,328
4133,-0.183694,7.8574,328
4134,-0.218097,7.8586,328
4137,-0.167636,7.8587,328
4138,-0.214725,7.8586,328
4346,-0.179705,7.8899,328.3
4347,-0.189909,7.8899,328.3
4348,-0.225635,7.8905,328.3
4349,-0.188815,7.8905,328.3
4350,-0.183376,7.8905,328.3
4353,-0.192060,7.8905,328.4
4354,-0.182506,7.8918,328.4
4355,-0.215202,7.8917,328.4
4356,-0.187295,7.8918,328.4
4357,-0.184110,7.8918,328.4
4358,-0.216928,7.8917,328.4
4361,-0.174594,7.8924,328.4
4362,-0.214786,7.8924,328.4
4363,-0.202792,7.8924,328.4
4364,-0.176502,7.8924,328.4
4365,-0.216699,7.8936,328.4
4368,-0.160706,7.8937,328.4
4369,-0.197423,7.8936,328.4
4370,-0.223573,7.8936,328.4
4371,-0.171793,7.8949,328.4
4374,-0.225621,7.8949,328.4
4375,-0.185504,7.8949,328.4
4376,-0.188637,7.8949,328.4
4377,-0.219079,7.8955,328.4
4380,-0.170676,7.8955,328.4
4381,-0.207954,7.8955,328.4
4583,-0.218751,7.9261,328.7
4584,-0.184695,7.9268,328.7
4585,-0.208590,7.9267,328.7
4586,-0.222198,7.9267,328.7
4589,-0.197891,7.9268,328.7
4590,-0.219430,7.9274,328.7
4591,-0.189264,7.9274,328.7
4592,-0.196830,7.9274,328.7
4595,-0.186116,7.9274,328.7
4596,-0.184251,7.9286,328.7
4597,-0.235684,7.9286,328.7
4598,-0.206799,7.9286,328.7
4599,-0.171625,7.9286,328.7
4600,-0.222862,7.9286,328.7
4603,-0.169119,7.9299,328.7
4604,-0.213949,7.9299,328.7
4605,-0.223082,7.9299,328.7
4606,-0.186785,7.9299,328.7
4607,-0.211083,7.9305,328.7
4610,-0.179612,7.9305,328.7
4611,-0.202198,7.9305,328.7
4612,-0.223886,7.9305,328.8
4613,-0.189086,7.9318,328.8
4616,-0.223096,7.9317,328.8
4617,-0.191527,7.9318,328.8
4618,-0.196858,7.9318,328.8
4820,-0.144101,7.9618,329.1
4821,-0.135852,7.9618,329.1
4822,-0.097381,7.9618,329.1
4823,-0.122043,7.9618,329.1
4824,-0.098859,7.9618,329.1
4827,-0.051068,7.9631,329.1
4828,-0.091812,7.9631,329.1
4829,-0.042867,7.9631,329.1
4830,-0.036624,7.9631,329.1
4831,-0.083007,7.9631,329.1
4834,-0.030601,7.9644,329.1
4835,-0.079177,7.9643,329.1
4836,-0.073004,7.9643,329.1
4837,-0.046902,7.9643,329.1
4840,-0.080098,7.9656,329.1
4841,-0.047898,7.9656,329.1
4842,-0.070643,7.9656,329.1
4843,-0.081029,7.9656,329.1
4844,-0.075188,7.9668,329.1
4847,-0.058059,7.9668,329.1
4848,-0.019060,7.9669,329.1
4849,-0.053753,7.9675,329.1
4850,-0.079925,7.9675,329.1
4851,-0.046757,7.9675,329.1
4854,-0.091176,7.9674,329.1
4855,-0.045144,7.9687,329.1
5055,-0.072640,7.9981,329.4
5056,-0.042754,7.9981,329.4
5057,-0.084559,7.9981,329.4
5058,-0.079813,7.9981,329.4
5059,-0.032200,7.9981,329.4
5062,-0.085579,7.9993,329.4
5063,-0.027407,7.9994,329.4
5064,-0.047716,7.9993,329.4
5065,-0.086032,7.9993,329.4
5066,-0.055132,7.9993,329.4
5069,-0.091658,8.0006,329.4
5070,-0.061422,8.0006,329.4
5071,-0.041141,8.0006,329.5
5072,-0.073243,8.0006,329.5
5075,-0.076166,8.0012,329.5
5076,-0.094127,8.0012,329.5
5077,-0.050231,8.0012,329.5
5078,-0.029675,8.0012,329.5
5081,-0.071686,8.0018,329.5
5082,-0.046673,8.0018,329.5
5083,-0.076502,8.0018,329.5
5084,-0.081754,8.0018,329.5
5087,-0.073149,8.0031,329.5
5088,-0.089511,8.0031,329.5
5089,-0.050442,8.0031,329.5
5090,-0.065682,8.0031,329.5
5293,-0.036091,8.0331,329.8
5294,-0.081880,8.0343,329.8
5297,-0.029207,8.0344,329.8
5298,-0.076184,8.0343,329.8
5299,-0.086037,8.0343,329.8
5300,-0.043414,8.0356,329.8
5301,-0.061132,8.0356,329.8
5304,-0.054786,8.0356,329.8
5305,-0.059935,8.0356,329.8
5306,-0.077564,8.0362,329.8
5307,-0.054164,8.0362,329.8
5310,-0.082866,8.0362,329.8
5311,-0.036137,8.0362,329.8
5312,-0.041908,8.0375,329.8
5313,-0.068908,8.0375,329.8
5316,-0.073982,8.0375,329.8
5317,-0.089712,8.0374,329.8
5318,-0.033182,8.0381,329.8
5319,-0.032266,8.0381,329.8
5322,-0.068581,8.0381,329.8
5323,-0.038976,8.0381,329.8
5324,-0.086056,8.0393,329.8
5325,-0.076072,8.0393,329.8
5326,-0.029072,8.0394,329.8
5327,-0.066869,8.0393,329.8
5529,-0.086575,8.0693,330.1
5532,-0.055927,8.0700,330.1
5533,-0.082745,8.0700,330.1
5534,-0.083806,8.0700,330.2
5535,-0.077830,8.0700,330.2
5538,-0.057657,8.0712,330.2
5539,-0.030358,8.0712,330.2
5540,-0.067463,8.0712,330.2
5541,-0.079705,8.0712,330.2
5544,-0.089221,8.0718,330.2
5545,-0.065934,8.0718,330.2
5546,-0.029006,8.0719,330.2
5547,-0.062235,8.0718,330.2
5550,-0.042217,8.0725,330.2
5551,-0.062951,8.0725,330.2
5552,-0.094164,8.0724,330.2
5553,-0.048754,8.0725,330.2
5556,-0.087861,8.0743,330.2
5557,-0.053711,8.0743,330.2
5558,-0.039083,8.0744,330.2
5559,-0.088843,8.0743,330.2
5562,-0.035628,8.0750,330.2
5563,-0.077774,8.0750,330.2
5564,-0.078803,8.0750,330.2
5565,-0.048576,8.0750,330.2
5768,-0.072527,8.1050,330.5
5769,-0.076184,8.1062,330.5
5770,-0.091092,8.1062,330.5
5771,-0.042170,8.1062,330.5
5772,-0.040851,8.1062,330.5
5775,-0.056278,8.1068,330.5
5776,-0.042516,8.1068,330.5
5777,-0.074898,8.1068,330.5
5778,-0.073374,8.1068,330.5
5779,-0.061048,8.1068,330.5
5782,-0.076231,8.1081,330.5
5783,-0.037031,8.1081,330.5
5784,-0.080482,8.1081,330.5
5785,-0.074510,8.1081,330.5
5788,-0.058480,8.1093,330.5
5789,-0.080042,8.1093,330.5
5790,-0.024466,8.1094,330.5
5791,-0.051761,8.1093,330.5
5794,-0.054234,8.1100,330.5
5795,-0.056409,8.1100,330.5
5796,-0.088029,8.1099,330.6
5797,-0.064821,8.1100,330.6
5800,-0.060159,8.1112,330.6
5801,-0.026790,8.1112,330.6
5802,-0.029928,8.1112,330.6
5803,-0.074842,8.1112,330.6
6004,-0.048020,8.1412,330.9
6005,-0.077835,8.1418,330.9
6006,-0.052322,8.1418,330.9
6007,-0.061744,8.1418,330.9
6008,-0.084059,8.1418,330.9
6011,-0.057802,8.1425,330.9
6012,-0.084905,8.1424,330.9
6013,-0.067360,8.1425,330.9
6014,-0.072602,8.1425,330.9
6015,-0.097723,8.1424,330.9
6018,-0.029366,8.1444,330.9
6019,-0.080748,8.1443,330.9
6020,-0.063521,8.1443,330.9
6021,-0.022768,8.1444,330.9
6024,-0.084756,8.1450,330.9
6025,-0.047075,8.1450,330.9
6026,-0.065223,8.1450,330.9
6027,-0.070166,8.1450,330.9
6030,-0.046996,8.1462,330.9
6031,-0.075693,8.1462,330.9
6032,-0.054117,8.1462,330.9
6033,-0.081553,8.1462,330.9
6036,-0.035427,8.1469,330.9
6037,-0.046434,8.1468,330.9
6038,-0.084008,8.1468,330.9
6039,-0.052289,8.1468,330.9
6244,-0.073898,8.1781,331.2
6245,-0.099542,8.1781,331.2
6246,-0.066130,8.1781,331.2
6247,-0.014781,8.1781,331.2
6250,-0.090521,8.1787,331.2
6251,-0.037989,8.1787,331.2
6252,-0.052794,8.1787,331.2
6253,-0.092845,8.1787,331.2
6254,-0.047491,8.1787,331.2
6257,-0.087000,8.1799,331.2
6258,-0.063362,8.1800,331.2
6259,-0.047903,8.1800,331.3
6260,-0.087159,8.1799,331.3
6263,-0.045350,8.1812,331.3
6264,-0.067019,8.1812,331.3
6265,-0.070330,8.1812,331.3
6266,-0.052392,8.1812,331.3
6269,-0.065256,8.1812,331.3
6270,-0.031415,8.1812,331.3
6271,-0.052593,8.1812,331.3
6272,-0.043610,8.1812,331.3
6275,-0.059691,8.1825,331.3
6276,-0.082937,8.1825,331.3
6277,-0.041599,8.1825,331.3
6278,-0.060201,8.1825,331.3
6480,-0.027178,8.2125,331.6
6481,-0.079977,8.2125,331.6
6482,-0.074071,8.2137,331.6
6483,-0.036825,8.2137,331.6
6484,-0.072654,8.2137,331.6
6487,-0.026121,8.2137,331.6
6488,-0.058929,8.2150,331.6
6489,-0.088805,8.2149,331.6
6490,-0.047430,8.2150,331.6
6491,-0.055997,8.2150,331.6
6494,-0.058186,8.2156,331.6
6495,-0.052962,8.2156,331.6
6496,-0.074870,8.2156,331.6
6497,-0.048394,8.2156,331.6
6500,-0.084092,8.2168,331.6
6501,-0.051064,8.2168,331.6
6502,-0.041113,8.2169,331.6
6503,-0.072864,8.2168,331.6
6506,-0.052986,8.2175,331.6
6507,-0.089684,8.2174,331.6
6508,-0.047664,8.2175,331.6
6509,-0.021127,8.2175,331.6
6512,-0.074875,8.2187,331.6
6513,-0.029783,8.2187,331.6
6514,-0.068473,8.2187,331.6
6515,-0.085214,8.2187,331.6
6523,-0.088674,8.2199,331.7
6526,-0.045415,8.2206,331.7
6527,-0.071784,8.2206,331.7
6528,-0.061553,8.2206,331.7
6529,-0.062338,8.2206,331.7
6530,-0.093248,8.2218,331.7
6769,-0.052513,8.2568,332
6770,-0.063718,8.2568,332
6773,-0.042595,8.2575,332
6774,-0.086430,8.2574,332
6775,-0.061281,8.2575,332
6776,-0.054253,8.2575,332
6777,-0.093837,8.2587,332
6780,-0.035712,8.2587,332
6781,-0.084050,8.2587,332
6782,-0.064686,8.2587,332
6783,-0.021697,8.2600,332
6786,-0.079738,8.2600,332.1
6787,-0.043769,8.2600,332.1
6788,-0.073121,8.2600,332.1
6789,-0.089259,8.2606,332.1
6792,-0.048356,8.2606,332.1
6793,-0.074393,8.2606,332.1
6794,-0.061090,8.2606,332.1
6795,-0.078990,8.2618,332.1
6798,-0.030652,8.2619,332.1
6799,-0.039191,8.2619,332.1
6800,-0.081660,8.2618,332.1
6801,-0.061538,8.2625,332.1
6804,-0.081922,8.2625,332.1
6805,-0.068263,8.2625,332.1
7010,-0.031920,8.2937,332.4
7011,-0.040084,8.2937,332.4
7014,-0.050376,8.2950,332.4
7015,-0.039168,8.2950,332.4
7016,-0.084924,8.2949,332.4
7017,-0.075450,8.2950,332.4
7020,-0.079836,8.2956,332.4
7021,-0.066065,8.2956,332.4
7022,-0.043531,8.2956,332.4
7023,-0.079715,8.2956,332.4
7026,-0.033145,8.2969,332.4
7027,-0.064209,8.2968,332.4
7028,-0.074262,8.2968,332.4
7029,-0.050587,8.2968,332.4
7030,-0.067964,8.2968,332.4
7033,-0.024788,8.2975,332.4
7034,-0.059701,8.2975,332.4
7035,-0.082684,8.2975,332.4
7036,-0.036932,8.2975,332.4
7037,-0.058354,8.2987,332.4
7040,-0.046444,8.2987,332.4
7041,-0.047547,8.2987,332.4
7042,-0.094641,8.2987,332.4
7043,-0.047926,8.2993,332.4
7046,-0.084330,8.2993,332.5
7248,-0.050451,8.3293,332.8
7251,-0.090044,8.3306,332.8
7252,-0.060734,8.3306,332.8
7253,-0.052467,8.3306,332.8
7254,-0.074304,8.3306,332.8
7255,-0.054524,8.3318,332.8
7258,-0.092135,8.3318,332.8
7259,-0.045410,8.3318,332.8
7260,-0.031588,8.3319,332.8
7261,-0.072228,8.3325,332.8
7262,-0.065499,8.3325,332.8
7263,-0.049549,8.3325,332.8
7266,-0.074370,8.3325,332.8
7267,-0.040655,8.3337,332.8
7268,-0.081711,8.3337,332.8
7269,-0.079303,8.3337,332.8
7270,-0.031798,8.3337,332.8
7273,-0.086486,8.3343,332.8
7274,-0.029633,8.3344,332.8
7275,-0.044686,8.3343,332.8
7276,-0.086383,8.3343,332.8
7279,-0.045457,8.3356,332.8
7280,-0.083848,8.3356,332.8
7281,-0.055684,8.3356,332.8
7282,-0.039210,8.3356,332.8
7486,-0.062170,8.3662,333.1
7487,-0.073407,8.3668,333.1
7488,-0.039509,8.3668,333.1
7489,-0.059696,8.3668,333.1
