Repository: lloxxa/DOI-10.3389-fphy.2024.1412352

# Sucker analysis

This project studies the adhesion of arrays of millimeter-sized suction cups made from polydimethylsiloxane. Repository contains both data obtained in this project and code used to analyse said data.

## <a name="Introduction"></a> Introduction

Patterned surfaces are known to show superior adhesive properties compared to continuos surfaces. [1] Animals such as geckos use patterned surfaces to climb. Many aritficial bio-inspired patterned adhesive surfaces have been made. We make and study arrays of millimeter-sized suction cups, inspired by the surfaces found on cephalopods for applications in soft robotics. This research was carried out at the Laboratory of Physical Chemistry & Soft Matter at Wageningen University & Research and funded by 4TU.Federation through the program 'Soft Robotics' with Grant No. 4TU-UIT-335. This repository contains all data that was collected in this project as well as the code used to analyse it. This document contains detailed information about how the data was acquired.

## <a name="Fabrication"></a> Fabrication
We use a double-negative mold to make the samples. A positive mold is made by 3D-printing (1). We cast this mold with Dragon Skin &trade; (2) to obtain a soft, negative mold. This mold is coated with fluor polymers to allow for the release of the sample from the mold later (3). We then pour Ecoflex &trade; in the mold after which we degas the liquid Ecoflex &trade; for 15 minutes to ensure no bubbles are present in our sample(4). We cure the Ecoflex &trade; at room temperature for 24 hours before peeling it from the mold to obtain our final sample (5). This sample was connected to a glass microscope slide by plasma bonding. 
The figure below shows the geometry of the suction cups.

## <a name="Measurements"></a> Measurements

All measurements were performed using an Anton Paar MCR-501 rheometer. A glass plate accessory (P-PTD120/GL) was used as a countersurface to the suction cups. Samples were glued to a custom-made 3D-printed probe. A sample was placed on the countersurface with the cups facing down after which glue was placed on the sample (1). The probe was lowered so it is only in contact with the glue, after which the glue is cured by UV-light (2). This procedure aims to align the sample perfectly with the glass countersurface and is visualized below. 
One measurement cycle consists of four distinct phases, visualized below. The first phase is the approach (1 & 2) where the probe approaches the countersurface until a certain force is detected. The force by which we indent the sample to the countersurface is called the preload. The next phase is the relaxation phase, where the probe does not move for 20 seconds (3). AFter the relaxation, retraction starts. The probe pulls the sample away from the countersurface at a certain speed that we call the retraction speed (4 & 5). After the sample has detached completely from the countersurface, a short transition phase happens where the retraction ends and approach is initiated. Generally, we repeat this cycle multiple times for each experiment. For information about the preload, retraction speed and number of cycles that correspond to each dataset, see About the data(#About). 
It is important to note that each phase has its own CSV file in the raw data.

File: Raw data/Maaike/Niet in thesis/Million/Rawfiles_P4FN5.10.15_million/Eco_P4_FN15_v/Eco_P4_FN15_v_Interval_1.csv
Point No.,Normal Force [N],Gap [mm],Time [s]
1.0,-0.059250,8.4998,0.051
2.0,-0.061217,8.4949,0.101
3.0,-0.062609,8.4899,0.15
4.0,-0.060957,8.4851,0.201
5.0,-0.061186,8.4799,0.251
6.0,-0.061819,8.4749,0.301
7.0,-0.060138,8.4699,0.351
8.0,-0.061784,8.4651,0.401
9.0,-0.060949,8.4599,0.451
10.0,-0.063014,8.4545,0.501
11.0,-0.061185,8.4497,0.551
12.0,-0.062396,8.4449,0.601
13.0,-0.062267,8.4397,0.651
14.0,-0.060992,8.4347,0.701
15.0,-0.061929,8.4297,0.751
16.0,-0.062411,8.4249,0.801
17.0,-0.061043,8.4197,0.851
18.0,-0.060470,8.4147,0.901
19.0,-0.062442,8.4097,0.951
20.0,-0.062509,8.4048,1.001
21.0,-0.062893,8.3994,1.051
22.0,-0.062168,8.3944,1.1
23.0,-0.062201,8.3894,1.15
24.0,-0.061557,8.3849,1.2
25.0,-0.061573,8.3795,1.25
26.0,-0.060879,8.3744,1.3
27.0,-0.061115,8.3696,1.35
28.0,-0.061360,8.3650,1.4
29.0,-0.062779,8.3596,1.45
30.0,-0.060334,8.3546,1.5
31.0,-0.060302,8.3496,1.55
32.0,-0.060392,8.3449,1.6
33.0,-0.061758,8.3396,1.65
34.0,-0.061920,8.3346,1.7
35.0,-0.061397,8.3296,1.75
36.0,-0.060363,8.3249,1.8
37.0,-0.061471,8.3196,1.85
38.0,-0.060653,8.3146,1.9
39.0,-0.060950,8.3096,1.95
40.0,-0.061138,8.3049,2
41.0,-0.061178,8.2994,2.05
42.0,-0.060238,8.2944,2.1
43.0,-0.062409,8.2894,2.15
44.0,-0.060494,8.2847,2.2
45.0,-0.061201,8.2792,2.25
46.0,-0.060498,8.2744,2.3
47.0,-0.062984,8.2694,2.35
48.0,-0.061731,8.2644,2.4
49.0,-0.061814,8.2594,2.45
50.0,-0.061914,8.2544,2.5
51.0,-0.061988,8.2494,2.55
52.0,-0.063407,8.2444,2.6
53.0,-0.063575,8.2394,2.65
54.0,-0.063004,8.2344,2.7
55.0,-0.063931,8.2294,2.75
56.0,-0.063815,8.2244,2.8
57.0,-0.063243,8.2191,2.85
58.0,-0.063580,8.2144,2.9
59.0,-0.065115,8.2090,2.95
60.0,-0.063751,8.2044,3
61.0,-0.062213,8.1990,3.05
62.0,-0.063401,8.1942,3.1
63.0,-0.064151,8.1890,3.15
64.0,-0.063745,8.1844,3.2
65.0,-0.063551,8.1790,3.25
66.0,-0.062408,8.1742,3.3
67.0,-0.063737,8.1692,3.35
68.0,-0.064218,8.1642,3.4
69.0,-0.064725,8.1594,3.45
70.0,-0.062458,8.1544,3.5
71.0,-0.063421,8.1494,3.55
72.0,-0.061201,8.1444,3.6
73.0,-0.061252,8.1391,3.65
74.0,-0.063025,8.1344,3.7
75.0,-0.062479,8.1289,3.75
76.0,-0.062983,8.1244,3.8
77.0,-0.061395,8.1189,3.85
78.0,-0.063524,8.1141,3.9
79.0,-0.063033,8.1089,3.95
80.0,-0.062093,8.1041,4
81.0,-0.063213,8.0989,4.05
82.0,-0.061516,8.0941,4.1
83.0,-0.063364,8.0889,4.15
84.0,-0.064032,8.0841,4.2
85.0,-0.062308,8.0789,4.25
86.0,-0.060671,8.0741,4.3
87.0,-0.062541,8.0691,4.35
88.0,-0.062771,8.0641,4.4
89.0,-0.063029,8.0588,4.45
90.0,-0.062691,8.0541,4.5
91.0,-0.063580,8.0488,4.55
92.0,-0.063942,8.0441,4.6
93.0,-0.062057,8.0388,4.65
94.0,-0.060864,8.0338,4.7
95.0,-0.062585,8.0288,4.75
96.0,-0.061637,8.0238,4.8
97.0,-0.061928,8.0188,4.851
98.0,-0.061168,8.0138,4.901
99.0,-0.059544,8.0086,4.951
100.0,-0.060386,8.0036,5.001
101.0,-0.061494,7.9985,5.051
102.0,-0.061990,7.9938,5.101
103.0,-0.060368,7.9888,5.151
104.0,-0.060405,7.9838,5.201
105.0,-0.061510,7.9781,5.251
106.0,-0.060977,7.9736,5.301
107.0,-0.060231,7.9685,5.351
108.0,-0.060947,7.9638,5.401
109.0,-0.059437,7.9583,5.451
110.0,-0.061315,7.9533,5.501
111.0,-0.061062,7.9487,5.551
112.0,-0.061909,7.9437,5.601
113.0,-0.061407,7.9384,5.651
114.0,-0.060842,7.9335,5.701
115.0,-0.059469,7.9287,5.751
116.0,-0.060706,7.9237,5.801
117.0,-0.057960,7.9184,5.851
118.0,-0.058972,7.9136,5.901
119.0,-0.059962,7.9081,5.951
120.0,-0.061822,7.9037,6.001
121.0,-0.061540,7.8983,6.051
122.0,-0.061478,7.8933,6.101
123.0,-0.061340,7.8883,6.151
124.0,-0.062942,7.8834,6.201
125.0,-0.060608,7.8783,6.251
126.0,-0.060458,7.8733,6.301
127.0,-0.059705,7.8683,6.351
128.0,-0.060352,7.8634,6.401
129.0,-0.061748,7.8583,6.451
130.0,-0.062014,7.8533,6.501
131.0,-0.060373,7.8480,6.551
132.0,-0.060369,7.8434,6.601
133.0,-0.060751,7.8378,6.651
134.0,-0.060093,7.8330,6.701
135.0,-0.059724,7.8278,6.751
136.0,-0.060718,7.8233,6.801
137.0,-0.060539,7.8175,6.851
138.0,-0.057504,7.8130,6.901
139.0,-0.059373,7.8078,6.951
140.0,-0.058014,7.8030,7.001
141.0,-0.059899,7.7978,7.051
142.0,-0.057382,7.7930,7.101
143.0,-0.059215,7.7877,7.151
144.0,-0.059140,7.7830,7.201
145.0,-0.059582,7.7775,7.251
146.0,-0.060010,7.7730,7.301
147.0,-0.062523,7.7675,7.351
148.0,-0.061758,7.7628,7.401
149.0,-0.060207,7.7574,7.451
150.0,-0.060982,7.7527,7.501
151.0,-0.060872,7.7477,7.551
152.0,-0.060389,7.7427,7.601
153.0,-0.061053,7.7375,7.651
154.0,-0.061867,7.7329,7.701
155.0,-0.061160,7.7279,7.751
156.0,-0.063426,7.7227,7.801
157.0,-0.062756,7.7177,7.851
158.0,-0.061126,7.7129,7.901
159.0,-0.062682,7.7077,7.951
160.0,-0.061876,7.7027,8.001
161.0,-0.062673,7.6974,8.051
162.0,-0.062248,7.6927,8.101
163.0,-0.062126,7.6874,8.151
164.0,-0.062766,7.6828,8.201
165.0,-0.063615,7.6772,8.251
166.0,-0.065368,7.6727,8.301
167.0,-0.061149,7.6672,8.351
168.0,-0.061765,7.6627,8.401
169.0,-0.062876,7.6570,8.451
170.0,-0.062833,7.6524,8.501
171.0,-0.061941,7.6473,8.551
172.0,-0.061157,7.6424,8.601
173.0,-0.060234,7.6370,8.651
174.0,-0.062146,7.6323,8.701
175.0,-0.062476,7.6273,8.751
176.0,-0.059797,7.6224,8.801
177.0,-0.060472,7.6168,8.851
178.0,-0.060058,7.6120,8.901
179.0,-0.060993,7.6070,8.951
180.0,-0.060258,7.6022,9.001
181.0,-0.059726,7.5970,9.051
182.0,-0.063195,7.5918,9.101
183.0,-0.060092,7.5870,9.151
184.0,-0.062007,7.5818,9.201
185.0,-0.059787,7.5768,9.251
186.0,-0.060742,7.5720,9.301
187.0,-0.063160,7.5668,9.351
188.0,-0.059645,7.5622,9.401
189.0,-0.060615,7.5568,9.451
190.0,-0.062408,7.5518,9.501
191.0,-0.060491,7.5465,9.551
192.0,-0.060814,7.5418,9.601
193.0,-0.062965,7.5363,9.651
194.0,-0.062524,7.5318,9.701
195.0,-0.060984,7.5266,9.751
196.0,-0.061938,7.5218,9.801
197.0,-0.063206,7.5167,9.851
198.0,-0.060893,7.5120,9.901
199.0,-0.061331,7.5067,9.951
200.0,-0.059689,7.5018,10
201.0,-0.061272,7.4967,10.05
202.0,-0.061336,7.4920,10.1
203.0,-0.061454,7.4870,10.15
204.0,-0.060689,7.4820,10.2
205.0,-0.063207,7.4766,10.25
206.0,-0.059532,7.4717,10.3
207.0,-0.061229,7.4667,10.35
208.0,-0.057121,7.4615,10.4
209.0,-0.060361,7.4566,10.45
210.0,-0.059587,7.4517,10.5
211.0,-0.058642,7.4467,10.55
212.0,-0.060473,7.4417,10.6
213.0,-0.058570,7.4363,10.65
214.0,-0.058953,7.4315,10.7
215.0,-0.059165,7.4265,10.75
216.0,-0.058854,7.4217,10.8
217.0,-0.060097,7.4165,10.85
218.0,-0.059003,7.4115,10.9
219.0,-0.058383,7.4065,10.95
220.0,-0.059089,7.4015,11
221.0,-0.058452,7.3961,11.05
222.0,-0.056712,7.3913,11.1
223.0,-0.058808,7.3865,11.15
224.0,-0.060207,7.3811,11.2
225.0,-0.063274,7.3759,11.25
226.0,-0.059574,7.3711,11.3
227.0,-0.060917,7.3661,11.35
228.0,-0.062978,7.3609,11.4
229.0,-0.061886,7.3561,11.45
230.0,-0.060994,7.3511,11.5
231.0,-0.060611,7.3461,11.55
232.0,-0.061227,7.3411,11.6
233.0,-0.061931,7.3361,11.65
234.0,-0.062046,7.3310,11.7
235.0,-0.062596,7.3261,11.75
236.0,-0.060631,7.3209,11.8
237.0,-0.062963,7.3161,11.85
238.0,-0.062732,7.3113,11.9
239.0,-0.062261,7.3063,11.95
240.0,-0.060525,7.3011,12
241.0,-0.061944,7.2961,12.05
242.0,-0.062150,7.2911,12.1
243.0,-0.062114,7.2858,12.15
244.0,-0.062655,7.2811,12.2
245.0,-0.062094,7.2761,12.25
246.0,-0.062802,7.2711,12.3
247.0,-0.062462,7.2661,12.35
248.0,-0.061371,7.2611,12.4
249.0,-0.062753,7.2558,12.45
250.0,-0.061625,7.2511,12.5
251.0,-0.061844,7.2461,12.55
252.0,-0.060697,7.2411,12.6
253.0,-0.063259,7.2358,12.65
254.0,-0.058965,7.2307,12.7
255.0,-0.058968,7.2261,12.75
256.0,-0.059799,7.2209,12.8
257.0,-0.062176,7.2157,12.85
258.0,-0.060322,7.2107,12.9
259.0,-0.060570,7.2061,12.95
260.0,-0.062146,7.2010,13
261.0,-0.064141,7.1953,13.05
262.0,-0.060903,7.1907,13.1
263.0,-0.060467,7.1858,13.15
264.0,-0.064042,7.1805,13.2
265.0,-0.064287,7.1756,13.25
266.0,-0.064970,7.1703,13.3
267.0,-0.063822,7.1656,13.35
268.0,-0.062669,7.1607,13.4
269.0,-0.064472,7.1556,13.45
270.0,-0.063825,7.1504,13.5
271.0,-0.064753,7.1458,13.55
272.0,-0.063624,7.1404,13.6
273.0,-0.064391,7.1352,13.65
274.0,-0.065323,7.1304,13.7
275.0,-0.064523,7.1258,13.75
276.0,-0.063315,7.1204,13.8
277.0,-0.064338,7.1152,13.85
278.0,-0.063465,7.1104,13.9
279.0,-0.063172,7.1054,13.95
280.0,-0.064003,7.1004,14
281.0,-0.064523,7.0954,14.05
282.0,-0.063700,7.0904,14.1
283.0,-0.065549,7.0854,14.15
284.0,-0.061786,7.0802,14.2
285.0,-0.063798,7.0754,14.25
286.0,-0.062295,7.0704,14.3
287.0,-0.062959,7.0656,14.35
288.0,-0.060968,7.0601,14.4
289.0,-0.061415,7.0551,14.45
290.0,-0.061803,7.0504,14.5
291.0,-0.061783,7.0454,14.55
292.0,-0.062171,7.0403,14.6
293.0,-0.061475,7.0350,14.65
294.0,-0.060793,7.0301,14.7
295.0,-0.062469,7.0254,14.75
296.0,-0.060961,7.0204,14.8
297.0,-0.059844,7.0151,14.85
298.0,-0.060916,7.0101,14.9
299.0,-0.060113,7.0054,14.95
300.0,-0.061832,7.0000,15
301.0,-0.060755,6.9951,15.05
302.0,-0.060344,6.9900,15.1
303.0,-0.060687,6.9854,15.15
304.0,-0.061552,6.9800,15.2
305.0,-0.062249,6.9750,15.25
306.0,-0.061175,6.9698,15.3
307.0,-0.062891,6.9653,15.35
308.0,-0.062651,6.9598,15.4
309.0,-0.061796,6.9546,15.45
310.0,-0.062167,6.9498,15.5
311.0,-0.061366,6.9450,15.55
312.0,-0.062605,6.9398,15.6
313.0,-0.062351,6.9348,15.65
314.0,-0.060503,6.9296,15.7
315.0,-0.062678,6.9250,15.75
316.0,-0.061704,6.9197,15.8
317.0,-0.062707,6.9145,15.85
318.0,-0.064161,6.9095,15.9
319.0,-0.061564,6.9050,15.95
320.0,-0.061740,6.8992,16
321.0,-0.060192,6.8945,16.05
322.0,-0.060919,6.8896,16.1
323.0,-0.062567,6.8847,16.15
324.0,-0.059961,6.8797,16.2
325.0,-0.061327,6.8747,16.25
326.0,-0.060460,6.8694,16.3
327.0,-0.059165,6.8647,16.35
328.0,-0.060276,6.8594,16.4
329.0,-0.060355,6.8544,16.45
330.0,-0.061517,6.8494,16.5
331.0,-0.062178,6.8447,16.55
332.0,-0.061252,6.8394,16.6
333.0,-0.061615,6.8343,16.65
334.0,-0.063281,6.8293,16.7
335.0,-0.063110,6.8244,16.75
336.0,-0.063570,6.8193,16.8
337.0,-0.063356,6.8141,16.85
338.0,-0.061879,6.8093,16.9
339.0,-0.060685,6.8046,16.95
340.0,-0.061698,6.7993,17
341.0,-0.061097,6.7943,17.05
342.0,-0.061824,6.7891,17.1
343.0,-0.062447,6.7846,17.15
344.0,-0.063780,6.7791,17.2
345.0,-0.060722,6.7741,17.25
346.0,-0.064376,6.7691,17.3
347.0,-0.063476,6.7643,17.35
348.0,-0.062852,6.7591,17.4
349.0,-0.064913,6.7541,17.45
350.0,-0.062946,6.7491,17.5
351.0,-0.061398,6.7441,17.55
352.0,-0.062383,6.7391,17.6
353.0,-0.062995,6.7341,17.65
354.0,-0.062949,6.7289,17.7
355.0,-0.063683,6.7241,17.75
356.0,-0.063560,6.7188,17.8
357.0,-0.063655,6.7138,17.85
358.0,-0.063309,6.7088,17.9
359.0,-0.062969,6.7041,17.95
360.0,-0.063992,6.6987,18
361.0,-0.062410,6.6937,18.05
362.0,-0.064198,6.6887,18.1
363.0,-0.061386,6.6840,18.15
364.0,-0.063234,6.6789,18.2
365.0,-0.063117,6.6739,18.25
366.0,-0.063300,6.6689,18.3
367.0,-0.061916,6.6642,18.35
368.0,-0.064946,6.6587,18.4
369.0,-0.062945,6.6537,18.45
370.0,-0.062007,6.6487,18.5
371.0,-0.063776,6.6442,18.55
372.0,-0.063619,6.6387,18.6
373.0,-0.062663,6.6337,18.65
374.0,-0.063434,6.6287,18.7
375.0,-0.062159,6.6237,18.75
376.0,-0.065021,6.6187,18.8
377.0,-0.063687,6.6137,18.85
378.0,-0.062706,6.6087,18.9
379.0,-0.063633,6.6037,18.95
380.0,-0.063492,6.5987,19
381.0,-0.061924,6.5937,19.05
382.0,-0.062300,6.5886,19.1
383.0,-0.062870,6.5837,19.15
384.0,-0.062808,6.5786,19.2
385.0,-0.064251,6.5736,19.25
386.0,-0.062706,6.5686,19.3
387.0,-0.061549,6.5637,19.35
388.0,-0.062856,6.5583,19.4
389.0,-0.062164,6.5536,19.45
390.0,-0.063625,6.5486,19.5
391.0,-0.062048,6.5436,19.55
392.0,-0.062373,6.5383,19.6
393.0,-0.061256,6.5336,19.65
394.0,-0.061082,6.5286,19.7
395.0,-0.060444,6.5236,19.75
396.0,-0.062110,6.5183,19.8
397.0,-0.059828,6.5136,19.85
398.0,-0.060494,6.5086,19.9
399.0,-0.059652,6.5036,19.95
400.0,-0.062098,6.4983,20
401.0,-0.060422,6.4936,20.05
402.0,-0.060964,6.4883,20.1
403.0,-0.060917,6.4836,20.15
404.0,-0.060742,6.4780,20.2
405.0,-0.060547,6.4733,20.25
406.0,-0.059997,6.4682,20.3
407.0,-0.062201,6.4635,20.35
408.0,-0.061676,6.4582,20.4
409.0,-0.062513,6.4535,20.45
410.0,-0.061091,6.4482,20.5
411.0,-0.062151,6.4435,20.55
412.0,-0.059971,6.4382,20.6
413.0,-0.061188,6.4335,20.65
414.0,-0.062252,6.4282,20.7
415.0,-0.062203,6.4235,20.75
416.0,-0.060483,6.4180,20.8
417.0,-0.060390,6.4135,20.85
418.0,-0.060443,6.4080,20.9
419.0,-0.060910,6.4035,20.95
420.0,-0.060775,6.3978,21
421.0,-0.060963,6.3930,21.05
422.0,-0.061539,6.3880,21.1
423.0,-0.061415,6.3832,21.15
424.0,-0.061968,6.3778,21.2
425.0,-0.059943,6.3730,21.25
426.0,-0.060467,6.3680,21.3
427.0,-0.060383,6.3632,21.35
428.0,-0.060892,6.3580,21.4
429.0,-0.060668,6.3530,21.45
430.0,-0.059993,6.3480,21.5
431.0,-0.059615,6.3432,21.55
432.0,-0.059623,6.3378,21.6
433.0,-0.057955,6.3332,21.65
434.0,-0.059288,6.3278,21.7
435.0,-0.058622,6.3232,21.75
436.0,-0.057728,6.3178,21.8
437.0,-0.059440,6.3128,21.85
438.0,-0.060576,6.3078,21.9
439.0,-0.060719,6.3030,21.95
440.0,-0.059418,6.2978,22
441.0,-0.059791,6.2928,22.05
442.0,-0.059244,6.2878,22.1
443.0,-0.060406,6.2828,22.15
444.0,-0.059831,6.2776,22.2
445.0,-0.061958,6.2726,22.25
446.0,-0.062541,6.2676,22.3
447.0,-0.060671,6.2628,22.35
448.0,-0.063045,6.2578,22.4
449.0,-0.062751,6.2528,22.45
450.0,-0.062047,6.2478,22.5
451.0,-0.063850,6.2430,22.55
452.0,-0.065692,6.2376,22.6
453.0,-0.065118,6.2328,22.65
454.0,-0.063207,6.2276,22.7
455.0,-0.063384,6.2230,22.75
456.0,-0.064207,6.2176,22.8
457.0,-0.063245,6.2126,22.85
458.0,-0.063781,6.2077,22.9
459.0,-0.062040,6.2027,22.95
460.0,-0.062447,6.1976,23
461.0,-0.064081,6.1926,23.05
462.0,-0.063577,6.1876,23.1
463.0,-0.062693,6.1826,23.15
464.0,-0.062098,6.1776,23.2
465.0,-0.061414,6.1726,23.25
466.0,-0.061265,6.1676,23.3
467.0,-0.060407,6.1626,23.35
468.0,-0.060744,6.1576,23.4
469.0,-0.060935,6.1526,23.45
470.0,-0.059902,6.1476,23.5
471.0,-0.058151,6.1426,23.55
472.0,-0.059560,6.1372,23.6
473.0,-0.059410,6.1322,23.65
474.0,-0.058853,6.1274,23.7
475.0,-0.060253,6.1226,23.75
476.0,-0.061037,6.1172,23.8
477.0,-0.059761,6.1122,23.85
478.0,-0.057282,6.1074,23.9
479.0,-0.057982,6.1022,23.95
480.0,-0.058122,6.0970,24
481.0,-0.058149,6.0922,24.05
482.0,-0.056819,6.0871,24.1
483.0,-0.056244,6.0822,24.15
484.0,-0.057167,6.0769,24.2
485.0,-0.059624,6.0719,24.25
486.0,-0.056206,6.0671,24.3
487.0,-0.054216,6.0619,24.35
488.0,-0.054518,6.0567,24.4
489.0,-0.053237,6.0519,24.45
490.0,-0.053214,6.0473,24.5
491.0,-0.051251,6.0422,24.55
492.0,-0.050182,6.0369,24.6
493.0,-0.047317,6.0322,24.65
494.0,-0.048321,6.0272,24.7
495.0,-0.043851,6.0222,24.75
496.0,-0.043876,6.0169,24.8
497.0,-0.039375,6.0122,24.85
498.0,-0.040627,6.0072,24.9
499.0,-0.037289,6.0021,24.95
500.0,-0.034543,5.9965,25
501.0,-0.030796,5.9918,25.05
502.0,-0.031224,5.9869,25.1
503.0,-0.030225,5.9821,25.15
504.0,-0.026923,5.9765,25.2
505.0,-0.024557,5.9715,25.25
506.0,-0.022046,5.9668,25.3
507.0,-0.019649,5.9616,25.35
508.0,-0.015831,5.9566,25.4
509.0,-0.013904,5.9516,25.45
510.0,-0.013479,5.9466,25.5
511.0,-0.009536,5.9416,25.55
512.0,-0.007252,5.9366,25.6
513.0,-0.006110,5.9316,25.65
514.0,-0.003658,5.9266,25.7
515.0,-0.001478,5.9216,25.75
516.0,0.000865,5.9163,25.8
517.0,0.004760,5.9113,25.85
518.0,0.007624,5.9063,25.9
519.0,0.010825,5.9013,25.95
520.0,0.012180,5.8963,26
521.0,0.016458,5.8913,26.05
522.0,0.017773,5.8863,26.1
523.0,0.021981,5.8813,26.15
524.0,0.023912,5.8761,26.2
525.0,0.028350,5.8712,26.25
526.0,0.032472,5.8661,26.3
527.0,0.036729,5.8612,26.35
528.0,0.039717,5.8560,26.4
529.0,0.043493,5.8510,26.45
530.0,0.049208,5.8461,26.5
531.0,0.051771,5.8410,26.55
532.0,0.056592,5.8359,26.6
533.0,0.060297,5.8312,26.65
534.0,0.065055,5.8261,26.7
535.0,0.069355,5.8213,26.75
536.0,0.074628,5.8160,26.8
537.0,0.078627,5.8110,26.85
538.0,0.084436,5.8060,26.9
539.0,0.088460,5.8010,26.95
540.0,0.093021,5.7958,27
541.0,0.098292,5.7908,27.05
542.0,0.102308,5.7860,27.1
543.0,0.105368,5.7808,27.15
544.0,0.111124,5.7757,27.2
545.0,0.115685,5.7707,27.25
546.0,0.121504,5.7657,27.3
547.0,0.126411,5.7608,27.35
548.0,0.133177,5.7558,27.4
549.0,0.137660,5.7508,27.45
550.0,0.142241,5.7458,27.5
551.0,0.147202,5.7407,27.55
552.0,0.153361,5.7357,27.6
553.0,0.158603,5.7307,27.65
554.0,0.164073,5.7258,27.7
555.0,0.170308,5.7207,27.75
556.0,0.177395,5.7154,27.8
557.0,0.182554,5.7107,27.85
558.0,0.187223,5.7055,27.9
559.0,0.193624,5.7005,27.95
560.0,0.199380,5.6954,28
561.0,0.205000,5.6905,28.05
562.0,0.210677,5.6855,28.1
563.0,0.217045,5.6805,28.15
564.0,0.222065,5.6754,28.2
565.0,0.228962,5.6702,28.25
566.0,0.235664,5.6655,28.3
567.0,0.242437,5.6602,28.35
568.0,0.249059,5.6552,28.4
569.0,0.252825,5.6502,28.45
570.0,0.260150,5.6455,28.5
571.0,0.267352,5.6403,28.55
572.0,0.274900,5.6352,28.6
573.0,0.281349,5.6302,28.65
574.0,0.287867,5.6253,28.7
575.0,0.296341,5.6205,28.75
576.0,0.304326,5.6154,28.8
577.0,0.309099,5.6104,28.85
578.0,0.317388,5.6054,28.9
579.0,0.324092,5.6005,28.95
580.0,0.331178,5.5954,29
581.0,0.337854,5.5904,29.05
582.0,0.345287,5.5854,29.1
583.0,0.353146,5.5804,29.15
584.0,0.360265,5.5752,29.2
585.0,0.365132,5.5702,29.25
586.0,0.372279,5.5652,29.3
587.0,0.376741,5.5602,29.35
588.0,0.385005,5.5552,29.4
589.0,0.390435,5.5502,29.45
590.0,0.398121,5.5452,29.5
591.0,0.405322,5.5402,29.55
592.0,0.412434,5.5352,29.6
593.0,0.418894,5.5302,29.65
594.0,0.425694,5.5252,29.7
595.0,0.432202,5.5199,29.75
596.0,0.440159,5.5152,29.8
597.0,0.446494,5.5100,29.85
598.0,0.452588,5.5052,29.9
599.0,0.459109,5.5000,29.95
600.0,0.467517,5.4949,30
601.0,0.474849,5.4899,30.05
602.0,0.481813,5.4851,30.1
603.0,0.489949,5.4799,30.15
604.0,0.498442,5.4749,30.2
605.0,0.504035,5.4699,30.25
606.0,0.511009,5.4651,30.3
607.0,0.518901,5.4599,30.35
608.0,0.526001,5.4549,30.4
609.0,0.532625,5.4499,30.45
610.0,0.540783,5.4452,30.5
611.0,0.547638,5.4399,30.55
612.0,0.556330,5.4349,30.6
613.0,0.563693,5.4297,30.65
614.0,0.572205,5.4252,30.7
615.0,0.578353,5.4197,30.75
616.0,0.585996,5.4147,30.8
617.0,0.591189,5.4098,30.85
618.0,0.595697,5.4053,30.9
619.0,0.603136,5.3998,30.95
620.0,0.611144,5.3948,31
621.0,0.617860,5.3898,31.05
622.0,0.622175,5.3851,31.1
623.0,0.629751,5.3799,31.15
624.0,0.636072,5.3749,31.2
625.0,0.642369,5.3699,31.25
626.0,0.646575,5.3651,31.3
627.0,0.654586,5.3599,31.35
628.0,0.660536,5.3549,31.4
629.0,0.667047,5.3499,31.45
630.0,0.674663,5.3451,31.5
631.0,0.681594,5.3397,31.55
632.0,0.687362,5.3347,31.6
633.0,0.692457,5.3297,31.65
634.0,0.699391,5.3252,31.7
635.0,0.705810,5.3195,31.75
636.0,0.711949,5.3147,31.8
637.0,0.720024,5.3097,31.85
638.0,0.726246,5.3048,31.9
639.0,0.730688,5.2995,31.95
640.0,0.742279,5.2948,32
641.0,0.749881,5.2898,32.05
642.0,0.755316,5.2848,32.1
643.0,0.766169,5.2798,32.15
644.0,0.776714,5.2748,32.2
645.0,0.784424,5.2698,32.25
646.0,0.794306,5.2648,32.3
647.0,0.801644,5.2595,32.35
648.0,0.809866,5.2549,32.4
649.0,0.822165,5.2495,32.45
650.0,0.829548,5.2448,32.5
651.0,0.842228,5.2394,32.55
652.0,0.850624,5.2346,32.6
653.0,0.860505,5.2294,32.65
654.0,0.873000,5.2248,32.7
655.0,0.884969,5.2194,32.75
656.0,0.896614,5.2146,32.8
657.0,0.906172,5.2096,32.85
658.0,0.915342,5.2048,32.9
659.0,0.926295,5.1998,32.95
660.0,0.935295,5.1948,33
661.0,0.945375,5.1898,33.05
662.0,0.956727,5.1848,33.1
663.0,0.968465,5.1798,33.15
664.0,0.978492,5.1748,33.2
665.0,0.990383,5.1696,33.25
666.0,0.998837,5.1649,33.3
667.0,1.010751,5.1594,33.35
668.0,1.023639,5.1546,33.4
669.0,1.034356,5.1494,33.45
670.0,1.046137,5.1449,33.5
671.0,1.054956,5.1394,33.55
672.0,1.068089,5.1346,33.6
673.0,1.081333,5.1296,33.65
674.0,1.092966,5.1247,33.7
675.0,1.105465,5.1195,33.75
676.0,1.119822,5.1147,33.8
677.0,1.133691,5.1097,33.85
678.0,1.145844,5.1047,33.9
679.0,1.161362,5.0995,33.95
680.0,1.175074,5.0947,34
681.0,1.187941,5.0895,34.05
682.0,1.200956,5.0847,34.1
683.0,1.218603,5.0794,34.15
684.0,1.233519,5.0744,34.2
685.0,1.248231,5.0694,34.25
686.0,1.260904,5.0644,34.3
687.0,1.279642,5.0594,34.35
688.0,1.292329,5.0544,34.4
689.0,1.305299,5.0494,34.45
690.0,1.320268,5.0446,34.5
691.0,1.337213,5.0394,34.55
692.0,1.352125,5.0344,34.6
693.0,1.367685,5.0295,34.65
694.0,1.384312,5.0245,34.7
695.0,1.400784,5.0193,34.75
696.0,1.415581,5.0145,34.8
697.0,1.432444,5.0095,34.85
698.0,1.448266,5.0045,34.9
699.0,1.467830,4.9990,34.95
700.0,1.480862,4.9943,35
701.0,1.498843,4.9894,35.05
702.0,1.515306,4.9847,35.1
703.0,1.532873,4.9792,35.15
704.0,1.551013,4.9745,35.2
705.0,1.566690,4.9695,35.25
706.0,1.581465,4.9645,35.3
707.0,1.602463,4.9594,35.35
708.0,1.619360,4.9545,35.4
709.0,1.637946,4.9494,35.45
710.0,1.658549,4.9445,35.5
711.0,1.683469,4.9392,35.55
712.0,1.698554,4.9344,35.6
713.0,1.721530,4.9292,35.65
714.0,1.738866,4.9245,35.7
715.0,1.761843,4.9191,35.75
716.0,1.783096,4.9142,35.8
717.0,1.805333,4.9092,35.85
718.0,1.824342,4.9043,35.9
719.0,1.846030,4.8992,35.95
720.0,1.867767,4.8942,36
721.0,1.892037,4.8892,36.05
722.0,1.914084,4.8843,36.1
723.0,1.935755,4.8790,36.15
724.0,1.958824,4.8742,36.2
725.0,1.978810,4.8692,36.25
726.0,1.997979,4.8644,36.3
727.0,2.023758,4.8587,36.35
728.0,2.047650,4.8540,36.4
729.0,2.070706,4.8490,36.45
730.0,2.091204,4.8440,36.5
731.0,2.116221,4.8388,36.55
732.0,2.140240,4.8341,36.6
733.0,2.167305,4.8291,36.65
734.0,2.188031,4.8241,36.7
735.0,2.217008,4.8189,36.75
736.0,2.240906,4.8141,36.8
737.0,2.264395,4.8091,36.85
738.0,2.289407,4.8042,36.9
739.0,2.315072,4.7986,36.95
740.0,2.343022,4.7942,37
741.0,2.368237,4.7889,37.05
742.0,2.394187,4.7842,37.1
743.0,2.421435,4.7788,37.15
744.0,2.444600,4.7741,37.2
745.0,2.467702,4.7692,37.25
746.0,2.490202,4.7642,37.3
747.0,2.516068,4.7589,37.35
748.0,2.538015,4.7542,37.4
749.0,2.562674,4.7492,37.45
750.0,2.587055,4.7443,37.5
751.0,2.617059,4.7390,37.55
752.0,2.645314,4.7340,37.6
753.0,2.676075,4.7290,37.65
754.0,2.706426,4.7241,37.7
755.0,2.737556,4.7191,37.75
756.0,2.765616,4.7141,37.8
757.0,2.799116,4.7091,37.85
758.0,2.829103,4.7041,37.9
759.0,2.862225,4.6989,37.95
760.0,2.893885,4.6942,38
761.0,2.922647,4.6889,38.05
762.0,2.953335,4.6842,38.1
763.0,2.990121,4.6790,38.15
764.0,3.021952,4.6740,38.2
765.0,3.057375,4.6689,38.25
766.0,3.087213,4.6640,38.3
767.0,3.124590,4.6587,38.35
768.0,3.156224,4.6539,38.4
769.0,3.192007,4.6487,38.45
770.0,3.225470,4.6440,38.5
771.0,3.264927,4.6387,38.55
772.0,3.297495,4.6338,38.6
773.0,3.333774,4.6288,38.65
774.0,3.367893,4.6240,38.7
775.0,3.409581,4.6188,38.75
776.0,3.443946,4.6139,38.8
777.0,3.484478,4.6089,38.85
778.0,3.523295,4.6040,38.9
779.0,3.569844,4.5987,38.95
780.0,3.609956,4.5940,39
781.0,3.651421,4.5890,39.05
782.0,3.694048,4.5841,39.1
783.0,3.741760,4.5785,39.15
784.0,3.785442,4.5738,39.2
785.0,3.827771,4.5687,39.25
786.0,3.876384,4.5642,39.3
787.0,3.929262,4.5589,39.35
788.0,3.977265,4.5542,39.4
789.0,4.028101,4.5492,39.45
790.0,4.082560,4.5442,39.5
791.0,4.143910,4.5390,39.55
792.0,4.193818,4.5343,39.6
793.0,4.240882,4.5293,39.65
794.0,4.297172,4.5244,39.7
795.0,4.353103,4.5191,39.75
796.0,4.415966,4.5144,39.8
797.0,4.483716,4.5092,39.85
798.0,4.556866,4.5045,39.9
799.0,4.633828,4.4992,39.95
800.0,4.710025,4.4943,40

File: Raw data/Maaike/Niet in thesis/Million/Rawfiles_P4FN5.10.15_million/Eco_P4_FN15_v/Eco_P4_FN15_v_Interval_12.csv
Point No.,Normal Force [N],Gap [mm],Time [s]
1.0,1.256219,4.9989,273.4
2.0,1.090376,5.0486,273.5
3.0,0.933088,5.0985,273.6
4.0,0.783679,5.1483,273.7
5.0,0.660958,5.1981,273.8
6.0,0.551754,5.2476,273.9
7.0,0.440841,5.2972,274
8.0,0.329902,5.3471,274.1
9.0,0.220769,5.3971,274.2
10.0,0.115833,5.4469,274.3
11.0,0.002781,5.4969,274.4
12.0,-0.106347,5.5467,274.5
13.0,-0.207617,5.5968,274.6
14.0,-0.293102,5.6466,274.7
15.0,-0.378760,5.6967,274.8
16.0,-0.475728,5.7466,274.9
17.0,-0.551963,5.7966,275
18.0,-0.632265,5.8465,275.1
19.0,-0.709178,5.8965,275.2
20.0,-0.780493,5.9466,275.3
21.0,-0.848231,5.9965,275.4
22.0,-0.899926,6.0465,275.5
23.0,-0.925161,6.0965,275.6
24.0,-0.975098,6.1465,275.7
25.0,-1.030011,6.1964,275.8
26.0,-1.082594,6.2462,275.9
27.0,-1.083483,6.2961,276
28.0,-1.103247,6.3452,276.1
29.0,-1.137845,6.3953,276.2
30.0,-1.180020,6.4451,276.3
31.0,-1.171843,6.4951,276.4
32.0,-1.167072,6.5451,276.5
33.0,-1.203528,6.5950,276.6
34.0,-1.238068,6.6450,276.7
35.0,-1.269509,6.6950,276.8
36.0,-1.302097,6.7451,276.9
37.0,-1.297400,6.7952,277
38.0,-1.302218,6.8451,277.1
39.0,-1.294438,6.8952,277.2
40.0,-1.316688,6.9451,277.3
41.0,-1.337501,6.9952,277.4
42.0,-1.310748,7.0451,277.5
43.0,-1.284378,7.0950,277.6
44.0,-1.257582,7.1447,277.7
45.0,-1.248491,7.1948,277.8
46.0,-1.246065,7.2446,277.9
47.0,-1.229411,7.2945,278
48.0,-1.136431,7.3444,278.1
49.0,-1.092145,7.3941,278.2
50.0,-0.942137,7.4440,278.3
51.0,-0.891187,7.4939,278.4
52.0,-0.785383,7.5438,278.5
53.0,-0.774041,7.5941,278.6
54.0,-0.702511,7.6439,278.7
55.0,-0.613470,7.6940,278.8
56.0,-0.550302,7.7440,278.9
57.0,-0.424900,7.7941,279
58.0,-0.299273,7.8443,279.1
59.0,-0.248080,7.8945,279.2
60.0,-0.190648,7.9445,279.3
61.0,-0.192470,7.9945,279.4
62.0,-0.195000,8.0442,279.5
63.0,-0.195892,8.0943,279.6
64.0,-0.197108,8.1439,279.7
65.0,-0.074238,8.1938,279.8
66.0,-0.062246,8.2436,279.9
67.0,-0.060820,8.2934,280
68.0,-0.060757,8.3431,280.1
69.0,-0.060643,8.3930,280.2
70.0,-0.061453,8.4428,280.3
71.0,-0.060164,8.4927,280.4

File: Raw data/Maaike/Niet in thesis/Million/Rawfiles_P4FN5.10.15_million/Eco_P4_FN15_v/Eco_P4_FN15_v_Interval_13.csv
Point No.,Normal Force [N],Gap [mm],Time [s]
1.0,-0.058533,8.5673,280.5
2.0,-0.058824,8.5688,280.6
3.0,-0.061957,8.5646,280.6
4.0,-0.061589,8.5592,280.7
5.0,-0.060288,8.5542,280.7
6.0,-0.059830,8.5492,280.8
7.0,-0.059913,8.5444,280.8
8.0,-0.062668,8.5392,280.9
9.0,-0.059756,8.5341,280.9
10.0,-0.062035,8.5292,281
11.0,-0.061387,8.5243,281
12.0,-0.061087,8.5192,281.1
13.0,-0.061712,8.5141,281.1
14.0,-0.062063,8.5092,281.2
15.0,-0.061149,8.5043,281.2
16.0,-0.062612,8.4990,281.3
17.0,-0.063699,8.4942,281.3
18.0,-0.064341,8.4890,281.4
19.0,-0.062248,8.4844,281.4
20.0,-0.062760,8.4790,281.5
21.0,-0.063237,8.4740,281.5
22.0,-0.062140,8.4691,281.6
23.0,-0.062247,8.4645,281.6
24.0,-0.060771,8.4591,281.7
25.0,-0.062005,8.4541,281.7
26.0,-0.061683,8.4491,281.8
27.0,-0.061512,8.4442,281.8
28.0,-0.064020,8.4391,281.9
29.0,-0.062929,8.4341,281.9
30.0,-0.063618,8.4291,282
31.0,-0.063429,8.4244,282
32.0,-0.063101,8.4191,282.1
33.0,-0.063629,8.4141,282.1
34.0,-0.062612,8.4091,282.2
35.0,-0.062846,8.4044,282.2
36.0,-0.064287,8.3989,282.3
37.0,-0.064208,8.3939,282.3
38.0,-0.062752,8.3889,282.4
39.0,-0.060656,8.3844,282.4
40.0,-0.063345,8.3789,282.5
41.0,-0.062829,8.3739,282.5
42.0,-0.064592,8.3689,282.6
43.0,-0.062044,8.3644,282.6
44.0,-0.063422,8.3589,282.7
45.0,-0.062482,8.3539,282.7
46.0,-0.063962,8.3489,282.8
47.0,-0.062743,8.3439,282.8
48.0,-0.063537,8.3390,282.9
49.0,-0.064165,8.3339,282.9
50.0,-0.064777,8.3290,283
51.0,-0.060857,8.3241,283
52.0,-0.061044,8.3188,283.1
53.0,-0.062745,8.3139,283.1
54.0,-0.061528,8.3088,283.2
55.0,-0.062493,8.3041,283.2
56.0,-0.062028,8.2988,283.3
57.0,-0.063362,8.2939,283.3
58.0,-0.063468,8.2887,283.4
59.0,-0.063187,8.2843,283.4
60.0,-0.064548,8.2787,283.5
61.0,-0.063059,8.2740,283.5
62.0,-0.063222,8.2690,283.6
63.0,-0.064123,8.2640,283.6
64.0,-0.063138,8.2587,283.7
65.0,-0.063310,8.2540,283.7
66.0,-0.061879,8.2490,283.8
67.0,-0.062079,8.2440,283.8
68.0,-0.062174,8.2390,283.9
69.0,-0.061478,8.2340,283.9
70.0,-0.062897,8.2290,284
71.0,-0.061207,8.2240,284
72.0,-0.061093,8.2187,284.1
73.0,-0.061755,8.2140,284.1
74.0,-0.061203,8.2087,284.2
75.0,-0.060779,8.2040,284.2
76.0,-0.060832,8.1985,284.3
77.0,-0.058519,8.1937,284.3
78.0,-0.059272,8.1885,284.4
79.0,-0.060445,8.1840,284.4
80.0,-0.059843,8.1785,284.5
81.0,-0.059812,8.1737,284.5
82.0,-0.060443,8.1687,284.6
83.0,-0.059707,8.1637,284.6
84.0,-0.059264,8.1587,284.7
85.0,-0.058863,8.1537,284.7
86.0,-0.059020,8.1487,284.8
87.0,-0.060237,8.1437,284.8
88.0,-0.060485,8.1387,284.9
89.0,-0.059453,8.1337,284.9
90.0,-0.058682,8.1288,285
91.0,-0.058390,8.1237,285
92.0,-0.059412,8.1184,285.1
93.0,-0.058691,8.1134,285.1
94.0,-0.059674,8.1084,285.2
95.0,-0.062351,8.1038,285.2
96.0,-0.059800,8.0985,285.3
97.0,-0.060724,8.0931,285.3
98.0,-0.060517,8.0883,285.4
99.0,-0.059932,8.0832,285.4
100.0,-0.061310,8.0783,285.5
101.0,-0.058048,8.0734,285.5
102.0,-0.060167,8.0683,285.6
103.0,-0.059320,8.0634,285.6
104.0,-0.059035,8.0583,285.7
105.0,-0.057761,8.0531,285.7
106.0,-0.058321,8.0481,285.8
107.0,-0.058002,8.0434,285.8
108.0,-0.057857,8.0380,285.9
109.0,-0.058354,8.0331,285.9
110.0,-0.057612,8.0281,286
111.0,-0.059531,8.0231,286
112.0,-0.058870,8.0180,286.1
113.0,-0.058921,8.0130,286.1
114.0,-0.057928,8.0080,286.2
115.0,-0.058918,8.0030,286.2
116.0,-0.058418,7.9980,286.3
117.0,-0.059502,7.9930,286.3
118.0,-0.060037,7.9880,286.4
119.0,-0.058057,7.9830,286.4
120.0,-0.058682,7.9777,286.5
121.0,-0.061198,7.9730,286.5
122.0,-0.059716,7.9678,286.6
123.0,-0.061121,7.9630,286.6
124.0,-0.061610,7.9577,286.7
125.0,-0.062414,7.9527,286.7
126.0,-0.063177,7.9477,286.8
127.0,-0.062242,7.9427,286.8
128.0,-0.064714,7.9377,286.9
129.0,-0.062172,7.9327,286.9
130.0,-0.062849,7.9277,287
131.0,-0.062751,7.9227,287
132.0,-0.062028,7.9174,287.1
133.0,-0.063057,7.9125,287.1
134.0,-0.062344,7.9075,287.2
135.0,-0.061664,7.9025,287.2
136.0,-0.062234,7.8974,287.3
137.0,-0.061319,7.8924,287.3
138.0,-0.059702,7.8875,287.4
139.0,-0.058600,7.8824,287.4
140.0,-0.059970,7.8772,287.5
141.0,-0.060313,7.8723,287.5
142.0,-0.058683,7.8674,287.6
143.0,-0.060100,7.8627,287.6
144.0,-0.058840,7.8574,287.7
145.0,-0.057853,7.8524,287.7
146.0,-0.058096,7.8474,287.8
147.0,-0.059609,7.8424,287.8
148.0,-0.059858,7.8370,287.9
149.0,-0.058409,7.8324,287.9
150.0,-0.059283,7.8270,288
151.0,-0.059486,7.8224,288
152.0,-0.060544,7.8170,288.1
153.0,-0.061073,7.8120,288.1
154.0,-0.061261,7.8070,288.2
155.0,-0.059675,7.8022,288.2
156.0,-0.057627,7.7970,288.3
157.0,-0.058688,7.7922,288.3
158.0,-0.061164,7.7870,288.4
159.0,-0.059177,7.7822,288.4
160.0,-0.062051,7.7768,288.5
161.0,-0.061395,7.7722,288.5
162.0,-0.061396,7.7670,288.6
163.0,-0.062734,7.7621,288.6
164.0,-0.062738,7.7565,288.7
165.0,-0.060150,7.7518,288.7
166.0,-0.061994,7.7468,288.8
167.0,-0.061952,7.7418,288.8
168.0,-0.062243,7.7365,288.9
169.0,-0.061386,7.7318,288.9
170.0,-0.061164,7.7268,289
171.0,-0.059845,7.7218,289
172.0,-0.060106,7.7165,289.1
173.0,-0.059451,7.7118,289.1
174.0,-0.060497,7.7065,289.2
175.0,-0.059988,7.7018,289.2
176.0,-0.059786,7.6964,289.3
177.0,-0.058534,7.6915,289.3
178.0,-0.058764,7.6865,289.4
179.0,-0.058817,7.6815,289.4
180.0,-0.058503,7.6762,289.5
181.0,-0.057306,7.6715,289.5
182.0,-0.059569,7.6665,289.6
183.0,-0.057457,7.6615,289.6
184.0,-0.057681,7.6563,289.7
185.0,-0.057373,7.6515,289.7
186.0,-0.057905,7.6465,289.8
187.0,-0.057953,7.6415,289.8
188.0,-0.057989,7.6363,289.9
189.0,-0.057329,7.6315,289.9
190.0,-0.060032,7.6265,290
191.0,-0.059740,7.6213,290
192.0,-0.057522,7.6161,290.1
193.0,-0.060436,7.6111,290.1
194.0,-0.059833,7.6061,290.2
195.0,-0.058765,7.6011,290.2
196.0,-0.061650,7.5961,290.3
197.0,-0.062195,7.5911,290.3
198.0,-0.063283,7.5861,290.4
199.0,-0.063169,7.5811,290.4
200.0,-0.062576,7.5761,290.5
201.0,-0.063354,7.5711,290.5
202.0,-0.061141,7.5661,290.6
203.0,-0.061744,7.5611,290.6
204.0,-0.062895,7.5560,290.7
205.0,-0.062821,7.5511,290.7
206.0,-0.061583,7.5460,290.8
207.0,-0.064292,7.5411,290.8
208.0,-0.061962,7.5357,290.9
209.0,-0.063478,7.5308,290.9
210.0,-0.060692,7.5257,291
211.0,-0.061765,7.5208,291
212.0,-0.061198,7.5157,291.1
213.0,-0.062499,7.5108,291.1
214.0,-0.060025,7.5057,291.2
215.0,-0.061921,7.5006,291.2
216.0,-0.061095,7.4957,291.3
217.0,-0.061853,7.4906,291.3
218.0,-0.057660,7.4859,291.4
219.0,-0.061185,7.4806,291.4
220.0,-0.061985,7.4755,291.5
221.0,-0.060495,7.4705,291.5
222.0,-0.061310,7.4657,291.6
223.0,-0.060382,7.4605,291.6
224.0,-0.060304,7.4555,291.7
225.0,-0.061775,7.4506,291.7
226.0,-0.060758,7.4457,291.8
227.0,-0.058889,7.4407,291.8
228.0,-0.062319,7.4355,291.9
229.0,-0.062565,7.4307,291.9
230.0,-0.061954,7.4255,292
231.0,-0.063900,7.4207,292
232.0,-0.062613,7.4155,292.1
233.0,-0.063652,7.4105,292.1
234.0,-0.062937,7.4055,292.2
235.0,-0.063727,7.4007,292.2
236.0,-0.062847,7.3952,292.3
237.0,-0.063897,7.3905,292.3
238.0,-0.064671,7.3855,292.4
239.0,-0.063102,7.3805,292.4
240.0,-0.064560,7.3752,292.5
241.0,-0.066070,7.3702,292.5
242.0,-0.063459,7.3652,292.6
243.0,-0.063464,7.3604,292.6
244.0,-0.064457,7.3552,292.7
245.0,-0.063173,7.3502,292.7
246.0,-0.064030,7.3452,292.8
247.0,-0.064858,7.3402,292.8
248.0,-0.064774,7.3352,292.9
249.0,-0.063940,7.3302,292.9
250.0,-0.061067,7.3252,293
251.0,-0.062356,7.3201,293
252.0,-0.062409,7.3152,293.1
253.0,-0.062537,7.3101,293.1
254.0,-0.063383,7.3052,293.2
255.0,-0.062664,7.3001,293.2
256.0,-0.061088,7.2949,293.3
257.0,-0.062660,7.2901,293.3
258.0,-0.062506,7.2852,293.4
259.0,-0.062234,7.2801,293.4
260.0,-0.061357,7.2750,293.5
261.0,-0.062585,7.2699,293.5
262.0,-0.062947,7.2650,293.6
263.0,-0.062565,7.2599,293.6
264.0,-0.062424,7.2550,293.7
265.0,-0.062709,7.2500,293.7
266.0,-0.062857,7.2450,293.8
267.0,-0.061968,7.2401,293.8
268.0,-0.061865,7.2351,293.9
269.0,-0.062330,7.2301,293.9
270.0,-0.062505,7.2254,294
271.0,-0.062867,7.2198,294
272.0,-0.063836,7.2151,294.1
273.0,-0.061314,7.2098,294.1
274.0,-0.062791,7.2054,294.2
275.0,-0.062663,7.1998,294.2
276.0,-0.061629,7.1950,294.3
277.0,-0.061077,7.1900,294.3
278.0,-0.060224,7.1850,294.4
279.0,-0.062875,7.1798,294.4
280.0,-0.061542,7.1750,294.5
281.0,-0.062390,7.1700,294.5
282.0,-0.062436,7.1650,294.6
283.0,-0.063073,7.1600,294.6
284.0,-0.062498,7.1550,294.7
285.0,-0.062169,7.1500,294.7
286.0,-0.062126,7.1450,294.8
287.0,-0.062041,7.1398,294.8
288.0,-0.060684,7.1345,294.9
289.0,-0.060801,7.1295,294.9
290.0,-0.063282,7.1250,295
291.0,-0.062134,7.1195,295
292.0,-0.059071,7.1145,295.1
293.0,-0.061275,7.1095,295.1
294.0,-0.060234,7.1048,295.2
295.0,-0.062044,7.0995,295.2
296.0,-0.060005,7.0945,295.3
297.0,-0.060367,7.0895,295.3
298.0,-0.060558,7.0848,295.4
299.0,-0.062003,7.0795,295.4
300.0,-0.060433,7.0745,295.5
301.0,-0.060832,7.0695,295.5
302.0,-0.061156,7.0648,295.6
303.0,-0.061220,7.0594,295.6
304.0,-0.063282,7.0545,295.7
305.0,-0.063039,7.0494,295.7
306.0,-0.061291,7.0448,295.8
307.0,-0.062387,7.0394,295.8
308.0,-0.062378,7.0344,295.9
309.0,-0.062592,7.0297,295.9
310.0,-0.062806,7.0246,296
311.0,-0.063463,7.0195,296
312.0,-0.064572,7.0146,296.1
313.0,-0.063560,7.0096,296.1
314.0,-0.062686,7.0047,296.2
315.0,-0.064143,6.9996,296.2
316.0,-0.061512,6.9946,296.3
317.0,-0.065262,6.9896,296.3
318.0,-0.062187,6.9847,296.4
319.0,-0.063320,6.9791,296.4
320.0,-0.065028,6.9743,296.5
321.0,-0.065414,6.9693,296.5
322.0,-0.063223,6.9644,296.6
323.0,-0.063513,6.9591,296.6
324.0,-0.064184,6.9543,296.7
325.0,-0.064418,6.9491,296.7
326.0,-0.064374,6.9443,296.8
327.0,-0.063905,6.9391,296.8
328.0,-0.063474,6.9343,296.9
329.0,-0.065314,6.9291,296.9
330.0,-0.064820,6.9243,297
331.0,-0.065486,6.9190,297
332.0,-0.065250,6.9140,297.1
333.0,-0.063964,6.9090,297.1
334.0,-0.063552,6.9043,297.2
335.0,-0.063490,6.8987,297.2
336.0,-0.062939,6.8940,297.3
337.0,-0.064229,6.8890,297.3
338.0,-0.063711,6.8840,297.4
339.0,-0.064248,6.8787,297.4
340.0,-0.064016,6.8740,297.5
341.0,-0.062838,6.8690,297.5
342.0,-0.062920,6.8640,297.6
343.0,-0.064707,6.8585,297.6
344.0,-0.063308,6.8540,297.7
345.0,-0.062467,6.8487,297.7
346.0,-0.065788,6.8440,297.8
347.0,-0.062411,6.8384,297.8
348.0,-0.062551,6.8335,297.9
349.0,-0.063419,6.8285,297.9
350.0,-0.062288,6.8240,298
351.0,-0.062918,6.8187,298
352.0,-0.061936,6.8136,298.1
353.0,-0.060788,6.8087,298.1
354.0,-0.062328,6.8039,298.2
355.0,-0.062360,6.7987,298.2
356.0,-0.061180,6.7937,298.3
357.0,-0.060944,6.7886,298.3
358.0,-0.060137,6.7839,298.4
359.0,-0.060302,6.7786,298.4
360.0,-0.059465,6.7736,298.5
361.0,-0.059217,6.7686,298.5
362.0,-0.060346,6.7639,298.6
363.0,-0.058497,6.7586,298.6
364.0,-0.058821,6.7536,298.7
365.0,-0.058481,6.7486,298.7
366.0,-0.058878,6.7436,298.8
367.0,-0.058450,6.7386,298.8
368.0,-0.058255,6.7336,298.9
369.0,-0.061117,6.7286,298.9
370.0,-0.058222,6.7236,299
371.0,-0.060405,6.7183,299
372.0,-0.061196,6.7136,299.1
373.0,-0.059350,6.7083,299.1
374.0,-0.060005,6.7037,299.2
375.0,-0.058847,6.6982,299.2
376.0,-0.060312,6.6932,299.3
377.0,-0.060236,6.6882,299.3
378.0,-0.059389,6.6835,299.4
379.0,-0.061887,6.6782,299.4
380.0,-0.059572,6.6732,299.5
381.0,-0.058879,6.6682,299.5
382.0,-0.060706,6.6635,299.6
383.0,-0.059483,6.6580,299.6
384.0,-0.060534,6.6532,299.7
385.0,-0.060938,6.6480,299.7
386.0,-0.059480,6.6435,299.8
387.0,-0.060228,6.6378,299.8
388.0,-0.062350,6.6330,299.9
389.0,-0.061924,6.6278,299.9
390.0,-0.062316,6.6233,300
391.0,-0.061089,6.6178,300
392.0,-0.061004,6.6128,300.1
393.0,-0.061527,6.6079,300.1
394.0,-0.061989,6.6031,300.2
395.0,-0.060996,6.5980,300.2
396.0,-0.061358,6.5931,300.3
397.0,-0.060646,6.5880,300.3
398.0,-0.061218,6.5831,300.4
399.0,-0.059922,6.5780,300.4
400.0,-0.061855,6.5731,300.5
401.0,-0.060356,6.5680,300.5
402.0,-0.061197,6.5631,300.6
403.0,-0.060960,6.5577,300.6
404.0,-0.060193,6.5530,300.7
405.0,-0.059917,6.5480,300.7
406.0,-0.059467,6.5430,300.8
407.0,-0.061517,6.5377,300.8
408.0,-0.058574,6.5330,300.9
409.0,-0.058978,6.5280,300.9
410.0,-0.058764,6.5230,301
411.0,-0.057819,6.5176,301
412.0,-0.058617,6.5128,301.1
413.0,-0.059160,6.5078,301.1
414.0,-0.059705,6.5028,301.2
415.0,-0.060272,6.4974,301.2
416.0,-0.058365,6.4928,301.3
417.0,-0.059816,6.4876,301.3
418.0,-0.059883,6.4828,301.4
419.0,-0.059387,6.4774,301.4
420.0,-0.059649,6.4724,301.5
421.0,-0.061202,6.4674,301.5
422.0,-0.060364,6.4628,301.6
423.0,-0.062438,6.4574,301.6
424.0,-0.060626,6.4524,301.7
425.0,-0.063020,6.4474,301.7
426.0,-0.061871,6.4426,301.8
427.0,-0.063794,6.4374,301.8
428.0,-0.064244,6.4324,301.9
429.0,-0.063589,6.4274,301.9
430.0,-0.062190,6.4226,302
431.0,-0.063093,6.4171,302
432.0,-0.061397,6.4124,302.1
433.0,-0.062404,6.4074,302.1
434.0,-0.060206,6.4026,302.2
435.0,-0.063429,6.3971,302.2
436.0,-0.062702,6.3924,302.3
437.0,-0.063401,6.3875,302.3
438.0,-0.060396,6.3828,302.4
439.0,-0.060542,6.3772,302.4
440.0,-0.059986,6.3724,302.5
441.0,-0.060465,6.3674,302.5
442.0,-0.059596,6.3624,302.6
443.0,-0.061363,6.3572,302.6
444.0,-0.059875,6.3524,302.7
445.0,-0.058709,6.3474,302.7
446.0,-0.059857,6.3424,302.8
447.0,-0.060014,6.3372,302.8
448.0,-0.059080,6.3324,302.9
449.0,-0.059605,6.3274,302.9
450.0,-0.058446,6.3224,303
451.0,-0.061081,6.3172,303
452.0,-0.058879,6.3122,303.1
453.0,-0.061096,6.3072,303.1
454.0,-0.059110,6.3022,303.2
455.0,-0.062141,6.2972,303.2
456.0,-0.061756,6.2922,303.3
457.0,-0.059406,6.2872,303.3
458.0,-0.060675,6.2822,303.4
459.0,-0.060926,6.2769,303.4
460.0,-0.061461,6.2722,303.5
461.0,-0.063434,6.2669,303.5
462.0,-0.063225,6.2622,303.6
463.0,-0.062808,6.2569,303.6
464.0,-0.061797,6.2519,303.7
465.0,-0.063193,6.2469,303.7
466.0,-0.064441,6.2421,303.8
467.0,-0.062427,6.2369,303.8
468.0,-0.063933,6.2318,303.9
469.0,-0.062605,6.2269,303.9
470.0,-0.061584,6.2220,304
471.0,-0.062700,6.2165,304
472.0,-0.062686,6.2115,304.1
473.0,-0.061528,6.2068,304.1
474.0,-0.061087,6.2018,304.2
475.0,-0.061995,6.1965,304.2
476.0,-0.060556,6.1915,304.3
477.0,-0.061965,6.1866,304.3
478.0,-0.059610,6.1816,304.4
479.0,-0.058687,6.1767,304.4
480.0,-0.059151,6.1718,304.5
481.0,-0.060336,6.1668,304.5
482.0,-0.059604,6.1618,304.6
483.0,-0.058914,6.1568,304.6
484.0,-0.058243,6.1518,304.7
485.0,-0.058413,6.1469,304.7
486.0,-0.058426,6.1418,304.8
487.0,-0.058509,6.1365,304.8
488.0,-0.059558,6.1318,304.9
489.0,-0.060290,6.1268,304.9
490.0,-0.059435,6.1218,305
491.0,-0.059267,6.1165,305
492.0,-0.058336,6.1115,305.1
493.0,-0.058261,6.1068,305.1
494.0,-0.060833,6.1018,305.2
495.0,-0.058633,6.0963,305.2
496.0,-0.060715,6.0915,305.3
497.0,-0.059923,6.0868,305.3
498.0,-0.060950,6.0817,305.4
499.0,-0.061288,6.0763,305.4
500.0,-0.061617,6.0713,305.5
501.0,-0.061168,6.0665,305.5
502.0,-0.059202,6.0615,305.6
503.0,-0.060897,6.0563,305.6
504.0,-0.058748,6.0513,305.7
505.0,-0.060612,6.0465,305.7
506.0,-0.059587,6.0413,305.8
507.0,-0.058756,6.0360,305.8
508.0,-0.057276,6.0313,305.9
509.0,-0.058170,6.0263,305.9
510.0,-0.054927,6.0212,306
511.0,-0.055226,6.0160,306
512.0,-0.053711,6.0112,306.1
513.0,-0.052225,6.0063,306.1
514.0,-0.051363,6.0012,306.2
515.0,-0.050207,5.9956,306.2
516.0,-0.047389,5.9910,306.3
517.0,-0.044798,5.9862,306.3
518.0,-0.043394,5.9810,306.4
519.0,-0.042357,5.9758,306.4
520.0,-0.042056,5.9709,306.5
521.0,-0.038594,5.9664,306.5
522.0,-0.036561,5.9612,306.6
523.0,-0.036748,5.9559,306.6
524.0,-0.035450,5.9509,306.7
525.0,-0.033259,5.9462,306.7
526.0,-0.029158,5.9409,306.8
527.0,-0.027865,5.9359,306.8
528.0,-0.025529,5.9309,306.9
529.0,-0.025067,5.9262,306.9
530.0,-0.022482,5.9209,307
531.0,-0.021086,5.9157,307
532.0,-0.016995,5.9109,307.1
533.0,-0.014985,5.9059,307.1
534.0,-0.012898,5.9007,307.2
535.0,-0.011033,5.8957,307.2
536.0,-0.008311,5.8907,307.3
537.0,-0.004280,5.8857,307.3
538.0,-0.002411,5.8807,307.4
539.0,-0.000723,5.8756,307.4
540.0,0.002313,5.8704,307.5
541.0,0.006740,5.8657,307.5
542.0,0.011090,5.8604,307.6
543.0,0.014937,5.8553,307.6
544.0,0.017842,5.8503,307.7
545.0,0.020237,5.8456,307.7
546.0,0.024801,5.8403,307.8
547.0,0.028912,5.8353,307.8
548.0,0.033071,5.8303,307.9
549.0,0.036941,5.8255,307.9
550.0,0.041090,5.8203,308
551.0,0.047144,5.8152,308
552.0,0.050179,5.8102,308.1
553.0,0.053217,5.8055,308.1
554.0,0.060482,5.8003,308.2
555.0,0.064130,5.7952,308.2
556.0,0.069431,5.7902,308.3
557.0,0.073848,5.7853,308.3
558.0,0.077241,5.7800,308.4
559.0,0.082423,5.7750,308.4
560.0,0.087698,5.7700,308.5
561.0,0.092043,5.7651,308.5
562.0,0.098033,5.7601,308.6
563.0,0.104017,5.7552,308.6
564.0,0.107432,5.7502,308.7
565.0,0.114020,5.7452,308.7
566.0,0.119120,5.7402,308.8
567.0,0.125290,5.7352,308.8
568.0,0.129187,5.7300,308.9
569.0,0.136343,5.7252,308.9
570.0,0.141203,5.7200,309
571.0,0.148768,5.7150,309
572.0,0.153432,5.7098,309.1
573.0,0.158523,5.7052,309.1
574.0,0.167430,5.7000,309.2
575.0,0.174505,5.6948,309.2
576.0,0.179205,5.6898,309.3
577.0,0.184262,5.6848,309.3
578.0,0.191019,5.6799,309.4
579.0,0.199215,5.6749,309.4
580.0,0.205372,5.6696,309.5
581.0,0.211877,5.6649,309.5
582.0,0.218771,5.6596,309.6
583.0,0.225875,5.6546,309.6
584.0,0.232397,5.6496,309.7
585.0,0.236298,5.6451,309.7
586.0,0.244931,5.6396,309.8
587.0,0.252519,5.6346,309.8
588.0,0.258624,5.6296,309.9
589.0,0.264685,5.6246,309.9
590.0,0.271333,5.6196,310
591.0,0.278552,5.6146,310
592.0,0.286435,5.6096,310.1
593.0,0.292462,5.6047,310.1
594.0,0.300090,5.5997,310.2
595.0,0.306680,5.5947,310.2
596.0,0.313611,5.5897,310.3
597.0,0.321075,5.5847,310.3
598.0,0.327569,5.5795,310.4
599.0,0.332997,5.5745,310.4
600.0,0.340996,5.5695,310.5
601.0,0.347180,5.5647,310.5
602.0,0.355211,5.5593,310.6
603.0,0.362324,5.5545,310.6
604.0,0.367990,5.5493,310.7
605.0,0.375854,5.5446,310.7
606.0,0.383127,5.5395,310.8
607.0,0.389140,5.5345,310.8
608.0,0.395412,5.5295,310.9
609.0,0.402170,5.5247,310.9
610.0,0.406226,5.5195,311
611.0,0.413387,5.5145,311
612.0,0.419875,5.5093,311.1
613.0,0.425351,5.5047,311.1
614.0,0.432914,5.4993,311.2
615.0,0.439894,5.4943,311.2
616.0,0.447157,5.4893,311.3
617.0,0.452794,5.4847,311.3
618.0,0.461087,5.4793,311.4
619.0,0.467866,5.4743,311.4
620.0,0.472349,5.4693,311.5
621.0,0.482483,5.4646,311.5
622.0,0.489099,5.4593,311.6
623.0,0.495929,5.4543,311.6
624.0,0.504717,5.4493,311.7
625.0,0.511817,5.4446,311.7
626.0,0.517275,5.4393,311.8
627.0,0.527391,5.4343,311.8
628.0,0.534717,5.4293,311.9
629.0,0.541698,5.4246,311.9
630.0,0.548878,5.4191,312
631.0,0.556436,5.4141,312
632.0,0.565009,5.4091,312.1
633.0,0.569963,5.4046,312.1
634.0,0.575717,5.3991,312.2
635.0,0.581746,5.3941,312.2
636.0,0.586111,5.3891,312.3
637.0,0.593069,5.3844,312.3
638.0,0.601433,5.3792,312.4
639.0,0.606602,5.3742,312.4
640.0,0.612780,5.3692,312.5
641.0,0.617164,5.3644,312.5
642.0,0.625282,5.3592,312.6
643.0,0.629517,5.3542,312.6
644.0,0.635961,5.3492,312.7
645.0,0.640462,5.3445,312.7
646.0,0.648758,5.3389,312.8
647.0,0.653414,5.3343,312.8
648.0,0.657566,5.3293,312.9
649.0,0.664339,5.3246,312.9
650.0,0.671505,5.3189,313
651.0,0.679604,5.3142,313
652.0,0.686396,5.3092,313.1
653.0,0.692695,5.3043,313.1
654.0,0.701806,5.2990,313.2
655.0,0.709894,5.2942,313.2
656.0,0.717648,5.2892,313.3
657.0,0.722631,5.2842,313.3
658.0,0.729127,5.2792,313.4
659.0,0.735488,5.2742,313.4
660.0,0.744252,5.2692,313.5
661.0,0.751568,5.2642,313.5
662.0,0.761330,5.2590,313.6
663.0,0.768896,5.2543,313.6
664.0,0.778728,5.2490,313.7
665.0,0.787330,5.2443,313.7
666.0,0.796370,5.2388,313.8
667.0,0.807061,5.2343,313.8
668.0,0.819281,5.2288,313.9
669.0,0.828440,5.2243,313.9
670.0,0.840649,5.2188,314
671.0,0.852481,5.2140,314
672.0,0.861411,5.2088,314.1
673.0,0.871970,5.2041,314.1
674.0,0.884522,5.1988,314.2
675.0,0.894924,5.1941,314.2
676.0,0.904294,5.1891,314.3
677.0,0.912114,5.1841,314.3
678.0,0.924096,5.1790,314.4
679.0,0.932434,5.1741,314.4
680.0,0.944732,5.1690,314.5
681.0,0.953873,5.1641,314.5
682.0,0.966245,5.1587,314.6
683.0,0.971037,5.1537,314.6
684.0,0.983916,5.1488,314.7
685.0,0.997010,5.1440,314.7
686.0,1.010291,5.1388,314.8
687.0,1.022661,5.1339,314.8
688.0,1.035111,5.1289,314.9
689.0,1.046222,5.1242,314.9
690.0,1.061610,5.1189,315
691.0,1.070454,5.1141,315
692.0,1.084703,5.1091,315.1
693.0,1.096260,5.1041,315.1
694.0,1.111536,5.0990,315.2
695.0,1.126743,5.0941,315.2
696.0,1.138813,5.0891,315.3
697.0,1.150843,5.0841,315.3
698.0,1.165135,5.0788,315.4
699.0,1.177938,5.0741,315.4
700.0,1.192264,5.0688,315.5
701.0,1.206525,5.0641,315.5
702.0,1.223805,5.0588,315.6
703.0,1.236724,5.0539,315.6
704.0,1.251672,5.0489,315.7
705.0,1.265795,5.0441,315.7
706.0,1.281165,5.0388,315.8
707.0,1.294550,5.0338,315.8
708.0,1.308913,5.0288,315.9
709.0,1.321739,5.0241,315.9
710.0,1.342073,5.0189,316
711.0,1.353858,5.0139,316
712.0,1.370167,5.0089,316.1
713.0,1.385542,5.0042,316.1
714.0,1.400828,4.9986,316.2
715.0,1.414066,4.9936,316.2
716.0,1.433618,4.9887,316.3
717.0,1.447912,4.9839,316.3
718.0,1.468562,4.9786,316.4
719.0,1.483732,4.9736,316.4
720.0,1.499634,4.9687,316.5
721.0,1.516656,4.9640,316.5
722.0,1.532674,4.9584,316.6
723.0,1.551202,4.9537,316.6
724.0,1.568116,4.9487,316.7
725.0,1.586197,4.9437,316.7
726.0,1.606081,4.9384,316.8
727.0,1.623137,4.9335,316.8
728.0,1.643357,4.9285,316.9
729.0,1.664069,4.9237,316.9
730.0,1.685314,4.9185,317
731.0,1.704810,4.9137,317
732.0,1.725207,4.9087,317.1
733.0,1.744107,4.9037,317.1
734.0,1.766122,4.8985,317.2
735.0,1.787284,4.8938,317.2
736.0,1.809779,4.8888,317.3
737.0,1.830003,4.8838,317.3
738.0,1.852081,4.8785,317.4
739.0,1.870495,4.8736,317.4
740.0,1.893829,4.8686,317.5
741.0,1.914260,4.8638,317.5
742.0,1.940282,4.8583,317.6
743.0,1.959659,4.8533,317.6
744.0,1.983130,4.8484,317.7
745.0,2.004595,4.8439,317.7
746.0,2.029309,4.8383,317.8
747.0,2.051792,4.8334,317.8
748.0,2.075674,4.8284,317.9
749.0,2.098024,4.8234,317.9
750.0,2.124404,4.8183,318
751.0,2.147271,4.8135,318
752.0,2.173264,4.8085,318.1
753.0,2.195665,4.8035,318.1
754.0,2.222076,4.7981,318.2
755.0,2.247282,4.7935,318.2
756.0,2.271441,4.7884,318.3
757.0,2.297039,4.7835,318.3
758.0,2.324203,4.7779,318.4
759.0,2.350562,4.7732,318.4
760.0,2.377718,4.7682,318.5
761.0,2.401778,4.7632,318.5
762.0,2.429786,4.7580,318.6
763.0,2.450670,4.7533,318.6
764.0,2.476408,4.7483,318.7
765.0,2.500057,4.7433,318.7
766.0,2.525478,4.7381,318.8
767.0,2.549625,4.7333,318.8
768.0,2.574951,4.7281,318.9
769.0,2.601618,4.7234,318.9
770.0,2.630905,4.7181,319
771.0,2.660253,4.7131,319
772.0,2.689282,4.7084,319.1
773.0,2.720835,4.7033,319.1
774.0,2.751975,4.6980,319.2
775.0,2.781314,4.6934,319.2
776.0,2.812065,4.6882,319.3
777.0,2.843634,4.6834,319.3
778.0,2.875112,4.6781,319.4
779.0,2.907288,4.6732,319.4
780.0,2.937817,4.6682,319.5
781.0,2.967787,4.6633,319.5
782.0,3.003232,4.6579,319.6
783.0,3.034979,4.6531,319.6
784.0,3.070067,4.6482,319.7
785.0,3.103378,4.6431,319.7
786.0,3.136449,4.6380,319.8
787.0,3.170588,4.6330,319.8
788.0,3.203070,4.6280,319.9
789.0,3.238222,4.6231,319.9
790.0,3.273326,4.6181,320
791.0,3.308443,4.6131,320
792.0,3.343896,4.6081,320.1
793.0,3.381617,4.6031,320.1
794.0,3.420652,4.5980,320.2
795.0,3.457002,4.5932,320.2
796.0,3.495445,4.5882,320.3
797.0,3.535715,4.5832,320.3
798.0,3.578753,4.5781,320.4
799.0,3.617176,4.5733,320.4
800.0,3.658856,4.5683,320.5
