Repository: lloxxa/DOI-10.3389-fphy.2024.1412352

# Sucker analysis

This project studies the adhesion of arrays of millimeter-sized suction cups made from polydimethylsiloxane. Repository contains both data obtained in this project and code used to analyse said data.

## <a name="Measurements"></a> Measurements

All measurements were performed using an Anton Paar MCR-501 rheometer. A glass plate accessory (P-PTD120/GL) was used as a countersurface to the suction cups. Samples were glued to a custom-made 3D-printed probe. A sample was placed on the countersurface with the cups facing down after which glue was placed on the sample (1).

File: Raw data/Maaike/Niet in thesis/Timeseries Oud/Eco_P3_FN4_day8_0deg_onespeed/Eco_P3_FN4_v_5_0deg_onespeed_Interval_134.csv
Point No.,Normal Force [N],Gap [mm],Time [s]
1.0,4.292892,11.0388,2285
2.0,4.270602,11.0388,2286
3.0,4.256303,11.0388,2286
4.0,4.247953,11.0388,2287
5.0,4.242299,11.0388,2287
6.0,4.236953,11.0388,2288
7.0,4.232991,11.0387,2288
8.0,4.229127,11.0387,2289
9.0,4.224710,11.0387,2289
10.0,4.220764,11.0387,2290
11.0,4.216608,11.0387,2290
12.0,4.213648,11.0387,2291
13.0,4.210577,11.0387,2291
14.0,4.206487,11.0387,2292
15.0,4.204967,11.0387,2292
16.0,4.202458,11.0387,2293
17.0,4.201765,11.0387,2293
18.0,4.198963,11.0387,2294
19.0,4.198796,11.0387,2294
20.0,4.197289,11.0387,2295
21.0,4.195623,11.0387,2295
22.0,4.195124,11.0387,2296
23.0,4.193674,11.0387,2296
24.0,4.193310,11.0387,2297
25.0,4.192331,11.0387,2297
26.0,4.191187,11.0387,2298
27.0,4.190730,11.0387,2298
28.0,4.189304,11.0387,2299
29.0,4.189133,11.0387,2299
30.0,4.188350,11.0387,2300
31.0,4.188134,11.0387,2300
32.0,4.187276,11.0387,2301
33.0,4.186074,11.0387,2301
34.0,4.185380,11.0387,2302
35.0,4.185749,11.0387,2302
36.0,4.184683,11.0387,2303
37.0,4.183318,11.0387,2303
38.0,4.183690,11.0387,2304
39.0,4.182056,11.0387,2304
40.0,4.182284,11.0387,2305

File: Raw data/Maaike/Niet in thesis/Timeseries Oud/Eco_P3_FN4_day8_0deg_onespeed/Eco_P3_FN4_v_5_0deg_onespeed_Interval_137.csv
Point No.,Normal Force [N],Gap [mm],Time [s]
1.0,-0.001297,15.0187,2313
2.0,-0.001217,14.9686,2314
3.0,-0.001481,14.9185,2314
4.0,-0.001129,14.8683,2315
5.0,-0.001275,14.8182,2315
6.0,-0.000892,14.7683,2316
7.0,-0.001174,14.7179,2316
8.0,-0.000815,14.6677,2317
9.0,-0.000799,14.6176,2317
10.0,-0.001175,14.5674,2318
11.0,-0.000713,14.5171,2318
12.0,-0.000598,14.4669,2319
13.0,-0.001270,14.4166,2319
14.0,-0.001302,14.3665,2320
15.0,-0.001092,14.3163,2320
16.0,-0.000472,14.2661,2321
17.0,-0.001180,14.2158,2321
18.0,-0.001130,14.1656,2322
19.0,-0.001187,14.1156,2322
20.0,-0.001630,14.0654,2323
21.0,-0.002199,14.0153,2323
22.0,-0.001871,13.9651,2324
23.0,-0.001400,13.9151,2324
24.0,-0.001264,13.8650,2325
25.0,-0.001750,13.8148,2325
26.0,-0.001550,13.7646,2326
27.0,-0.001983,13.7146,2326
28.0,-0.001680,13.6644,2327
29.0,-0.002133,13.6141,2327
30.0,-0.002250,13.5639,2328
31.0,-0.001679,13.5137,2328
32.0,-0.002166,13.4635,2329
33.0,-0.001764,13.4133,2329
34.0,-0.001593,13.3630,2330
35.0,-0.001825,13.3127,2330
36.0,-0.001983,13.2627,2331
37.0,-0.001894,13.2125,2331
38.0,-0.001961,13.1622,2332
39.0,-0.001912,13.1120,2332
40.0,-0.001665,13.0621,2333
41.0,-0.001737,13.0119,2333
42.0,-0.002252,12.9617,2334
43.0,-0.001990,12.9115,2334
44.0,-0.002311,12.8616,2335
45.0,-0.002307,12.8114,2335
46.0,-0.002502,12.7613,2336
47.0,-0.002800,12.7111,2336
48.0,-0.002065,12.6609,2337
49.0,-0.002658,12.6107,2337
50.0,-0.002979,12.5605,2338
51.0,-0.003305,12.5102,2338
52.0,-0.003025,12.4599,2339
53.0,-0.003437,12.4098,2339
54.0,-0.003184,12.3596,2340
55.0,-0.003455,12.3094,2340
56.0,-0.003844,12.2591,2341
57.0,-0.004560,12.2090,2341
58.0,-0.003465,12.1588,2342
59.0,-0.004790,12.1087,2342
60.0,-0.005673,12.0585,2343
61.0,-0.005828,12.0084,2343
62.0,0.011459,11.9583,2344
63.0,0.098856,11.9082,2344
64.0,0.242673,11.8581,2345
65.0,0.403657,11.8083,2345
66.0,0.605671,11.7581,2346
67.0,0.799144,11.7081,2346
68.0,0.980627,11.6580,2347
69.0,1.141392,11.6080,2347
70.0,1.270117,11.5578,2348
71.0,1.390944,11.5076,2348
72.0,1.530430,11.4574,2349
73.0,1.723967,11.4074,2349
74.0,1.990558,11.3574,2350
75.0,2.276188,11.3073,2350
76.0,2.606258,11.2572,2351
77.0,2.967983,11.2073,2351
78.0,3.349111,11.1575,2352
79.0,3.748770,11.1074,2352

File: Raw data/Maaike/Niet in thesis/Timeseries Oud/Eco_P3_FN4_day8_0deg_onespeed/Eco_P3_FN4_v_5_0deg_onespeed_Interval_14.csv
Point No.,Normal Force [N],Gap [mm],Time [s]
1.0,4.396501,11.0388,244.1
2.0,4.372304,11.0388,244.6
3.0,4.359709,11.0388,245.1
4.0,4.352172,11.0388,245.6
5.0,4.345789,11.0388,246.1
6.0,4.339676,11.0388,246.6
7.0,4.334425,11.0388,247.1
8.0,4.329482,11.0388,247.6
9.0,4.324407,11.0388,248.1
10.0,4.321340,11.0388,248.6
11.0,4.318089,11.0388,249.1
12.0,4.315080,11.0388,249.6
13.0,4.311813,11.0388,250.1
14.0,4.309610,11.0388,250.6
15.0,4.308025,11.0388,251.1
16.0,4.305583,11.0388,251.6
17.0,4.303991,11.0388,252.1
18.0,4.303106,11.0388,252.6
19.0,4.302244,11.0388,253.1
20.0,4.300858,11.0388,253.6
21.0,4.298369,11.0388,254.1
22.0,4.297930,11.0388,254.6
23.0,4.297113,11.0388,255.1
24.0,4.296232,11.0388,255.6
25.0,4.294746,11.0388,256.1
26.0,4.293699,11.0388,256.6
27.0,4.292373,11.0388,257.1
28.0,4.291514,11.0388,257.6
29.0,4.290532,11.0388,258.1
30.0,4.290221,11.0388,258.6
31.0,4.288890,11.0388,259.1
32.0,4.288214,11.0388,259.6
33.0,4.287048,11.0388,260.1
34.0,4.286936,11.0388,260.6
35.0,4.284443,11.0388,261.1
36.0,4.284719,11.0388,261.6
37.0,4.283824,11.0388,262.1
38.0,4.282978,11.0388,262.6
39.0,4.282260,11.0388,263.1
40.0,4.281821,11.0388,263.6

File: Raw data/Maaike/Niet in thesis/Timeseries Oud/Eco_P3_FN4_day8_0deg_onespeed/Eco_P3_FN4_v_5_0deg_onespeed_Interval_141.csv
Point No.,Normal Force [N],Gap [mm],Time [s]
1.0,-0.001196,15.0181,2381
2.0,-0.001324,14.9681,2382
3.0,-0.001753,14.9178,2382
4.0,-0.001339,14.8678,2383
5.0,-0.001393,14.8176,2383
6.0,-0.001680,14.7677,2384
7.0,-0.001390,14.7175,2384
8.0,-0.001109,14.6672,2385
9.0,-0.001228,14.6169,2385
10.0,-0.001308,14.5669,2386
11.0,-0.001403,14.5166,2386
12.0,-0.001419,14.4663,2387
13.0,-0.001896,14.4161,2387
14.0,-0.001761,14.3660,2388
15.0,-0.001709,14.3157,2388
16.0,-0.001783,14.2655,2389
17.0,-0.001349,14.2153,2389
18.0,-0.001623,14.1651,2390
19.0,-0.002020,14.1151,2390
20.0,-0.001460,14.0649,2391
21.0,-0.001611,14.0146,2391
22.0,-0.001564,13.9645,2392
23.0,-0.001705,13.9145,2392
24.0,-0.001919,13.8644,2393
25.0,-0.000901,13.8142,2393
26.0,-0.001373,13.7640,2394
27.0,-0.001426,13.7141,2394
28.0,-0.002432,13.6639,2395
29.0,-0.002357,13.6136,2395
30.0,-0.002215,13.5634,2396
31.0,-0.002385,13.5132,2396
32.0,-0.001763,13.4629,2397
33.0,-0.002147,13.4127,2397
34.0,-0.002311,13.3625,2398
35.0,-0.002847,13.3123,2398
36.0,-0.001446,13.2620,2399
37.0,-0.001657,13.2119,2399
38.0,-0.001875,13.1617,2400
39.0,-0.001968,13.1114,2400
40.0,-0.002408,13.0614,2401
41.0,-0.002361,13.0113,2401
42.0,-0.002231,12.9611,2402
43.0,-0.002787,12.9110,2402
44.0,-0.002198,12.8610,2403
45.0,-0.002274,12.8108,2403
46.0,-0.002201,12.7606,2404
47.0,-0.003137,12.7105,2404
48.0,-0.002897,12.6604,2405
49.0,-0.003245,12.6101,2405
50.0,-0.003261,12.5599,2406
51.0,-0.003494,12.5096,2406
52.0,-0.003383,12.4595,2407
53.0,-0.003572,12.4092,2407
54.0,-0.003444,12.3590,2408
55.0,-0.003374,12.3088,2408
56.0,-0.003822,12.2586,2409
57.0,-0.004247,12.2084,2409
58.0,-0.004643,12.1583,2410
59.0,-0.004399,12.1081,2410
60.0,-0.005686,12.0579,2411
61.0,-0.005712,12.0080,2411
62.0,0.011942,11.9577,2412
63.0,0.099796,11.9077,2412
64.0,0.243205,11.8576,2413
65.0,0.404920,11.8078,2413
66.0,0.606692,11.7576,2414
67.0,0.799730,11.7075,2414
68.0,0.981116,11.6574,2415
69.0,1.138009,11.6075,2415
70.0,1.268332,11.5572,2416
71.0,1.384276,11.5070,2416
72.0,1.529458,11.4569,2417
73.0,1.726019,11.4069,2417
74.0,1.991952,11.3568,2418
75.0,2.279920,11.3068,2418
76.0,2.610384,11.2566,2419
77.0,2.971845,11.2067,2419
78.0,3.354963,11.1569,2420
79.0,3.754558,11.1069,2420

File: Raw data/Maaike/Niet in thesis/Timeseries Oud/Eco_P3_FN4_day8_0deg_onespeed/Eco_P3_FN4_v_5_0deg_onespeed_Interval_142.csv
Point No.,Normal Force [N],Gap [mm],Time [s]
1.0,4.254189,11.0431,2421
2.0,4.235606,11.0431,2422
3.0,4.220490,11.0431,2422
4.0,4.209689,11.0431,2423
5.0,4.201696,11.0431,2423
6.0,4.196400,11.0431,2424
7.0,4.192644,11.0431,2424
8.0,4.189695,11.0431,2425
9.0,4.186417,11.0431,2425
10.0,4.184752,11.0431,2426
11.0,4.182590,11.0431,2426
12.0,4.179274,11.0431,2427
13.0,4.177816,11.0431,2427
14.0,4.176512,11.0431,2428
15.0,4.174169,11.0431,2428
16.0,4.173252,11.0431,2429
17.0,4.170427,11.0431,2429
18.0,4.168466,11.0431,2430
19.0,4.167169,11.0431,2430
20.0,4.165414,11.0431,2431
21.0,4.165467,11.0431,2431
22.0,4.164179,11.0431,2432
23.0,4.161633,11.0431,2432
24.0,4.160016,11.0431,2433
25.0,4.158619,11.0431,2433
26.0,4.158484,11.0431,2434
27.0,4.156076,11.0431,2434
28.0,4.156632,11.0431,2435
29.0,4.155073,11.0431,2435
30.0,4.153295,11.0431,2436
31.0,4.152926,11.0431,2436
32.0,4.152263,11.0431,2437
33.0,4.151049,11.0431,2437
34.0,4.150444,11.0431,2438
35.0,4.148486,11.0431,2438
36.0,4.148385,11.0431,2439
37.0,4.148062,11.0431,2439
38.0,4.147981,11.0431,2440
39.0,4.146647,11.0431,2440
40.0,4.146088,11.0431,2441

File: Raw data/Maaike/Niet in thesis/Timeseries Oud/Eco_P3_FN4_day8_0deg_onespeed/Eco_P3_FN4_v_5_0deg_onespeed_Interval_145.csv
Point No.,Normal Force [N],Gap [mm],Time [s]
1.0,-0.001418,15.0162,2449
2.0,-0.000962,14.9660,2450
3.0,-0.001267,14.9159,2450
4.0,-0.001420,14.8659,2451
5.0,-0.001654,14.8158,2451
6.0,-0.001955,14.7657,2452
7.0,-0.001432,14.7153,2452
8.0,-0.001088,14.6653,2453
9.0,-0.001630,14.6151,2453
10.0,-0.001477,14.5648,2454
11.0,-0.001335,14.5145,2454
12.0,-0.001496,14.4645,2455
13.0,-0.001705,14.4143,2455
14.0,-0.001532,14.3640,2456
15.0,-0.001429,14.3137,2456
16.0,-0.001272,14.2637,2457
17.0,-0.001467,14.2134,2457
18.0,-0.001533,14.1632,2458
19.0,-0.001657,14.1130,2458
20.0,-0.001184,14.0629,2459
21.0,-0.001583,14.0129,2459
22.0,-0.002426,13.9627,2460
23.0,-0.001240,13.9125,2460
24.0,-0.002203,13.8624,2461
25.0,-0.001891,13.8124,2461
26.0,-0.001960,13.7622,2462
27.0,-0.002244,13.7120,2462
28.0,-0.002572,13.6617,2463
29.0,-0.002131,13.6117,2463
30.0,-0.002323,13.5615,2464
31.0,-0.002310,13.5112,2464
32.0,-0.001682,13.4609,2465
33.0,-0.002116,13.4108,2465
34.0,-0.002384,13.3605,2466
35.0,-0.002343,13.3103,2466
36.0,-0.002121,13.2601,2467
37.0,-0.001513,13.2100,2467
38.0,-0.002371,13.1597,2468
39.0,-0.002511,13.1096,2468
40.0,-0.002486,13.0594,2469
41.0,-0.002527,13.0093,2469
42.0,-0.002605,12.9593,2470
43.0,-0.002787,12.9091,2470
44.0,-0.002854,12.8590,2471
45.0,-0.003372,12.8089,2471
46.0,-0.003164,12.7588,2472
47.0,-0.002834,12.7087,2472
48.0,-0.002856,12.6583,2473
49.0,-0.003555,12.6081,2473
50.0,-0.003421,12.5580,2474
51.0,-0.003108,12.5078,2474
52.0,-0.003640,12.4574,2475
53.0,-0.003837,12.4073,2475
54.0,-0.003522,12.3572,2476
55.0,-0.003729,12.3069,2476
56.0,-0.004426,12.2566,2477
57.0,-0.004693,12.2065,2477
58.0,-0.005071,12.1563,2478
59.0,-0.005956,12.1063,2478
60.0,-0.005950,12.0561,2479
61.0,-0.006294,12.0058,2479
62.0,0.013578,11.9558,2480
63.0,0.103406,11.9058,2480
64.0,0.249148,11.8557,2481
65.0,0.411408,11.8057,2481
66.0,0.614761,11.7555,2482
67.0,0.806936,11.7058,2482
68.0,0.987744,11.6556,2483
69.0,1.142998,11.6054,2483
70.0,1.270916,11.5552,2484
71.0,1.388968,11.5052,2484
72.0,1.535390,11.4550,2485
73.0,1.733501,11.4049,2485
74.0,2.002197,11.3547,2486
75.0,2.290775,11.3049,2486
76.0,2.625658,11.2548,2487
77.0,2.986659,11.2049,2487
78.0,3.369619,11.1549,2488
79.0,3.768944,11.1049,2488

File: Raw data/Maaike/Niet in thesis/Timeseries Oud/Eco_P3_FN4_day8_0deg_onespeed/Eco_P3_FN4_v_5_0deg_onespeed_Interval_149.csv
Point No.,Normal Force [N],Gap [mm],Time [s]
1.0,-0.002037,15.0203,2517
2.0,-0.001786,14.9701,2518
3.0,-0.002213,14.9200,2518
4.0,-0.001883,14.8698,2519
5.0,-0.001683,14.8199,2519
6.0,-0.001978,14.7697,2520
7.0,-0.001130,14.7194,2520
8.0,-0.002667,14.6692,2521
9.0,-0.001756,14.6191,2521
10.0,-0.002249,14.5689,2522
11.0,-0.001990,14.5186,2522
12.0,-0.001962,14.4684,2523
13.0,-0.001965,14.4180,2523
14.0,-0.002804,14.3681,2524
15.0,-0.002824,14.3178,2524
16.0,-0.002563,14.2675,2525
17.0,-0.002319,14.2173,2525
18.0,-0.002250,14.1673,2526
19.0,-0.002088,14.1171,2526
20.0,-0.001934,14.0669,2527
21.0,-0.002316,14.0167,2527
22.0,-0.001830,13.9667,2528
23.0,-0.002015,13.9166,2528
24.0,-0.002089,13.8664,2529
25.0,-0.001938,13.8162,2529
26.0,-0.002244,13.7662,2530
27.0,-0.002372,13.7161,2530
28.0,-0.002777,13.6659,2531
29.0,-0.002893,13.6156,2531
30.0,-0.002674,13.5654,2532
31.0,-0.002170,13.5153,2532
32.0,-0.002507,13.4651,2533
33.0,-0.002369,13.4147,2533
34.0,-0.002063,13.3644,2534
35.0,-0.002584,13.3144,2534
36.0,-0.002037,13.2642,2535
37.0,-0.002031,13.2139,2535
38.0,-0.002141,13.1637,2536
39.0,-0.002203,13.1137,2536
40.0,-0.002517,13.0635,2537
41.0,-0.002216,13.0133,2537
42.0,-0.002577,12.9632,2538
43.0,-0.002506,12.9132,2538
44.0,-0.002561,12.8631,2539
45.0,-0.002587,12.8129,2539
46.0,-0.002621,12.7628,2540
47.0,-0.003010,12.7126,2540
48.0,-0.003416,12.6624,2541
49.0,-0.002506,12.6122,2541
50.0,-0.002505,12.5619,2542
51.0,-0.003759,12.5117,2542
52.0,-0.003356,12.4616,2543
53.0,-0.003477,12.4113,2543
54.0,-0.003881,12.3611,2544
55.0,-0.003778,12.3108,2544
56.0,-0.004231,12.2608,2545
57.0,-0.004395,12.2105,2545
58.0,-0.004752,12.1603,2546
59.0,-0.006054,12.1102,2546
60.0,-0.005737,12.0602,2547
61.0,-0.006159,12.0100,2547
62.0,0.010064,11.9598,2548
63.0,0.093447,11.9096,2548
64.0,0.235877,11.8599,2549
65.0,0.396598,11.8097,2549
66.0,0.597001,11.7596,2550
67.0,0.792106,11.7095,2550
68.0,0.973418,11.6596,2551
69.0,1.132532,11.6095,2551
70.0,1.263658,11.5592,2552
71.0,1.378427,11.5091,2552
72.0,1.519061,11.4589,2553
73.0,1.714892,11.4089,2553
74.0,1.979175,11.3588,2554
75.0,2.266719,11.3087,2554
76.0,2.596657,11.2587,2555
77.0,2.955250,11.2089,2555
78.0,3.337539,11.1589,2556
79.0,3.736519,11.1089,2556

File: Raw data/Maaike/Niet in thesis/Timeseries Oud/Eco_P3_FN4_day8_0deg_onespeed/Eco_P3_FN4_v_5_0deg_onespeed_Interval_151.csv
Point No.,Normal Force [N],Gap [mm],Time [s]
1.0,4.117605,11.0462,2577
2.0,4.114975,11.0470,2577
3.0,4.068814,11.0549,2577
4.0,3.974710,11.0665,2577
5.0,3.851741,11.0789,2577
6.0,3.727372,11.0925,2577
7.0,3.615877,11.1040,2577
8.0,3.496788,11.1161,2577
9.0,3.393838,11.1289,2577
10.0,3.281703,11.1411,2577
11.0,3.179711,11.1541,2577
12.0,3.073843,11.1660,2577
13.0,2.976449,11.1789,2577
14.0,2.875271,11.1920,2577
15.0,2.783229,11.2029,2577
16.0,2.682772,11.2156,2577
17.0,2.593106,11.2276,2577
18.0,2.497714,11.2417,2577
19.0,2.406940,11.2527,2577
20.0,2.315308,11.2649,2577
21.0,2.235466,11.2774,2577
22.0,2.190236,11.2844,2577
23.0,2.071744,11.3023,2577
24.0,1.982761,11.3139,2577
25.0,1.892713,11.3272,2577
26.0,1.807194,11.3390,2578
27.0,1.716545,11.3523,2578
28.0,1.630280,11.3637,2578
29.0,1.542083,11.3770,2578
30.0,1.456233,11.3886,2578
31.0,1.365151,11.4018,2578
32.0,1.283630,11.4139,2578
33.0,1.199296,11.4267,2578
34.0,1.119270,11.4390,2578
35.0,1.033384,11.4519,2578
36.0,0.955974,11.4633,2578
37.0,0.871502,11.4770,2578
38.0,0.797964,11.4884,2578
39.0,0.716851,11.5015,2578
40.0,0.641020,11.5135,2578
41.0,0.556883,11.5264,2578
42.0,0.479470,11.5386,2578
43.0,0.403241,11.5515,2578
44.0,0.340419,11.5629,2578
45.0,0.278909,11.5768,2578
46.0,0.220421,11.5878,2578
47.0,0.155478,11.6013,2578
48.0,0.093965,11.6132,2578
49.0,0.031417,11.6261,2578
50.0,-0.027727,11.6383,2578
51.0,-0.091991,11.6510,2578
52.0,-0.148404,11.6626,2578
53.0,-0.208345,11.6761,2578
54.0,-0.266844,11.6878,2578
55.0,-0.320952,11.7009,2578
56.0,-0.365969,11.7125,2578
57.0,-0.417098,11.7258,2578
58.0,-0.462135,11.7381,2578
59.0,-0.520278,11.7509,2578
60.0,-0.578617,11.7628,2578
61.0,-0.635829,11.7757,2578
62.0,-0.682154,11.7875,2578
63.0,-0.728822,11.8006,2578
64.0,-0.770499,11.8123,2578
65.0,-0.806526,11.8256,2578
66.0,-0.845257,11.8372,2579
67.0,-0.885537,11.8505,2579
68.0,-0.927699,11.8622,2579
69.0,-0.964476,11.8755,2579
70.0,-1.005238,11.8867,2579
71.0,-1.049441,11.9004,2579
72.0,-1.091242,11.9119,2579
73.0,-1.130677,11.9252,2579
74.0,-1.162776,11.9370,2579
75.0,-1.190910,11.9499,2579
76.0,-1.217068,11.9616,2579
77.0,-1.250183,11.9753,2579
78.0,-1.281377,11.9863,2579
79.0,-1.314144,12.0003,2579
80.0,-1.347530,12.0113,2579
81.0,-1.375484,12.0246,2579
82.0,-1.404080,12.0363,2579
83.0,-1.422617,12.0496,2579
84.0,-1.434826,12.0612,2579
85.0,-1.450709,12.0738,2579
86.0,-1.460993,12.0864,2579
87.0,-1.485079,12.0995,2579
88.0,-1.505726,12.1112,2579
89.0,-1.519604,12.1242,2579
90.0,-1.530359,12.1362,2579
91.0,-1.549099,12.1495,2579
92.0,-1.569388,12.1612,2579
93.0,-1.584745,12.1742,2579
94.0,-1.606877,12.1861,2579
95.0,-1.631513,12.1995,2579
96.0,-1.655814,12.2103,2579
97.0,-1.673602,12.2236,2579
98.0,-1.688755,12.2369,2579
99.0,-1.702700,12.2494,2579
100.0,-1.723379,12.2615,2579
101.0,-1.730807,12.2744,2579
102.0,-1.721588,12.2869,2579
103.0,-1.726078,12.2986,2579
104.0,-1.730415,12.3115,2579
105.0,-1.732069,12.3236,2579
106.0,-1.725628,12.3361,2580
107.0,-1.732964,12.3486,2580
108.0,-1.751525,12.3613,2580
109.0,-1.756510,12.3735,2580
110.0,-1.754696,12.3860,2580
111.0,-1.734083,12.3986,2580
112.0,-1.747442,12.4111,2580
113.0,-1.763080,12.4235,2580
114.0,-1.769531,12.4360,2580
115.0,-1.780926,12.4485,2580
116.0,-1.800342,12.4614,2580
117.0,-1.813157,12.4735,2580
118.0,-1.810368,12.4860,2580
119.0,-1.825870,12.4985,2580
120.0,-1.846231,12.5110,2580
121.0,-1.856869,12.5235,2580
122.0,-1.874462,12.5360,2580
123.0,-1.867153,12.5485,2580
124.0,-1.878547,12.5610,2580
125.0,-1.895669,12.5735,2580
126.0,-1.914605,12.5860,2580
127.0,-1.927975,12.5984,2580
128.0,-1.948190,12.6109,2580
129.0,-1.944903,12.6234,2580
130.0,-1.933267,12.6359,2580
131.0,-1.924503,12.6484,2580
132.0,-1.934160,12.6609,2580
133.0,-1.946237,12.6734,2580
134.0,-1.905001,12.6860,2580
135.0,-1.904111,12.6985,2580
136.0,-1.918975,12.7109,2580
137.0,-1.929853,12.7233,2580
138.0,-1.938398,12.7359,2580
139.0,-1.921649,12.7485,2580
140.0,-1.933043,12.7609,2580
141.0,-1.945653,12.7734,2580
142.0,-1.956788,12.7859,2580
143.0,-1.966748,12.7984,2580
144.0,-1.951306,12.8103,2580
145.0,-1.905276,12.8228,2580
146.0,-1.895161,12.8360,2581
147.0,-1.878689,12.8478,2581
148.0,-1.867791,12.8604,2581
149.0,-1.865733,12.8730,2581
150.0,-1.843781,12.8858,2581
151.0,-1.794158,12.8979,2581
152.0,-1.794839,12.9108,2581
153.0,-1.805912,12.9229,2581
154.0,-1.811989,12.9354,2581
155.0,-1.816145,12.9479,2581
156.0,-1.821306,12.9604,2581
157.0,-1.822806,12.9729,2581
158.0,-1.791414,12.9854,2581
159.0,-1.750246,12.9984,2581
160.0,-1.693786,13.0105,2581
161.0,-1.680093,13.0230,2581
162.0,-1.661002,13.0355,2581
163.0,-1.636887,13.0475,2581
164.0,-1.553797,13.0597,2581
165.0,-1.490682,13.0731,2581
166.0,-1.458598,13.0852,2581
167.0,-1.431092,13.0963,2581
168.0,-1.393946,13.1106,2581
169.0,-1.386273,13.1225,2581
170.0,-1.389674,13.1354,2581
171.0,-1.375232,13.1475,2581
172.0,-1.349398,13.1607,2581
173.0,-1.318043,13.1726,2581
174.0,-1.275131,13.1851,2581
175.0,-1.240814,13.1965,2581
176.0,-1.206616,13.2101,2581
177.0,-1.196276,13.2223,2581
178.0,-1.163393,13.2351,2581
179.0,-1.156731,13.2477,2581
180.0,-1.156166,13.2596,2581
181.0,-1.129888,13.2727,2581
182.0,-1.079162,13.2847,2581
183.0,-1.062827,13.2970,2581
184.0,-0.983696,13.3097,2581
185.0,-0.901283,13.3221,2581
186.0,-0.813460,13.3354,2582
187.0,-0.804012,13.3470,2582
188.0,-0.767816,13.3595,2582
189.0,-0.694905,13.3719,2582
190.0,-0.604343,13.3846,2582
191.0,-0.519965,13.3964,2582
192.0,-0.468196,13.4097,2582
193.0,-0.447814,13.4214,2582
194.0,-0.446096,13.4354,2582
195.0,-0.401298,13.4464,2582
196.0,-0.357257,13.4598,2582
197.0,-0.359417,13.4715,2582
198.0,-0.355979,13.4848,2582
199.0,-0.327331,13.4971,2582
200.0,-0.323894,13.5098,2582
201.0,-0.320992,13.5215,2582
202.0,-0.323951,13.5351,2582
203.0,-0.323085,13.5465,2582
204.0,-0.320320,13.5598,2582
205.0,-0.324020,13.5715,2582
206.0,-0.299493,13.5848,2582
207.0,-0.278657,13.5971,2582
208.0,-0.202704,13.6099,2582
209.0,-0.170970,13.6216,2582
210.0,-0.170595,13.6349,2582
211.0,-0.157674,13.6467,2582
212.0,-0.116064,13.6599,2582
213.0,-0.116935,13.6716,2582
214.0,-0.116952,13.6852,2582
215.0,-0.077183,13.6966,2582
216.0,-0.049729,13.7100,2582
217.0,-0.006020,13.7217,2582
218.0,-0.001777,13.7356,2582
219.0,-0.002488,13.7467,2582
220.0,-0.002346,13.7603,2582
221.0,-0.004188,13.7717,2582
222.0,-0.001890,13.7850,2582
223.0,-0.002445,13.7967,2582
224.0,-0.003285,13.8100,2582
225.0,-0.003906,13.8217,2582
226.0,-0.002478,13.8350,2583
227.0,-0.001367,13.8467,2583
228.0,-0.001694,13.8597,2583
229.0,-0.003076,13.8710,2583
230.0,-0.002273,13.8847,2583
231.0,-0.002334,13.8967,2583
232.0,-0.003181,13.9094,2583
233.0,-0.003170,13.9211,2583
234.0,-0.002714,13.9344,2583
235.0,-0.002669,13.9467,2583
236.0,-0.000680,13.9597,2583
237.0,-0.002692,13.9710,2583
238.0,-0.002377,13.9844,2583
239.0,-0.003340,13.9960,2583
240.0,-0.002418,14.0094,2583
241.0,-0.002272,14.0211,2583
242.0,-0.002600,14.0344,2583
243.0,-0.002427,14.0460,2583
244.0,-0.000113,14.0594,2583
245.0,-0.002683,14.0710,2583
246.0,-0.000846,14.0844,2583
247.0,-0.002762,14.0960,2583
248.0,-0.000333,14.1094,2583
249.0,-0.002510,14.1210,2583
250.0,-0.002188,14.1337,2583
251.0,-0.001813,14.1460,2583
252.0,-0.000736,14.1594,2583
253.0,-0.004187,14.1702,2583
254.0,-0.001524,14.1844,2583
255.0,-0.002163,14.1959,2583
256.0,-0.002570,14.2081,2583
257.0,-0.001807,14.2210,2583
258.0,-0.004276,14.2331,2583
259.0,-0.002275,14.2455,2583
260.0,-0.000839,14.2591,2583
261.0,-0.002930,14.2696,2583
262.0,-0.002720,14.2837,2583
263.0,-0.002590,14.2950,2583
264.0,-0.000839,14.3087,2583
265.0,-0.002918,14.3205,2583
266.0,-0.004364,14.3331,2584
267.0,-0.002236,14.3452,2584
268.0,-0.002182,14.3591,2584
269.0,-0.002809,14.3704,2584
270.0,-0.002704,14.3831,2584
271.0,-0.002458,14.3952,2584
272.0,-0.002506,14.4079,2584
273.0,-0.001818,14.4198,2584
274.0,-0.003955,14.4331,2584
275.0,-0.001736,14.4452,2584
276.0,-0.000178,14.4583,2584
277.0,-0.004647,14.4696,2584
278.0,-0.000726,14.4831,2584
279.0,-0.002146,14.4952,2584
280.0,-0.001368,14.5079,2584
281.0,-0.000785,14.5198,2584
282.0,-0.003471,14.5331,2584
283.0,-0.001787,14.5452,2584
284.0,-0.000998,14.5583,2584
285.0,-0.001901,14.5696,2584
286.0,-0.003047,14.5835,2584
287.0,-0.002582,14.5952,2584
288.0,-0.001647,14.6079,2584
289.0,-0.001317,14.6198,2584
290.0,-0.001885,14.6335,2584
291.0,-0.001662,14.6446,2584
292.0,-0.000535,14.6583,2584
293.0,-0.000952,14.6702,2584
294.0,-0.002884,14.6829,2584
295.0,-0.002593,14.6946,2584
296.0,-0.000542,14.7081,2584
297.0,-0.001372,14.7202,2584
298.0,-0.002481,14.7329,2584
299.0,-0.001611,14.7446,2584
300.0,-0.003290,14.7581,2584
301.0,-0.002347,14.7698,2584
302.0,-0.002255,14.7829,2584
303.0,-0.002751,14.7946,2584
304.0,-0.001665,14.8085,2584
305.0,-0.001216,14.8198,2584
306.0,-0.004419,14.8329,2585
307.0,-0.002047,14.8446,2585
308.0,-0.000630,14.8583,2585
309.0,-0.000991,14.8696,2585
310.0,-0.000870,14.8829,2585
311.0,-0.002491,14.8946,2585
312.0,-0.001116,14.9079,2585
313.0,0.000698,14.9196,2585
314.0,-0.002966,14.9329,2585
315.0,-0.001263,14.9446,2585
316.0,-0.001410,14.9579,2585
317.0,-0.001725,14.9696,2585
318.0,-0.000688,14.9829,2585
319.0,-0.002956,14.9946,2585

File: Raw data/Maaike/Niet in thesis/Timeseries Oud/Eco_P3_FN4_day8_0deg_onespeed/Eco_P3_FN4_v_5_0deg_onespeed_Interval_153.csv
Point No.,Normal Force [N],Gap [mm],Time [s]
1.0,-0.002130,15.0138,2585
2.0,-0.001473,14.9637,2586
3.0,-0.002236,14.9136,2586
4.0,-0.002697,14.8635,2587
5.0,-0.002140,14.8134,2587
6.0,-0.002737,14.7631,2588
7.0,-0.002033,14.7132,2588
8.0,-0.001287,14.6628,2589
9.0,-0.001406,14.6126,2589
10.0,-0.001529,14.5623,2590
11.0,-0.001679,14.5123,2590
12.0,-0.001909,14.4620,2591
13.0,-0.002023,14.4118,2591
14.0,-0.001334,14.3615,2592
15.0,-0.001290,14.3114,2592
16.0,-0.001817,14.2611,2593
17.0,-0.002076,14.2110,2593
18.0,-0.002245,14.1608,2594
19.0,-0.001441,14.1106,2594
20.0,-0.001905,14.0606,2595
21.0,-0.001998,14.0103,2595
22.0,-0.001775,13.9602,2596
23.0,-0.002283,13.9101,2596
24.0,-0.002332,13.8600,2597
25.0,-0.001841,13.8100,2597
26.0,-0.002096,13.7596,2598
27.0,-0.001543,13.7095,2598
28.0,-0.002532,13.6595,2599
29.0,-0.002517,13.6092,2599
30.0,-0.002719,13.5589,2600
31.0,-0.002243,13.5087,2600
32.0,-0.002423,13.4586,2601
33.0,-0.001903,13.4084,2601
34.0,-0.002600,13.3580,2602
35.0,-0.002200,13.3078,2602
36.0,-0.002388,13.2577,2603
37.0,-0.002770,13.2076,2603
38.0,-0.002822,13.1573,2604
39.0,-0.002459,13.1071,2604
40.0,-0.003211,13.0570,2605
41.0,-0.002819,13.0071,2605
42.0,-0.002914,12.9568,2606
43.0,-0.002975,12.9067,2606
44.0,-0.002592,12.8565,2607
45.0,-0.003178,12.8065,2607
46.0,-0.002786,12.7564,2608
47.0,-0.002496,12.7062,2608
48.0,-0.003357,12.6559,2609
49.0,-0.003295,12.6059,2609
50.0,-0.003358,12.5555,2610
51.0,-0.003650,12.5054,2610
52.0,-0.003146,12.4551,2611
53.0,-0.003168,12.4049,2611
54.0,-0.003310,12.3547,2612
55.0,-0.004244,12.3045,2612
56.0,-0.004208,12.2542,2613
57.0,-0.004554,12.2041,2613
58.0,-0.005114,12.1540,2614
59.0,-0.005528,12.1039,2614
60.0,-0.006051,12.0536,2615
61.0,-0.005184,12.0035,2615
62.0,0.015833,11.9534,2616
63.0,0.109691,11.9034,2616
64.0,0.256141,11.8534,2617
65.0,0.418748,11.8032,2617
66.0,0.621420,11.7534,2618
67.0,0.810864,11.7032,2618
68.0,0.988558,11.6531,2619
69.0,1.145569,11.6030,2619
70.0,1.271654,11.5529,2620
71.0,1.389995,11.5027,2620
72.0,1.540706,11.4525,2621
73.0,1.741000,11.4024,2621
74.0,2.015781,11.3525,2622
75.0,2.303564,11.3024,2622
76.0,2.639587,11.2523,2623
77.0,3.001508,11.2024,2623
78.0,3.386177,11.1525,2624
79.0,3.787835,11.1026,2624

File: Raw data/Maaike/Niet in thesis/Timeseries Oud/Eco_P3_FN4_day8_0deg_onespeed/Eco_P3_FN4_v_5_0deg_onespeed_Interval_158.csv
Point No.,Normal Force [N],Gap [mm],Time [s]
1.0,4.255661,11.0419,2693
2.0,4.235899,11.0419,2694
3.0,4.222654,11.0419,2694
4.0,4.210861,11.0419,2695
5.0,4.202856,11.0419,2695
6.0,4.197783,11.0419,2696
7.0,4.194499,11.0419,2696
8.0,4.190808,11.0418,2697
9.0,4.188324,11.0418,2697
10.0,4.185993,11.0418,2698
11.0,4.183855,11.0418,2698
12.0,4.182197,11.0418,2699
13.0,4.179657,11.0418,2699
14.0,4.177807,11.0418,2700
15.0,4.175622,11.0418,2700
16.0,4.174800,11.0418,2701
17.0,4.173347,11.0418,2701
18.0,4.171535,11.0418,2702
19.0,4.170225,11.0418,2702
20.0,4.167956,11.0418,2703
21.0,4.167179,11.0418,2703
22.0,4.164476,11.0418,2704
23.0,4.162915,11.0418,2704
24.0,4.161181,11.0418,2705
25.0,4.161317,11.0418,2705
26.0,4.159065,11.0418,2706
27.0,4.159230,11.0418,2706
28.0,4.156967,11.0418,2707
29.0,4.156147,11.0418,2707
30.0,4.154871,11.0418,2708
31.0,4.154787,11.0418,2708
32.0,4.152439,11.0418,2709
33.0,4.152453,11.0418,2709
34.0,4.151959,11.0418,2710
35.0,4.150802,11.0418,2710
36.0,4.149735,11.0418,2711
37.0,4.148934,11.0418,2711
38.0,4.149530,11.0418,2712
39.0,4.148450,11.0418,2712
40.0,4.147891,11.0418,2713

File: Raw data/Maaike/Niet in thesis/Timeseries Oud/Eco_P3_FN4_day8_0deg_onespeed/Eco_P3_FN4_v_5_0deg_onespeed_Interval_161.csv
Point No.,Normal Force [N],Gap [mm],Time [s]
1.0,-0.001267,15.0152,2721
2.0,-0.001788,14.9653,2722
3.0,-0.001424,14.9151,2722
4.0,-0.001782,14.8650,2723
5.0,-0.001935,14.8148,2723
6.0,-0.001923,14.7647,2724
7.0,-0.001964,14.7146,2724
8.0,-0.001563,14.6645,2725
9.0,-0.001491,14.6141,2725
10.0,-0.001710,14.5638,2726
11.0,-0.001846,14.5138,2726
12.0,-0.001962,14.4636,2727
13.0,-0.001978,14.4131,2727
14.0,-0.001618,14.3631,2728
15.0,-0.002233,14.3129,2728
16.0,-0.001880,14.2627,2729
17.0,-0.001991,14.2124,2729
18.0,-0.001284,14.1622,2730
19.0,-0.001535,14.1122,2730
20.0,-0.001354,14.0621,2731
21.0,-0.002155,14.0119,2731
22.0,-0.002358,13.9616,2732
23.0,-0.002163,13.9117,2732
24.0,-0.002048,13.8616,2733
25.0,-0.001744,13.8114,2733
26.0,-0.002187,13.7612,2734
27.0,-0.002016,13.7110,2734
28.0,-0.002077,13.6610,2735
29.0,-0.001680,13.6108,2735
30.0,-0.002303,13.5604,2736
31.0,-0.002494,13.5102,2736
32.0,-0.002115,13.4601,2737
33.0,-0.002037,13.4098,2737
34.0,-0.001801,13.3596,2738
35.0,-0.001879,13.3093,2738
36.0,-0.002110,13.2593,2739
37.0,-0.001577,13.2090,2739
38.0,-0.002002,13.1589,2740
39.0,-0.002294,13.1087,2740
40.0,-0.002513,13.0585,2741
41.0,-0.002678,13.0085,2741
42.0,-0.002389,12.9583,2742
43.0,-0.002593,12.9081,2742
44.0,-0.002202,12.8581,2743
45.0,-0.003053,12.8080,2743
46.0,-0.002540,12.7578,2744
47.0,-0.002505,12.7077,2744
48.0,-0.002944,12.6574,2745
49.0,-0.002821,12.6074,2745
50.0,-0.003417,12.5570,2746
51.0,-0.003461,12.5068,2746
52.0,-0.003608,12.4565,2747
53.0,-0.003441,12.4065,2747
54.0,-0.003470,12.3561,2748
55.0,-0.003798,12.3059,2748
56.0,-0.004152,12.2557,2749
57.0,-0.004847,12.2057,2749
58.0,-0.004773,12.1554,2750
59.0,-0.006113,12.1053,2750
60.0,-0.007181,12.0550,2751
61.0,-0.006345,12.0051,2751
62.0,0.013926,11.9550,2752
63.0,0.105463,11.9049,2752
64.0,0.251427,11.8548,2753
65.0,0.413799,11.8048,2753
66.0,0.617082,11.7548,2754
67.0,0.808604,11.7048,2754
68.0,0.986208,11.6545,2755
69.0,1.144072,11.6045,2755
70.0,1.267933,11.5545,2756
71.0,1.387607,11.5043,2756
72.0,1.535170,11.4540,2757
73.0,1.732793,11.4039,2757
74.0,2.003312,11.3540,2758
75.0,2.290728,11.3039,2758
76.0,2.626590,11.2539,2759
77.0,2.987543,11.2039,2759
78.0,3.370138,11.1541,2760
79.0,3.771616,11.1041,2760

File: Raw data/Maaike/Niet in thesis/Timeseries Oud/Eco_P3_FN4_day8_0deg_onespeed/Eco_P3_FN4_v_5_0deg_onespeed_Interval_163.csv
Point No.,Normal Force [N],Gap [mm],Time [s]
1.0,4.163882,11.0400,2781
2.0,4.155832,11.0414,2781
3.0,4.137393,11.0446,2781
4.0,3.997658,11.0619,2781
5.0,3.875456,11.0744,2781
6.0,3.809772,11.0818,2781
7.0,3.638029,11.0992,2781
8.0,3.575381,11.1066,2781
9.0,3.417722,11.1241,2781
10.0,3.357494,11.1310,2781
11.0,3.203256,11.1490,2781
12.0,3.145356,11.1564,2781
13.0,3.000058,11.1732,2781
14.0,2.947098,11.1812,2781
15.0,2.804161,11.1987,2781
16.0,2.750136,11.2061,2781
17.0,2.612326,11.2230,2781
18.0,2.561132,11.2306,2781
19.0,2.426558,11.2481,2781
20.0,2.374673,11.2554,2781
21.0,2.254027,11.2728,2782
22.0,2.209901,11.2809,2782
23.0,2.134808,11.2919,2782
24.0,2.005518,11.3101,2782
25.0,1.954225,11.3171,2782
26.0,1.826396,11.3350,2782
27.0,1.778161,11.3417,2782
28.0,1.651682,11.3600,2782
29.0,1.603636,11.3672,2782
30.0,1.477783,11.3848,2782
31.0,1.428045,11.3915,2782
32.0,1.304590,11.4098,2782
33.0,1.256752,11.4167,2782
34.0,1.140102,11.4346,2782
35.0,1.095727,11.4413,2782
36.0,0.975477,11.4601,2782
37.0,0.930592,11.4662,2782
38.0,0.815803,11.4845,2782
39.0,0.773312,11.4917,2782
40.0,0.659891,11.5093,2782
41.0,0.616375,11.5160,2782
42.0,0.496876,11.5343,2782
43.0,0.456804,11.5409,2782
44.0,0.356224,11.5597,2782
45.0,0.325067,11.5658,2782
46.0,0.234441,11.5846,2782
47.0,0.198604,11.5907,2782
48.0,0.109482,11.6090,2782
49.0,0.073914,11.6157,2782
50.0,-0.015742,11.6340,2782
51.0,-0.046899,11.6406,2782
52.0,-0.134718,11.6589,2782
53.0,-0.165427,11.6655,2782
54.0,-0.249716,11.6838,2782
55.0,-0.276629,11.6905,2782
56.0,-0.352895,11.7088,2782
57.0,-0.376425,11.7154,2782
58.0,-0.451935,11.7337,2782
59.0,-0.482619,11.7403,2782
60.0,-0.565265,11.7586,2782
61.0,-0.595788,11.7653,2782
62.0,-0.666724,11.7836,2783
63.0,-0.693259,11.7902,2783
64.0,-0.759489,11.8085,2783
65.0,-0.778453,11.8152,2783
66.0,-0.835879,11.8326,2783
67.0,-0.855664,11.8393,2783
68.0,-0.913674,11.8584,2783
69.0,-0.935551,11.8648,2783
70.0,-0.992642,11.8833,2783
71.0,-1.014142,11.8894,2783
72.0,-1.075634,11.9077,2783
73.0,-1.097478,11.9137,2783
74.0,-1.150754,11.9324,2783
75.0,-1.160137,11.9396,2783
76.0,-1.203156,11.9568,2783
77.0,-1.220003,11.9637,2783
78.0,-1.268134,11.9826,2783
79.0,-1.285944,11.9892,2783
80.0,-1.331934,12.0067,2783
81.0,-1.348900,12.0136,2783
82.0,-1.392329,12.0325,2783
83.0,-1.399142,12.0383,2783
84.0,-1.428616,12.0558,2783
85.0,-1.432449,12.0637,2783
86.0,-1.437123,12.0808,2783
87.0,-1.443079,12.0883,2783
88.0,-1.458966,12.1058,2783
89.0,-1.464531,12.1133,2783
90.0,-1.491907,12.1308,2783
91.0,-1.502946,12.1383,2783
92.0,-1.536537,12.1558,2783
93.0,-1.545633,12.1633,2783
94.0,-1.573375,12.1807,2783
95.0,-1.585873,12.1880,2783
96.0,-1.600747,12.2057,2783
97.0,-1.607634,12.2187,2783
98.0,-1.620825,12.2251,2783
99.0,-1.649631,12.2437,2783
100.0,-1.661784,12.2507,2783
101.0,-1.685412,12.2684,2784
102.0,-1.694383,12.2756,2784
103.0,-1.704135,12.2937,2784
104.0,-1.696993,12.3001,2784
105.0,-1.719471,12.3187,2784
106.0,-1.730062,12.3250,2784
107.0,-1.755892,12.3433,2784
108.0,-1.765866,12.3500,2784
109.0,-1.779740,12.3690,2784
110.0,-1.779093,12.3756,2784
111.0,-1.791986,12.3936,2784
112.0,-1.792202,12.4001,2784
113.0,-1.815534,12.4186,2784
114.0,-1.828744,12.4250,2784
115.0,-1.850395,12.4433,2784
116.0,-1.847531,12.4505,2784
117.0,-1.839257,12.4683,2784
118.0,-1.847968,12.4755,2784
119.0,-1.872744,12.4936,2784
120.0,-1.880433,12.5000,2784
121.0,-1.898281,12.5186,2784
122.0,-1.892303,12.5249,2784
123.0,-1.901002,12.5433,2784
124.0,-1.910220,12.5499,2784
125.0,-1.890809,12.5683,2784
126.0,-1.881054,12.5755,2784
127.0,-1.884269,12.5936,2784
128.0,-1.890599,12.6006,2784
129.0,-1.908960,12.6186,2784
130.0,-1.905400,12.6249,2784
131.0,-1.907096,12.6432,2784
132.0,-1.917571,12.6499,2784
133.0,-1.938095,12.6682,2784
134.0,-1.948441,12.6749,2784
135.0,-1.971447,12.6932,2784
136.0,-1.978915,12.6999,2784
137.0,-1.996612,12.7182,2784
138.0,-2.002258,12.7254,2784
139.0,-2.018654,12.7432,2784
140.0,-2.020219,12.7499,2784
141.0,-1.957254,12.7682,2785
142.0,-1.946577,12.7754,2785
143.0,-1.940320,12.7932,2785
144.0,-1.933007,12.8004,2785
145.0,-1.934948,12.8182,2785
146.0,-1.927381,12.8249,2785
147.0,-1.904284,12.8433,2785
148.0,-1.909392,12.8499,2785
149.0,-1.891203,12.8683,2785
150.0,-1.896645,12.8749,2785
151.0,-1.879476,12.8924,2785
152.0,-1.862339,12.8999,2785
153.0,-1.846873,12.9183,2785
154.0,-1.848254,12.9250,2785
155.0,-1.844640,12.9425,2785
156.0,-1.847525,12.9500,2785
157.0,-1.828513,12.9677,2785
158.0,-1.822909,12.9749,2785
159.0,-1.791565,12.9933,2785
160.0,-1.766552,12.9992,2785
161.0,-1.674483,13.0178,2785
162.0,-1.670985,13.0244,2785
163.0,-1.638877,13.0428,2785
164.0,-1.625832,13.0495,2785
165.0,-1.596557,13.0678,2785
166.0,-1.591782,13.0745,2785
167.0,-1.419328,13.0927,2785
168.0,-1.395103,13.0990,2785
169.0,-1.339752,13.1171,2785
170.0,-1.320561,13.1238,2785
171.0,-1.321481,13.1421,2785
172.0,-1.325666,13.1488,2785
173.0,-1.324787,13.1671,2785
174.0,-1.329235,13.1738,2785
175.0,-1.332993,13.1921,2785
176.0,-1.328446,13.1988,2785
177.0,-1.321222,13.2176,2785
178.0,-1.286801,13.2238,2785
179.0,-1.159751,13.2422,2785
180.0,-1.136262,13.2489,2785
181.0,-1.134446,13.2672,2786
182.0,-1.123070,13.2739,2786
183.0,-1.051913,13.2923,2786
184.0,-1.045479,13.2990,2786
185.0,-1.001537,13.3173,2786
186.0,-0.974293,13.3240,2786
187.0,-0.954325,13.3424,2786
188.0,-0.951032,13.3490,2786
189.0,-0.861039,13.3674,2786
190.0,-0.848935,13.3741,2786
191.0,-0.766206,13.3925,2786
192.0,-0.761497,13.3991,2786
193.0,-0.722500,13.4179,2786
194.0,-0.719082,13.4242,2786
195.0,-0.679993,13.4425,2786
196.0,-0.629522,13.4492,2786
197.0,-0.560060,13.4676,2786
198.0,-0.493584,13.4743,2786
199.0,-0.407589,13.4929,2786
200.0,-0.404066,13.4996,2786
201.0,-0.412577,13.5177,2786
202.0,-0.412415,13.5243,2786
203.0,-0.365724,13.5427,2786
204.0,-0.366212,13.5494,2786
205.0,-0.368559,13.5677,2786
206.0,-0.369867,13.5744,2786
207.0,-0.285543,13.5927,2786
208.0,-0.268664,13.5994,2786
209.0,-0.186643,13.6178,2786
210.0,-0.174086,13.6245,2786
211.0,-0.170719,13.6428,2786
212.0,-0.168295,13.6495,2786
213.0,-0.130817,13.6678,2786
214.0,-0.118405,13.6749,2786
215.0,-0.117362,13.6928,2786
216.0,-0.099551,13.6995,2786
217.0,-0.059656,13.7179,2786
218.0,-0.058747,13.7245,2786
219.0,-0.058965,13.7429,2786
220.0,-0.037490,13.7496,2786
221.0,-0.002901,13.7679,2787
222.0,-0.001863,13.7746,2787
223.0,-0.002936,13.7929,2787
224.0,-0.001174,13.7996,2787
225.0,-0.003887,13.8179,2787
226.0,-0.003040,13.8246,2787
227.0,-0.003263,13.8429,2787
228.0,-0.001654,13.8496,2787
229.0,-0.002902,13.8679,2787
230.0,-0.003845,13.8746,2787
231.0,-0.004766,13.8925,2787
232.0,-0.001807,13.8992,2787
233.0,-0.003310,13.9177,2787
234.0,-0.002234,13.9240,2787
235.0,-0.001580,13.9416,2787
236.0,-0.001272,13.9488,2787
237.0,-0.002502,13.9673,2787
238.0,-0.002987,13.9740,2787
239.0,-0.003471,13.9916,2787
240.0,-0.000828,13.9984,2787
241.0,-0.002672,14.0173,2787
242.0,-0.002753,14.0240,2787
243.0,-0.002757,14.0415,2787
244.0,-0.002882,14.0490,2787
245.0,-0.003220,14.0673,2787
246.0,-0.003286,14.0734,2787
247.0,-0.003220,14.0923,2787
248.0,-0.001551,14.0990,2787
249.0,-0.003733,14.1165,2787
250.0,-0.002643,14.1231,2787
251.0,-0.001612,14.1415,2787
252.0,-0.000634,14.1481,2787
253.0,-0.002556,14.1665,2787
254.0,-0.003782,14.1731,2787
255.0,-0.001906,14.1915,2787
256.0,0.000074,14.1981,2787
257.0,-0.004238,14.2165,2787
258.0,-0.002932,14.2231,2787
259.0,-0.001440,14.2415,2787
260.0,-0.001185,14.2481,2787
261.0,-0.001270,14.2665,2788
262.0,-0.002398,14.2731,2788
263.0,-0.004042,14.2915,2788
264.0,-0.001596,14.2981,2788
265.0,-0.000707,14.3165,2788
266.0,-0.000179,14.3231,2788
267.0,-0.001893,14.3415,2788
268.0,-0.003487,14.3481,2788
269.0,-0.001951,14.3665,2788
270.0,-0.002517,14.3731,2788
271.0,-0.004457,14.3915,2788
272.0,-0.001785,14.3981,2788
273.0,-0.003951,14.4165,2788
274.0,-0.001943,14.4231,2788
275.0,-0.001780,14.4415,2788
276.0,-0.002133,14.4481,2788
277.0,-0.003015,14.4665,2788
278.0,-0.003701,14.4731,2788
279.0,-0.004351,14.4915,2788
280.0,-0.002143,14.4981,2788
281.0,-0.003043,14.5165,2788
282.0,-0.001916,14.5231,2788
283.0,-0.003327,14.5415,2788
284.0,-0.002390,14.5481,2788
285.0,-0.001557,14.5665,2788
286.0,-0.002022,14.5731,2788
287.0,-0.003533,14.5915,2788
288.0,-0.000923,14.5981,2788
289.0,-0.003856,14.6165,2788
290.0,-0.003569,14.6231,2788
291.0,-0.001181,14.6415,2788
292.0,-0.000015,14.6481,2788
293.0,-0.001393,14.6665,2788
294.0,-0.002936,14.6731,2788
295.0,-0.003229,14.6915,2788
296.0,-0.003011,14.6981,2788
297.0,-0.003295,14.7165,2788
298.0,-0.003004,14.7231,2788
299.0,-0.001763,14.7415,2788
300.0,-0.001055,14.7481,2788
301.0,-0.001997,14.7665,2789
302.0,-0.003463,14.7734,2789
303.0,-0.001794,14.7915,2789
304.0,-0.001630,14.7981,2789
305.0,-0.002033,14.8165,2789
306.0,-0.000906,14.8231,2789
307.0,-0.000380,14.8415,2789
308.0,-0.000836,14.8481,2789
309.0,-0.002461,14.8665,2789
310.0,-0.004648,14.8731,2789
311.0,-0.000667,14.8915,2789
312.0,-0.001182,14.8981,2789
313.0,-0.003085,14.9165,2789
314.0,-0.002258,14.9231,2789
315.0,-0.002383,14.9409,2789
316.0,-0.002356,14.9481,2789
317.0,-0.002718,14.9664,2789
318.0,-0.002727,14.9728,2789
319.0,-0.001973,14.9909,2789
320.0,-0.002711,14.9971,2789

File: Raw data/Maaike/Niet in thesis/Timeseries Oud/Eco_P3_FN4_day8_0deg_onespeed/Eco_P3_FN4_v_5_0deg_onespeed_Interval_169.csv
Point No.,Normal Force [N],Gap [mm],Time [s]
1.0,-0.001988,15.0183,2858
2.0,-0.001753,14.9683,2858
3.0,-0.002136,14.9180,2859
4.0,-0.001869,14.8680,2859
5.0,-0.001611,14.8178,2860
6.0,-0.001696,14.7679,2860
7.0,-0.001800,14.7177,2861
8.0,-0.001370,14.6674,2861
9.0,-0.001948,14.6172,2862
10.0,-0.001863,14.5672,2862
11.0,-0.001660,14.5168,2863
12.0,-0.001982,14.4665,2863
13.0,-0.002350,14.4162,2864
14.0,-0.001448,14.3662,2864
15.0,-0.001755,14.3160,2865
16.0,-0.001746,14.2657,2865
17.0,-0.002324,14.2155,2866
18.0,-0.002314,14.1653,2866
19.0,-0.002383,14.1153,2867
20.0,-0.002886,14.0651,2867
21.0,-0.002385,14.0148,2868
22.0,-0.002647,13.9648,2868
23.0,-0.003001,13.9147,2869
24.0,-0.003547,13.8646,2869
25.0,-0.002313,13.8145,2870
26.0,-0.002582,13.7642,2870
27.0,-0.002184,13.7142,2871
28.0,-0.002758,13.6641,2871
29.0,-0.003257,13.6137,2872
30.0,-0.003310,13.5635,2872
31.0,-0.002750,13.5134,2873
32.0,-0.002933,13.4631,2873
33.0,-0.002838,13.4128,2874
34.0,-0.002899,13.3627,2874
35.0,-0.003083,13.3125,2875
36.0,-0.002729,13.2622,2875
37.0,-0.002061,13.2121,2876
38.0,-0.002768,13.1619,2876
39.0,-0.002609,13.1117,2877
40.0,-0.003050,13.0616,2877
41.0,-0.002814,13.0115,2878
42.0,-0.002901,12.9613,2878
43.0,-0.003080,12.9112,2879
44.0,-0.003523,12.8612,2879
45.0,-0.003379,12.8110,2880
46.0,-0.003353,12.7609,2880
47.0,-0.003958,12.7107,2881
48.0,-0.003893,12.6606,2881
49.0,-0.003579,12.6103,2882
50.0,-0.003550,12.5600,2882
51.0,-0.004038,12.5098,2883
52.0,-0.004414,12.4598,2883
53.0,-0.004510,12.4094,2884
54.0,-0.004289,12.3592,2884
55.0,-0.004330,12.3090,2885
56.0,-0.005200,12.2589,2885
57.0,-0.004801,12.2086,2886
58.0,-0.005951,12.1585,2886
59.0,-0.006008,12.1082,2887
60.0,-0.006833,12.0582,2887
61.0,-0.006408,12.0081,2888
62.0,0.010916,11.9579,2888
63.0,0.097795,11.9079,2889
64.0,0.241496,11.8577,2889
65.0,0.402880,11.8080,2890
66.0,0.604082,11.7578,2890
67.0,0.796809,11.7077,2891
68.0,0.977820,11.6576,2891
69.0,1.133440,11.6077,2892
70.0,1.262024,11.5574,2892
71.0,1.376444,11.5073,2893
72.0,1.521040,11.4570,2893
73.0,1.717744,11.4071,2894
74.0,1.983156,11.3570,2894
75.0,2.269925,11.3069,2895
76.0,2.600981,11.2568,2895
77.0,2.962017,11.2069,2896
78.0,3.343284,11.1571,2896
79.0,3.742570,11.1072,2897
