Repository: lloxxa/DOI-10.3389-fphy.2024.1412352

# Sucker analysis

This project studies the adhesion of arrays of millimeter-sized suction cups made from polydimethylsiloxane. Repository contains both data obtained in this project and code used to analyse said data.

## <a name="Measurements"></a> Measurements

All measurements were performed using an Anton Paar MCR-501 rheometer. A glass plate accessory (P-PTD120/GL) was used as a countersurface to the suction cups. Samples were glued to a custom-made 3D-printed probe. A sample was placed on the countersurface with the cups facing down after which glue was placed on the sample (1).

File: Raw data/Maaike/Niet in thesis/error/Eco_P3_FN4_v/Eco_P3_FN4_v_Interval_18.csv
Point No.,Normal Force [N],Gap [mm],Time [s]
1.0,4.003000,11.1042,528.5
2.0,3.970841,11.1042,529
3.0,3.955914,11.1042,529.5
4.0,3.945966,11.1042,530
5.0,3.939387,11.1042,530.5
6.0,3.933093,11.1042,531
7.0,3.927817,11.1042,531.5
8.0,3.924663,11.1042,532
9.0,3.921515,11.1042,532.5
10.0,3.918394,11.1042,533
11.0,3.915454,11.1042,533.5
12.0,3.914103,11.1042,534
13.0,3.912983,11.1042,534.5
14.0,3.911972,11.1042,535
15.0,3.910804,11.1042,535.5
16.0,3.909873,11.1042,536
17.0,3.909202,11.1042,536.5
18.0,3.908354,11.1042,537
19.0,3.906622,11.1042,537.5
20.0,3.905471,11.1042,538
21.0,3.905099,11.1042,538.5
22.0,3.903871,11.1042,539
23.0,3.902589,11.1042,539.5
24.0,3.901169,11.1042,540
25.0,3.900008,11.1042,540.5
26.0,3.899693,11.1042,541
27.0,3.899085,11.1042,541.5
28.0,3.897757,11.1042,542
29.0,3.896555,11.1042,542.5
30.0,3.896299,11.1042,543
31.0,3.895334,11.1042,543.5
32.0,3.894799,11.1042,544
33.0,3.893397,11.1042,544.5
34.0,3.892725,11.1042,545
35.0,3.892497,11.1042,545.5
36.0,3.890721,11.1042,546
37.0,3.890501,11.1042,546.5
38.0,3.889416,11.1042,547
39.0,3.889087,11.1042,547.5
40.0,3.888009,11.1042,548

File: Raw data/Maaike/Niet in thesis/error/Eco_P3_FN4_v/Eco_P3_FN4_v_Interval_19.csv (part 1 of 3)
Point No.,Normal Force [N],Gap [mm],Time [s]
1,3.887618,11.1042,548
2,3.885111,11.1042,548
3,3.889338,11.1042,548
4,3.885499,11.1042,548
5,3.886285,11.1042,548
6,3.890049,11.1042,548
7,3.884700,11.1042,548
8,3.884662,11.1042,548
9,3.870447,11.1054,548
10,3.856905,11.1054,548
11,3.857550,11.1060,548.1
12,3.873570,11.1060,548.1
13,3.861688,11.1073,548.1
14,3.833538,11.1073,548.1
15,3.829048,11.1079,548.1
16,3.826481,11.1085,548.1
17,3.842127,11.1085,548.1
18,3.848890,11.1098,548.1
19,3.813430,11.1098,548.1
20,3.796175,11.1110,548.1
21,3.810466,11.1110,548.1
22,3.815174,11.1110,548.1
23,3.817059,11.1116,548.1
24,3.805256,11.1116,548.1
25,3.775244,11.1129,548.1
26,3.774347,11.1129,548.1
27,3.799032,11.1135,548.1
28,3.806687,11.1135,548.1
29,3.757026,11.1147,548.1
30,3.756802,11.1147,548.1
31,3.776872,11.1160,548.2
32,3.772476,11.1160,548.2
33,3.755614,11.1172,548.2
34,3.731476,11.1172,548.2
35,3.716264,11.1178,548.2
36,3.765069,11.1178,548.2
37,3.761085,11.1185,548.2
38,3.720547,11.1184,548.2
39,3.701777,11.1197,548.2
40,3.722689,11.1197,548.2
41,3.736030,11.1203,548.2
42,3.722974,11.1203,548.2
43,3.702277,11.1216,548.2
44,3.690134,11.1216,548.2
45,3.676671,11.1228,548.2
46,3.718592,11.1228,548.2
47,3.715338,11.1234,548.2
48,3.672042,11.1234,548.2
49,3.654805,11.1247,548.2
50,3.686678,11.1247,548.2
51,3.695380,11.1259,548.3
52,3.666066,11.1259,548.3
53,3.655422,11.1272,548.3
54,3.644896,11.1272,548.3
55,3.628660,11.1278,548.3
56,3.674880,11.1278,548.3
57,3.669292,11.1284,548.3
58,3.619163,11.1284,548.3
59,3.605303,11.1296,548.3
60,3.646312,11.1297,548.3
61,3.657611,11.1309,548.3
62,3.620795,11.1309,548.3
63,3.606790,11.1321,548.3
64,3.606879,11.1321,548.3
65,3.591794,11.1327,548.3
66,3.636600,11.1328,548.3
67,3.626238,11.1334,548.3
68,3.577653,11.1334,548.3
69,3.564480,11.1346,548.3
70,3.609156,11.1346,548.3
71,3.619444,11.1359,548.4
72,3.572069,11.1359,548.4
73,3.563213,11.1371,548.4
74,3.566355,11.1371,548.4
75,3.551770,11.1377,548.4
76,3.597527,11.1377,548.4
77,3.581370,11.1384,548.4
78,3.531321,11.1383,548.4
79,3.519051,11.1396,548.4
80,3.569797,11.1396,548.4
81,3.581150,11.1402,548.4
82,3.530452,11.1402,548.4
83,3.516016,11.1415,548.4
84,3.532004,11.1415,548.4
85,3.520220,11.1427,548.4
86,3.545672,11.1427,548.4
87,3.538321,11.1433,548.4
88,3.486177,11.1433,548.4
89,3.482165,11.1446,548.4
90,3.531321,11.1446,548.4
91,3.542680,11.1458,548.5
92,3.479079,11.1458,548.5
93,3.474759,11.1471,548.5
94,3.491892,11.1471,548.5
95,3.472523,11.1477,548.5
96,3.503236,11.1477,548.5
97,3.497676,11.1483,548.5
98,3.442666,11.1483,548.5
99,3.441791,11.1495,548.5
100,3.492065,11.1496,548.5
101,3.493379,11.1508,548.5
102,3.438658,11.1508,548.5
103,3.432687,11.1514,548.5
104,3.457250,11.1514,548.5
105,3.441113,11.1527,548.5
106,3.462217,11.1527,548.5
107,3.454492,11.1533,548.5
108,3.402984,11.1533,548.5
109,3.403461,11.1545,548.5
110,3.456086,11.1545,548.5
111,3.464559,11.1558,548.6
112,3.390662,11.1558,548.6
113,3.388076,11.1570,548.6
114,3.421558,11.1570,548.6
115,3.406182,11.1576,548.6
116,3.421604,11.1576,548.6
117,3.415699,11.1583,548.6
118,3.363147,11.1582,548.6
119,3.369657,11.1595,548.6
120,3.425780,11.1595,548.6
121,3.428258,11.1601,548.6
122,3.360309,11.1601,548.6
123,3.348988,11.1614,548.6
124,3.392181,11.1614,548.6
125,3.380762,11.1620,548.6
126,3.382235,11.1620,548.6
127,3.375301,11.1632,548.6
128,3.340449,11.1632,548.6
129,3.337624,11.1645,548.6
130,3.383138,11.1645,548.6
131,3.381010,11.1657,548.7
132,3.316643,11.1657,548.7
133,3.315908,11.1670,548.7
134,3.355343,11.1670,548.7
135,3.343006,11.1676,548.7
136,3.336511,11.1676,548.7
137,3.327529,11.1682,548.7
138,3.299303,11.1682,548.7
139,3.306369,11.1695,548.7
140,3.349675,11.1695,548.7
141,3.344588,11.1707,548.7
142,3.280692,11.1707,548.7
143,3.276521,11.1713,548.7
144,3.321029,11.1713,548.7
145,3.309956,11.1720,548.7
146,3.299635,11.1719,548.7
147,3.294987,11.1732,548.7
148,3.268281,11.1732,548.7
149,3.278045,11.1738,548.7
150,3.308212,11.1738,548.7
151,3.303479,11.1757,548.8
152,3.239416,11.1757,548.8
153,3.240790,11.1763,548.8
154,3.286790,11.1763,548.8
155,3.270928,11.1769,548.8
156,3.257264,11.1769,548.8
157,3.249039,11.1782,548.8
158,3.234146,11.1782,548.8
159,3.243484,11.1788,548.8
160,3.273734,11.1788,548.8
161,3.258859,11.1800,548.8
162,3.210891,11.1800,548.8
163,3.205148,11.1813,548.8
164,3.254866,11.1813,548.8
165,3.245116,11.1819,548.8
166,3.212083,11.1819,548.8
167,3.218036,11.1831,548.8
168,3.205429,11.1831,548.8
169,3.212466,11.1838,548.8
170,3.225663,11.1838,548.8
171,3.219622,11.1857,548.9
172,3.170652,11.1856,548.9
173,3.173393,11.1869,548.9
174,3.219682,11.1869,548.9
175,3.212514,11.1875,548.9
176,3.174011,11.1875,548.9
177,3.174398,11.1881,548.9
178,3.170938,11.1881,548.9
179,3.182053,11.1894,548.9
180,3.185153,11.1894,548.9
181,3.177489,11.1906,548.9
182,3.141052,11.1906,548.9
183,3.143254,11.1912,548.9
184,3.181754,11.1913,548.9
185,3.175422,11.1919,548.9
186,3.138877,11.1919,548.9
187,3.135862,11.1931,548.9
188,3.143241,11.1931,548.9
189,3.155959,11.1937,548.9
190,3.150362,11.1937,548.9
191,3.140631,11.1956,549
192,3.112130,11.1956,549
193,3.108501,11.1962,549
194,3.153318,11.1962,549
195,3.144284,11.1969,549
196,3.099102,11.1968,549
197,3.096839,11.1981,549
198,3.112617,11.1981,549
199,3.129170,11.1987,549
200,3.115965,11.1987,549
201,3.102502,11.2000,549
202,3.081748,11.1999,549
203,3.078919,11.2012,549
204,3.113598,11.2012,549
205,3.105350,11.2018,549
206,3.064354,11.2018,549
207,3.062834,11.2031,549
208,3.079490,11.2031,549
209,3.091550,11.2037,549
210,3.072284,11.2037,549
211,3.056867,11.2056,549.1
212,3.058981,11.2056,549.1
213,3.056858,11.2062,549.1
214,3.078747,11.2062,549.1
215,3.068178,11.2074,549.1
216,3.032996,11.2074,549.1
217,3.033375,11.2080,549.1
218,3.054403,11.2081,549.1
219,3.065542,11.2087,549.1
220,3.038667,11.2087,549.1
221,3.022043,11.2105,549.1
222,3.025719,11.2105,549.1
223,3.021992,11.2112,549.1
224,3.045471,11.2112,549.1
225,3.039079,11.2118,549.1
226,2.998756,11.2118,549.1
227,2.998611,11.2130,549.1
228,3.023147,11.2130,549.1
229,3.039406,11.2137,549.1
230,3.000650,11.2136,549.1
231,2.984532,11.2155,549.2
232,3.000094,11.2155,549.2
233,2.997143,11.2161,549.2
234,3.010297,11.2162,549.2
235,3.002376,11.2168,549.2
236,2.966481,11.2168,549.2
237,2.975324,11.2180,549.2
238,2.995015,11.2180,549.2
239,3.004475,11.2186,549.2
240,2.963586,11.2186,549.2
241,2.947557,11.2199,549.2
242,2.978911,11.2199,549.2
243,2.970166,11.2211,549.2
244,2.977719,11.2211,549.2
245,2.974534,11.2218,549.2
246,2.934445,11.2217,549.2
247,2.939659,11.2230,549.2
248,2.968768,11.2230,549.2
249,2.979650,11.2236,549.2
250,2.934178,11.2236,549.2
251,2.915539,11.2255,549.3
252,2.950638,11.2255,549.3
253,2.941370,11.2261,549.3
254,2.943652,11.2261,549.3
255,2.934118,11.2274,549.3
256,2.898050,11.2273,549.3
257,2.908600,11.2280,549.3
258,2.941094,11.2280,549.3
259,2.950727,11.2286,549.3
260,2.893795,11.2286,549.3
261,2.882829,11.2305,549.3
262,2.927262,11.2305,549.3
263,2.919570,11.2311,549.3
264,2.907716,11.2311,549.3
265,2.904863,11.2317,549.3
266,2.876638,11.2317,549.3
267,2.882338,11.2330,549.3
268,2.913271,11.2330,549.3
269,2.923124,11.2336,549.3
270,2.860379,11.2336,549.3
271,2.848408,11.2354,549.4
272,2.900538,11.2355,549.4
273,2.886790,11.2361,549.4
274,2.869469,11.2361,549.4
275,2.865962,11.2367,549.4
276,2.841426,11.2367,549.4
277,2.853042,11.2379,549.4
278,2.882249,11.2380,549.4
279,2.887374,11.2386,549.4
280,2.827720,11.2385,549.4
281,2.814688,11.2398,549.4
282,2.870970,11.2398,549.4
283,2.863578,11.2404,549.4
284,2.838840,11.2404,549.4
285,2.835333,11.2417,549.4
286,2.821080,11.2417,549.4
287,2.832065,11.2423,549.4
288,2.852977,11.2423,549.4
289,2.855553,11.2436,549.4
290,2.803816,11.2435,549.4
291,2.786107,11.2454,549.5
292,2.847028,11.2454,549.5
293,2.835717,11.2460,549.5
294,2.803479,11.2460,549.5
295,2.799902,11.2467,549.5
296,2.791434,11.2466,549.5
297,2.799701,11.2479,549.5
298,2.826490,11.2479,549.5
299,2.824587,11.2485,549.5
300,2.772995,11.2485,549.5
301,2.762170,11.2504,549.5
302,2.821819,11.2504,549.5
303,2.811209,11.2510,549.5
304,2.777583,11.2510,549.5
305,2.771597,11.2516,549.5
306,2.768656,11.2516,549.5
307,2.778059,11.2529,549.5
308,2.791382,11.2529,549.5
309,2.796802,11.2535,549.5
310,2.738303,11.2535,549.5
311,2.734931,11.2547,549.6
312,2.798116,11.2548,549.6
313,2.779556,11.2560,549.6
314,2.735843,11.2560,549.6
315,2.736554,11.2566,549.6
316,2.740879,11.2566,549.6
317,2.753383,11.2579,549.6
318,2.763816,11.2579,549.6
319,2.761291,11.2585,549.6
320,2.713159,11.2585,549.6
321,2.702964,11.2597,549.6
322,2.766032,11.2598,549.6
323,2.755768,11.2604,549.6
324,2.709165,11.2603,549.6
325,2.714866,11.2616,549.6
326,2.725645,11.2616,549.6
327,2.730040,11.2622,549.6
328,2.732200,11.2622,549.6
329,2.729793,11.2635,549.6
330,2.690400,11.2635,549.6
331,2.683919,11.2647,549.7
332,2.736961,11.2647,549.7
333,2.720940,11.2660,549.7
334,2.676895,11.2660,549.7
335,2.677022,11.2672,549.7
336,2.692443,11.2672,549.7
337,2.704175,11.2678,549.7
338,2.699060,11.2678,549.7
339,2.693584,11.2685,549.7
340,2.659449,11.2684,549.7
341,2.660543,11.2697,549.7
342,2.711045,11.2697,549.7
343,2.694417,11.2703,549.7
344,2.646448,11.2703,549.7
345,2.651531,11.2716,549.7
346,2.670470,11.2716,549.7
347,2.678747,11.2722,549.7
348,2.671284,11.2722,549.7
349,2.664232,11.2734,549.7
350,2.631078,11.2734,549.7
351,2.636657,11.2747,549.8
352,2.684564,11.2747,549.8
353,2.661010,11.2753,549.8
354,2.614674,11.2753,549.8
355,2.623601,11.2765,549.8
356,2.642853,11.2766,549.8
357,2.650213,11.2772,549.8
358,2.635352,11.2772,549.8
359,2.630021,11.2784,549.8
360,2.608716,11.2784,549.8
361,2.613061,11.2797,549.8
362,2.651611,11.2797,549.8
363,2.634183,11.2803,549.8
364,2.589661,11.2803,549.8
365,2.600585,11.2815,549.8
366,2.622324,11.2815,549.8
367,2.627739,11.2822,549.8
368,2.609624,11.2822,549.8
369,2.592761,11.2834,549.8
370,2.589624,11.2834,549.8
371,2.591125,11.2847,549.9
372,2.621038,11.2847,549.9
373,2.598840,11.2859,549.9
374,2.561880,11.2859,549.9
375,2.567823,11.2865,549.9
376,2.592083,11.2865,549.9
377,2.597910,11.2878,549.9
378,2.576212,11.2878,549.9
379,2.563096,11.2884,549.9
380,2.564929,11.2884,549.9
381,2.569147,11.2896,549.9
382,2.588234,11.2897,549.9
383,2.573767,11.2903,549.9
384,2.534950,11.2902,549.9
385,2.546897,11.2915,549.9
386,2.569053,11.2915,549.9
387,2.576105,11.2921,549.9
388,2.550924,11.2921,549.9
389,2.538312,11.2934,549.9
390,2.547422,11.2934,549.9
391,2.545663,11.2946,550
392,2.559411,11.2946,550
393,2.539191,11.2952,550
394,2.510540,11.2952,550
395,2.521118,11.2965,550
396,2.545308,11.2965,550
397,2.548768,11.2971,550
398,2.520823,11.2971,550
399,2.505509,11.2984,550
400,2.519149,11.2984,550
401,2.524821,11.2996,550
402,2.527384,11.2996,550
403,2.516601,11.3002,550
404,2.483493,11.3002,550
405,2.503446,11.3015,550
406,2.524312,11.3015,550
407,2.520917,11.3021,550
408,2.492851,11.3021,550
409,2.472542,11.3033,550
410,2.498017,11.3033,550
411,2.503937,11.3046,550.1
412,2.486897,11.3046,550.1
413,2.472346,11.3058,550.1
414,2.461749,11.3058,550.1
415,2.471055,11.3065,550.1
416,2.458840,11.3065,550.1
417,2.496638,11.3071,550.1
418,2.485929,11.3071,550.1
419,2.441071,11.3083,550.1
420,2.440486,11.3083,550.1
421,2.480042,11.3096,550.1
422,2.484639,11.3096,550.1
423,2.447187,11.3102,550.1
424,2.439261,11.3102,550.1
425,2.448819,11.3114,550.1
426,2.434833,11.3114,550.1
427,2.466775,11.3121,550.1
428,2.458326,11.3121,550.1
429,2.418256,11.3133,550.1
430,2.412163,11.3133,550.2
431,2.459640,11.3146,550.2
432,2.466477,11.3146,550.2
433,2.417423,11.3152,550.2
434,2.404624,11.3152,550.2
435,2.429488,11.3164,550.2
436,2.416212,11.3164,550.2
437,2.440140,11.3171,550.2
438,2.434015,11.3171,550.2
439,2.386449,11.3183,550.2
440,2.389441,11.3183,550.2
441,2.434379,11.3196,550.2
442,2.442932,11.3196,550.2
443,2.389020,11.3202,550.2
444,2.378747,11.3202,550.2
445,2.405803,11.3214,550.2
446,2.397568,11.3214,550.2
447,2.407384,11.3220,550.2
448,2.403835,11.3220,550.2
449,2.366458,11.3233,550.2
450,2.363984,11.3233,550.3
451,2.411578,11.3245,550.3
452,2.412420,11.3245,550.3
453,2.354464,11.3258,550.3
454,2.352247,11.3258,550.3
455,2.381178,11.3264,550.3
456,2.371625,11.3264,550.3
457,2.379603,11.3270,550.3
458,2.375651,11.3270,550.3
459,2.332682,11.3283,550.3
460,2.336516,11.3283,550.3
461,2.387781,11.3295,550.3
462,2.387837,11.3295,550.3
463,2.326004,11.3301,550.3
464,2.323512,11.3301,550.3
465,2.355937,11.3314,550.3
466,2.347253,11.3314,550.3
467,2.351920,11.3320,550.3
468,2.347403,11.3320,550.3
469,2.314473,11.3332,550.3
470,2.314150,11.3332,550.4
471,2.359116,11.3339,550.4
472,2.354337,11.3339,550.4
473,2.300154,11.3351,550.4
474,2.294136,11.3351,550.4
475,2.336979,11.3364,550.4
476,2.325382,11.3364,550.4
477,2.320509,11.3370,550.4
478,2.312247,11.3370,550.4
479,2.284677,11.3382,550.4
480,2.290741,11.3382,550.4
481,2.332640,11.3389,550.4
482,2.325939,11.3389,550.4
483,2.275609,11.3401,550.4
484,2.271265,11.3401,550.4
485,2.313879,11.3414,550.4
486,2.304344,11.3414,550.4
487,2.287997,11.3420,550.4
488,2.290161,11.3420,550.4
489,2.265564,11.3432,550.4
490,2.272864,11.3432,550.5
491,2.304490,11.3439,550.5
492,2.300248,11.3439,550.5
493,2.241735,11.3457,550.5
494,2.237602,11.3457,550.5
495,2.282913,11.3463,550.5
496,2.275656,11.3463,550.5
497,2.255165,11.3470,550.5
498,2.257952,11.3470,550.5
499,2.237831,11.3482,550.5
500,2.250737,11.3482,550.5
501,2.276684,11.3488,550.5
502,2.268520,11.3488,550.5
503,2.221651,11.3501,550.5
504,2.217788,11.3501,550.5
505,2.258223,11.3513,550.5
506,2.258139,11.3513,550.5
507,2.231766,11.3519,550.5
508,2.227505,11.3519,550.5
509,2.219355,11.3532,550.5
510,2.231373,11.3532,550.6
511,2.245251,11.3538,550.6
512,2.236498,11.3538,550.6
513,2.199261,11.3551,550.6
514,2.197283,11.3550,550.6
515,2.234150,11.3563,550.6
516,2.230470,11.3563,550.6
517,2.205036,11.3569,550.6
518,2.202843,11.3569,550.6
519,2.197947,11.3582,550.6
520,2.211531,11.3582,550.6
521,2.222568,11.3588,550.6
522,2.212939,11.3588,550.6
523,2.182058,11.3600,550.6
524,2.177774,11.3600,550.6
525,2.215698,11.3613,550.6
526,2.207309,11.3613,550.6
527,2.177639,11.3619,550.6
528,2.176610,11.3619,550.6
529,2.180347,11.3625,550.6
530,2.193683,11.3625,550.7
531,2.191153,11.3638,550.7
532,2.177134,11.3638,550.7
533,2.162881,11.3657,550.7
534,2.166800,11.3657,550.7
535,2.189488,11.3663,550.7
536,2.184943,11.3663,550.7
537,2.153191,11.3669,550.7
538,2.152448,11.3669,550.7
539,2.157494,11.3681,550.7
540,2.172004,11.3682,550.7
541,2.170381,11.3688,550.7
542,2.150419,11.3688,550.7
543,2.137877,11.3700,550.7
544,2.140805,11.3700,550.7
545,2.167608,11.3713,550.7
546,2.162629,11.3713,550.7
547,2.128553,11.3719,550.7
548,2.136629,11.3719,550.7
549,2.142076,11.3725,550.7
550,2.157242,11.3725,550.8
551,2.135693,11.3738,550.8
552,2.123605,11.3738,550.8
553,2.122128,11.3750,550.8
554,2.119579,11.3750,550.8
555,2.142081,11.3763,550.8
556,2.139706,11.3763,550.8
557,2.103755,11.3769,550.8
558,2.111312,11.3769,550.8
559,2.125532,11.3781,550.8
560,2.137344,11.3781,550.8
561,2.115605,11.3787,550.8
562,2.098719,11.3787,550.8
563,2.105383,11.3800,550.8
564,2.104480,11.3800,550.8
565,2.120220,11.3806,550.8
566,2.121361,11.3806,550.8
567,2.078573,11.3819,550.8
568,2.084410,11.3819,550.8
569,2.108806,11.3825,550.8
570,2.114852,11.3825,550.9
571,2.085050,11.3837,550.9
572,2.066921,11.3837,550.9
573,2.084513,11.3850,550.9
574,2.085111,11.3850,550.9
575,2.092051,11.3862,550.9
576,2.090423,11.3862,550.9
577,2.048338,11.3868,550.9
578,2.054814,11.3868,550.9
579,2.080837,11.3881,550.9
580,2.090849,11.3881,550.9
581,2.053846,11.3887,550.9
582,2.034992,11.3887,550.9
583,2.062123,11.3900,550.9
584,2.060865,11.3900,550.9
585,2.067183,11.3906,550.9
586,2.058223,11.3906,550.9
587,2.025821,11.3918,550.9
588,2.032383,11.3918,550.9
589,2.060477,11.3925,550.9
590,2.073972,11.3925,551
591,2.017273,11.3937,551
592,2.006196,11.3937,551
593,2.046014,11.3950,551
594,2.037527,11.3950,551
595,2.029118,11.3956,551
596,2.031363,11.3956,551
597,1.996975,11.3968,551
598,2.003750,11.3968,551
599,2.031626,11.3974,551
600,2.045093,11.3975,551
601,1.992046,11.3987,551
602,1.975352,11.3987,551
603,2.024610,11.3999,551
604,2.012373,11.3999,551
605,1.996675,11.4006,551
606,1.999444,11.4006,551
607,1.971784,11.4018,551
608,1.986715,11.4018,551
609,2.005803,11.4024,551
610,2.011068,11.4024,551.1
611,1.956582,11.4037,551.1
612,1.943040,11.4036,551.1
613,2.001394,11.4049,551.1
614,1.990124,11.4049,551.1
615,1.970194,11.4062,551.1
616,1.967786,11.4062,551.1
617,1.942778,11.4068,551.1
618,1.954805,11.4068,551.1
619,1.985022,11.4080,551.1
620,1.987833,11.4080,551.1
621,1.923419,11.4086,551.1
622,1.916802,11.4086,551.1
623,1.974716,11.4099,551.1
624,1.962633,11.4099,551.1
625,1.937302,11.4105,551.1
626,1.937601,11.4105,551.1
627,1.914304,11.4118,551.1
628,1.928001,11.4118,551.1
629,1.952953,11.4124,551.1
630,1.959046,11.4124,551.2
631,1.896325,11.4136,551.2
632,1.891490,11.4136,551.2
633,1.950769,11.4149,551.2
634,1.936465,11.4149,551.2
635,1.907070,11.4155,551.2
636,1.906051,11.4155,551.2
637,1.896212,11.4167,551.2
638,1.907192,11.4168,551.2
639,1.925673,11.4174,551.2
640,1.925200,11.4174,551.2
641,1.867248,11.4186,551.2
642,1.857695,11.4186,551.2
643,1.929123,11.4199,551.2
644,1.911943,11.4199,551.2
645,1.870896,11.4205,551.2
646,1.875478,11.4205,551.2
647,1.871017,11.4217,551.2
648,1.883475,11.4217,551.2
649,1.891985,11.4224,551.2
650,1.889956,11.4224,551.3
651,1.846252,11.4236,551.3
652,1.835759,11.4236,551.3
653,1.897634,11.4249,551.3
654,1.877330,11.4249,551.3
655,1.843035,11.4255,551.3
656,1.838340,11.4255,551.3
657,1.839766,11.4267,551.3
658,1.856156,11.4267,551.3
659,1.860454,11.4273,551.3
660,1.851807,11.4273,551.3
661,1.810101,11.4286,551.3
662,1.808992,11.4286,551.3
663,1.869525,11.4299,551.3
664,1.856287,11.4298,551.3
665,1.804985,11.4304,551.3
666,1.809465,11.4304,551.3
667,1.821595,11.4317,551.3
668,1.826341,11.4317,551.3
669,1.832074,11.4323,551.3
670,1.823713,11.4323,551.4
671,1.781450,11.4336,551.4
672,1.784578,11.4336,551.4
673,1.846612,11.4348,551.4
674,1.830274,11.4348,551.4
675,1.772308,11.4354,551.4
676,1.781178,11.4354,551.4
677,1.792177,11.4367,551.4
678,1.801576,11.4367,551.4
679,1.798766,11.4373,551.4
680,1.788838,11.4373,551.4
681,1.757396,11.4385,551.4
682,1.755969,11.4385,551.4
683,1.811620,11.4392,551.4
684,1.796329,11.4392,551.4
685,1.743694,11.4404,551.4
686,1.750751,11.4404,551.4
687,1.767099,11.4417,551.4
688,1.773851,11.4417,551.4
689,1.764564,11.4423,551.4
690,1.755090,11.4423,551.5
691,1.732336,11.4435,551.5
692,1.730886,11.4435,551.5
693,1.779476,11.4448,551.5
694,1.756395,11.4448,551.5
695,1.713159,11.4454,551.5
696,1.715034,11.4454,551.5
697,1.743395,11.4467,551.5
698,1.747159,11.4467,551.5
699,1.730157,11.4473,551.5
700,1.720313,11.4473,551.5
701,1.710330,11.4485,551.5
702,1.711344,11.4485,551.5
703,1.748034,11.4498,551.5
704,1.728343,11.4498,551.5
705,1.686776,11.4504,551.5
706,1.693930,11.4504,551.5
707,1.714375,11.4516,551.5
708,1.722867,11.4516,551.5
709,1.702675,11.4523,551.5
710,1.690222,11.4522,551.6
711,1.684513,11.4535,551.6
712,1.692023,11.4535,551.6
713,1.713005,11.4548,551.6
714,1.691630,11.4547,551.6
715,1.658934,11.4554,551.6
716,1.667103,11.4554,551.6
717,1.687851,11.4566,551.6
718,1.698836,11.4566,551.6
719,1.666967,11.4572,551.6
720,1.652897,11.4572,551.6
721,1.660225,11.4585,551.6
722,1.664298,11.4585,551.6
723,1.680772,11.4591,551.6
724,1.665139,11.4591,551.6
725,1.625705,11.4603,551.6
726,1.640425,11.4603,551.6
727,1.666654,11.4610,551.6
728,1.665223,11.4610,551.6
729,1.637713,11.4622,551.6
730,1.618817,11.4622,551.7
731,1.637943,11.4635,551.7
732,1.641791,11.4635,551.7
733,1.645808,11.4647,551.7
734,1.620248,11.4647,551.7
735,1.603315,11.4653,551.7
736,1.608637,11.4653,551.7
737,1.635090,11.4666,551.7
738,1.642698,11.4666,551.7
739,1.604550,11.4672,551.7
740,1.585691,11.4672,551.7
741,1.613397,11.4685,551.7
742,1.616919,11.4685,551.7
743,1.608094,11.4691,551.7
744,1.590054,11.4691,551.7
745,1.574838,11.4703,551.7
746,1.586023,11.4703,551.7
747,1.607697,11.4716,551.7
748,1.608118,11.4716,551.7
749,1.569586,11.4716,551.7
750,1.551742,11.4715,551.8
751,1.591302,11.4734,551.8
752,1.592125,11.4734,551.8
753,1.579173,11.4741,551.8
754,1.558354,11.4740,551.8
755,1.546056,11.4753,551.8
756,1.558939,11.4753,551.8
757,1.580360,11.4766,551.8
758,1.582254,11.4766,551.8
759,1.541623,11.4765,551.8
760,1.522479,11.4765,551.8
761,1.564887,11.4784,551.8
762,1.567042,11.4784,551.8
763,1.541394,11.4790,551.8
764,1.522979,11.4790,551.8
765,1.516297,11.4790,551.8
766,1.540042,11.4803,551.8
767,1.548380,11.4803,551.8
768,1.550933,11.4809,551.8
769,1.509596,11.4815,551.8
770,1.489479,11.4815,551.9
771,1.538050,11.4834,551.9
772,1.537704,11.4834,551.9
773,1.496764,11.4840,551.9
774,1.489259,11.4840,551.9
775,1.497648,11.4853,551.9
776,1.504559,11.4853,551.9
777,1.517442,11.4865,551.9
778,1.518560,11.4865,551.9
779,1.474258,11.4871,551.9
780,1.457582,11.4871,551.9
781,1.513065,11.4884,551.9
782,1.509675,11.4884,551.9
783,1.467842,11.4884,551.9
784,1.456306,11.4890,551.9
785,1.466369,11.4890,551.9
786,1.477208,11.4902,551.9
787,1.487655,11.4915,551.9
788,1.482600,11.4915,551.9
789,1.447505,11.4915,551.9
790,1.430461,11.4915,552
791,1.486612,11.4934,552
792,1.481833,11.4934,552
793,1.429133,11.4940,552
794,1.423849,11.4940,552
795,1.445144,11.4952,552
796,1.456600,11.4952,552
797,1.452186,11.4959,552
798,1.453851,11.4959,552
799,1.419672,11.4965,552
800,1.400622,11.4965,552
801,1.462119,11.4965,552
802,1.456493,11.4984,552
803,1.395773,11.4983,552
804,1.395843,11.4989,552
805,1.418990,11.4990,552
806,1.425808,11.5002,552
807,1.422521,11.5008,552
808,1.414459,11.5008,552
809,1.391059,11.5014,552
810,1.377363,11.5014,552.1
811,1.430704,11.5027,552.1
812,1.422427,11.5027,552.1
813,1.361833,11.5039,552.1
814,1.352687,11.5039,552.1
815,1.393154,11.5052,552.1
816,1.399018,11.5052,552.1
817,1.386444,11.5064,552.1
818,1.377395,11.5064,552.1
819,1.359490,11.5071,552.1
820,1.344311,11.5070,552.1
821,1.400327,11.5071,552.1
822,1.391592,11.5083,552.1
823,1.329306,11.5083,552.1
824,1.327917,11.5089,552.1
825,1.372668,11.5089,552.1
826,1.367688,11.5102,552.1
827,1.351999,11.5102,552.1
828,1.347561,11.5108,552.1
829,1.327529,11.5108,552.1
830,1.315661,11.5114,552.2
831,1.371719,11.5127,552.2
832,1.356554,11.5127,552.2
833,1.301141,11.5139,552.2
834,1.297461,11.5139,552.2
835,1.338878,11.5152,552.2
836,1.340655,11.5152,552.2
837,1.315300,11.5158,552.2
838,1.311424,11.5158,552.2
839,1.303442,11.5170,552.2
840,1.287192,11.5170,552.2
841,1.339041,11.5170,552.2
842,1.324872,11.5177,552.2
843,1.262338,11.5176,552.2
844,1.269376,11.5189,552.2
845,1.314421,11.5189,552.2
846,1.316526,11.5201,552.2
847,1.279687,11.5201,552.2
848,1.274810,11.5208,552.2
849,1.277054,11.5214,552.2
850,1.270330,11.5214,552.3
851,1.303629,11.5226,552.3
852,1.288235,11.5226,552.3
853,1.235488,11.5239,552.3
854,1.244719,11.5239,552.3
855,1.280860,11.5251,552.3
856,1.283961,11.5251,552.3
857,1.249493,11.5257,552.3
858,1.240533,11.5257,552.3
859,1.254047,11.5257,552.3
860,1.236745,11.5270,552.3
861,1.270494,11.5270,552.3
862,1.256170,11.5282,552.3
863,1.206930,11.5282,552.3
864,1.216381,11.5288,552.3
865,1.256446,11.5289,552.3
866,1.252289,11.5301,552.3
867,1.218438,11.5301,552.3
868,1.206949,11.5307,552.3
869,1.225050,11.5307,552.3
870,1.218967,11.5313,552.4
871,1.241805,11.5314,552.4
872,1.225228,11.5326,552.4
873,1.181001,11.5326,552.4
874,1.189413,11.5338,552.4
875,1.228623,11.5339,552.4
876,1.227314,11.5351,552.4
877,1.186248,11.5351,552.4
878,1.174379,11.5357,552.4
879,1.198270,11.5357,552.4
880,1.188548,11.5363,552.4
881,1.205939,11.5363,552.4
882,1.189792,11.5376,552.4
883,1.151424,11.5376,552.4
884,1.168510,11.5388,552.4
885,1.202586,11.5388,552.4
886,1.194847,11.5401,552.4
887,1.161534,11.5401,552.4
888,1.149212,11.5407,552.4
889,1.175366,11.5407,552.4
890,1.169712,11.5413,552.5
891,1.178714,11.5413,552.5
892,1.156488,11.5426,552.5
893,1.138031,11.5425,552.5
894,1.144129,11.5438,552.5
895,1.167982,11.5438,552.5
896,1.160889,11.5451,552.5
897,1.123203,11.5450,552.5
898,1.116615,11.5457,552.5
899,1.152224,11.5457,552.5
900,1.142544,11.5469,552.5
901,1.139266,11.5469,552.5
902,1.126051,11.5482,552.5
903,1.108019,11.5482,552.5
904,1.117340,11.5488,552.5
905,1.140136,11.5488,552.5
906,1.134665,11.5500,552.5
907,1.097868,11.5500,552.5
908,1.090363,11.5506,552.5
909,1.126982,11.5507,552.5
910,1.121123,11.5513,552.6
911,1.110793,11.5513,552.6
912,1.081599,11.5525,552.6
913,1.080819,11.5525,552.6
914,1.097615,11.5538,552.6
915,1.109535,11.5538,552.6
916,1.098359,11.5550,552.6
917,1.072883,11.5550,552.6
918,1.052864,11.5556,552.6
919,1.101842,11.5557,552.6
920,1.098424,11.5563,552.6
921,1.075207,11.5563,552.6
922,1.055483,11.5575,552.6
923,1.061646,11.5575,552.6
924,1.077779,11.5588,552.6
925,1.083306,11.5588,552.6
926,1.067435,11.5600,552.6
927,1.042819,11.5600,552.6
928,1.032266,11.5606,552.6
929,1.077802,11.5606,552.6
930,1.066785,11.5613,552.7
931,1.037288,11.5612,552.7
932,1.020145,11.5625,552.7
933,1.035782,11.5625,552.7
934,1.053023,11.5637,552.7
935,1.042324,11.5637,552.7
936,1.034459,11.5650,552.7
937,1.005892,11.5650,552.7
938,0.999168,11.5656,552.7
939,1.051737,11.5656,552.7
940,1.038709,11.5669,552.7
941,1.000631,11.5668,552.7
942,0.989077,11.5675,552.7
943,1.013813,11.5675,552.7
944,1.023937,11.5687,552.7
945,1.013813,11.5687,552.7
946,1.003451,11.5700,552.7
947,0.988557,11.5700,552.7
948,0.976119,11.5706,552.7
949,1.023011,11.5706,552.7
950,1.011947,11.5712,552.8
951,0.973846,11.5712,552.8
952,0.955974,11.5724,552.8
953,0.987365,11.5725,552.8
954,1.006304,11.5737,552.8
955,0.981225,11.5737,552.8
956,0.968773,11.5749,552.8
957,0.960599,11.5749,552.8
958,0.943385,11.5756,552.8
959,0.993323,11.5756,552.8
960,0.983128,11.5762,552.8
961,0.937106,11.5762,552.8
962,0.925490,11.5774,552.8
963,0.965144,11.5774,552.8
964,0.982553,11.5787,552.8
965,0.949755,11.5787,552.8
966,0.933813,11.5793,552.8
967,0.937900,11.5793,552.8
968,0.929179,11.5805,552.8
969,0.962899,11.5806,552.8
970,0.951401,11.5812,552.9
971,0.905630,11.5812,552.9
972,0.895576,11.5824,552.9
973,0.944466,11.5824,552.9
974,0.956904,11.5837,552.9
975,0.908810,11.5837,552.9
976,0.901188,11.5849,552.9
977,0.910690,11.5849,552.9
978,0.896021,11.5855,552.9
979,0.938840,11.5856,552.9
980,0.922997,11.5868,552.9
981,0.872686,11.5868,552.9
982,0.867281,11.5874,552.9
983,0.920094,11.5874,552.9
984,0.926692,11.5887,552.9
985,0.878036,11.5886,552.9
986,0.866954,11.5899,552.9
987,0.880715,11.5899,552.9
988,0.869680,11.5905,552.9
989,0.903610,11.5905,552.9
990,0.892850,11.5912,553
991,0.842399,11.5911,553
992,0.839243,11.5924,553
993,0.891676,11.5924,553
994,0.904774,11.5937,553
995,0.840210,11.5936,553
996,0.832107,11.5949,553
997,0.861735,11.5949,553
998,0.847286,11.5955,553
999,0.872752,11.5955,553
1000,0.860837,11.5961,553
1001,0.817437,11.5961,553
1002,0.811503,11.5974,553
1003,0.870049,11.5974,553
1004,0.879378,11.5986,553
1005,0.813776,11.5986,553
1006,0.805093,11.5992,553
1007,0.836876,11.5992,553
1008,0.824676,11.6005,553
1009,0.839458,11.6005,553
1010,0.832317,11.6011,553.1
1011,0.790171,11.6011,553.1
1012,0.788978,11.6023,553.1
1013,0.838873,11.6024,553.1
1014,0.846028,11.6036,553.1
1015,0.782146,11.6036,553.1
1016,0.777592,11.6048,553.1
1017,0.810512,11.6049,553.1
1018,0.796844,11.6055,553.1
1019,0.805280,11.6055,553.1
1020,0.798887,11.6067,553.1
1021,0.758415,11.6067,553.1
1022,0.767585,11.6073,553.1
1023,0.814244,11.6074,553.1
1024,0.812069,11.6086,553.1
1025,0.750849,11.6086,553.1
1026,0.745771,11.6092,553.1
1027,0.788057,11.6092,553.1
1028,0.775525,11.6105,553.1
1029,0.777891,11.6105,553.1
1030,0.772326,11.6111,553.2
1031,0.737269,11.6111,553.2
1032,0.742053,11.6117,553.2
1033,0.785134,11.6117,553.2
1034,0.785667,11.6136,553.2
1035,0.720940,11.6136,553.2
1036,0.715011,11.6148,553.2
1037,0.762338,11.6148,553.2
1038,0.752167,11.6154,553.2
1039,0.747000,11.6154,553.2
1040,0.737783,11.6161,553.2
1041,0.709572,11.6160,553.2
1042,0.716685,11.6167,553.2
1043,0.756577,11.6167,553.2
1044,0.758191,11.6186,553.2
1045,0.700290,11.6185,553.2
1046,0.689338,11.6192,553.2
1047,0.742422,11.6192,553.2
1048,0.734917,11.6204,553.2
1049,0.716456,11.6204,553.2
1050,0.710428,11.6210,553.3
1051,0.687655,11.6210,553.3
1052,0.701660,11.6217,553.3
1053,0.727982,11.6217,553.3
1054,0.725626,11.6236,553.3
1055,0.664821,11.6235,553.3
1056,0.667033,11.6248,553.3
1057,0.715244,11.6248,553.3
1058,0.703180,11.6254,553.3
1059,0.680846,11.6254,553.3
1060,0.674534,11.6266,553.3
1061,0.659991,11.6266,553.3
1062,0.675763,11.6273,553.3
1063,0.696643,11.6273,553.3
1064,0.685752,11.6285,553.3
1065,0.641127,11.6285,553.3
1066,0.641085,11.6291,553.3
1067,0.688333,11.6292,553.3
1068,0.675342,11.6304,553.3
1069,0.651761,11.6304,553.3
1070,0.645527,11.6310,553.4
1071,0.637821,11.6310,553.4
1072,0.654043,11.6316,553.4
1073,0.667571,11.6316,553.4
1074,0.655754,11.6335,553.4
1075,0.613818,11.6335,553.4
1076,0.611751,11.6341,553.4
1077,0.661576,11.6341,553.4
1078,0.649151,11.6354,553.4
1079,0.613654,11.6354,553.4
1080,0.618059,11.6360,553.4
1081,0.613823,11.6360,553.4
1082,0.631807,11.6366,553.4
1083,0.636699,11.6366,553.4
1084,0.624456,11.6385,553.4
1085,0.591714,11.6385,553.4
1086,0.590232,11.6391,553.4
1087,0.635876,11.6391,553.4
1088,0.629853,11.6404,553.4
1089,0.591714,11.6403,553.4
1090,0.592523,11.6410,553.5
1091,0.596072,11.6410,553.5
1092,0.609306,11.6416,553.5
1093,0.601122,11.6416,553.5
1094,0.589698,11.6435,553.5
1095,0.571326,11.6435,553.5
1096,0.570503,11.6447,553.5
1097,0.604924,11.6447,553.5
1098,0.595179,11.6454,553.5
1099,0.550447,11.6453,553.5
1100,0.554473,11.6466,553.5
1101,0.565064,11.6466,553.5
1102,0.586107,11.6472,553.5
1103,0.572107,11.6472,553.5
1104,0.557344,11.6485,553.5
1105,0.540645,11.6484,553.5
1106,0.545139,11.6491,553.5
1107,0.579944,11.6491,553.5
1108,0.571218,11.6503,553.5
1109,0.527594,11.6503,553.5
1110,0.532167,11.6509,553.6
1111,0.549067,11.6509,553.6
1112,0.565004,11.6516,553.6
1113,0.541342,11.6516,553.6
1114,0.527402,11.6534,553.6
1115,0.524891,11.6534,553.6
1116,0.523376,11.6541,553.6
1117,0.548179,11.6541,553.6
1118,0.537377,11.6553,553.6
1119,0.494337,11.6553,553.6
1120,0.498794,11.6559,553.6
1121,0.523769,11.6559,553.6
1122,0.543339,11.6572,553.6
1123,0.510563,11.6572,553.6
1124,0.481029,11.6584,553.6
1125,0.496470,11.6584,553.6
1126,0.494707,11.6590,553.6
1127,0.517466,11.6591,553.6
1128,0.517068,11.6603,553.6
1129,0.462376,11.6603,553.6
1130,0.468183,11.6609,553.7
1131,0.494721,11.6609,553.7
1132,0.513556,11.6616,553.7
1133,0.467496,11.6615,553.7
1134,0.448422,11.6634,553.7
1135,0.474202,11.6634,553.7
1136,0.473804,11.6640,553.7
1137,0.487379,11.6640,553.7
1138,0.478466,11.6653,553.7
1139,0.429053,11.6653,553.7
1140,0.437676,11.6659,553.7
1141,0.471499,11.6659,553.7
1142,0.481941,11.6672,553.7
1143,0.433921,11.6671,553.7
1144,0.418377,11.6684,553.7
1145,0.447814,11.6684,553.7
1146,0.448642,11.6690,553.7
1147,0.449067,11.6690,553.7
1148,0.438723,11.6703,553.7
1149,0.403830,11.6702,553.7
1150,0.409062,11.6709,553.8
1151,0.444653,11.6709,553.8
1152,0.459032,11.6721,553.8
1153,0.402810,11.6721,553.8
1154,0.386949,11.6734,553.8
1155,0.432214,11.6734,553.8
1156,0.424784,11.6740,553.8
1157,0.415534,11.6740,553.8
1158,0.410853,11.6752,553.8
1159,0.379902,11.6752,553.8
1160,0.387052,11.6759,553.8
1161,0.418087,11.6759,553.8
1162,0.432542,11.6771,553.8
1163,0.379079,11.6771,553.8
1164,0.363517,11.6783,553.8
1165,0.410395,11.6784,553.8
1166,0.403171,11.6790,553.8
1167,0.386294,11.6790,553.8
1168,0.383311,11.6802,553.8
1169,0.360285,11.6802,553.8
1170,0.367201,11.6808,553.9
1171,0.389006,11.6809,553.9
1172,0.400346,11.6821,553.9
1173,0.349722,11.6821,553.9
1174,0.340056,11.6833,553.9
1175,0.391471,11.6834,553.9
1176,0.380514,11.6846,553.9
1177,0.356755,11.6846,553.9
1178,0.352252,11.6852,553.9
1179,0.341122,11.6852,553.9
1180,0.349647,11.6858,553.9
1181,0.368090,11.6858,553.9
1182,0.371733,11.6871,553.9
1183,0.326495,11.6871,553.9
1184,0.314482,11.6883,553.9
1185,0.368978,11.6883,553.9
1186,0.358934,11.6890,553.9
1187,0.332060,11.6889,553.9
1188,0.334908,11.6902,553.9
1189,0.317882,11.6902,553.9
1190,0.329380,11.6908,554
1191,0.351087,11.6908,554
1192,0.351017,11.6921,554
1193,0.297437,11.6921,554
1194,0.294538,11.6933,554
1195,0.346776,11.6933,554
1196,0.334220,11.6939,554
1197,0.304428,11.6939,554
1198,0.306500,11.6952,554
1199,0.300383,11.6952,554
1200,0.309380,11.6958,554
1201,0.325181,11.6958,554
1202,0.325354,11.6971,554
1203,0.278934,11.6970,554
1204,0.268469,11.6983,554
1205,0.327964,11.6983,554
1206,0.322600,11.6989,554
1207,0.278569,11.6989,554
1208,0.285350,11.7002,554
1209,0.286201,11.7002,554
1210,0.291611,11.7008,554.1
1211,0.301178,11.7008,554.1
1212,0.294351,11.7020,554.1
1213,0.255277,11.7020,554.1
1214,0.255502,11.7033,554.1
1215,0.306542,11.7033,554.1
1216,0.294520,11.7045,554.1
1217,0.258064,11.7045,554.1
1218,0.255927,11.7052,554.1
1219,0.265794,11.7052,554.1
1220,0.277423,11.7058,554.1
1221,0.276661,11.7058,554.1
1222,0.274066,11.7070,554.1
1223,0.238448,11.7070,554.1
1224,0.236423,11.7083,554.1
1225,0.286776,11.7083,554.1
1226,0.278055,11.7089,554.1
1227,0.234300,11.7089,554.1
1228,0.238223,11.7101,554.1
1229,0.247926,11.7101,554.1
1230,0.257671,11.7108,554.2
1231,0.254309,11.7108,554.2
1232,0.252967,11.7120,554.2
1233,0.219560,11.7120,554.2
1234,0.221267,11.7126,554.2
1235,0.273004,11.7127,554.2
1236,0.251728,11.7139,554.2
1237,0.208529,11.7139,554.2
1238,0.216311,11.7151,554.2
1239,0.228946,11.7151,554.2
1240,0.237971,11.7158,554.2
1241,0.232210,11.7158,554.2
1242,0.227524,11.7170,554.2
1243,0.197596,11.7170,554.2
1244,0.196278,11.7176,554.2
1245,0.246196,11.7176,554.2
1246,0.230849,11.7189,554.2
1247,0.185574,11.7189,554.2
1248,0.194262,11.7201,554.2
1249,0.213248,11.7201,554.2
1250,0.222165,11.7208,554.3
1251,0.210587,11.7207,554.3
1252,0.197741,11.7220,554.3
1253,0.182371,11.7220,554.3
1254,0.183549,11.7232,554.3
1255,0.224129,11.7233,554.3
1256,0.204760,11.7245,554.3
1257,0.165293,11.7245,554.3
1258,0.163306,11.7251,554.3
1259,0.191583,11.7251,554.3
1260,0.201085,11.7257,554.3
1261,0.181408,11.7257,554.3
1262,0.172724,11.7270,554.3
1263,0.162329,11.7270,554.3
1264,0.167346,11.7282,554.3
1265,0.198929,11.7282,554.3
1266,0.179210,11.7289,554.3
1267,0.143114,11.7288,554.3
1268,0.150044,11.7301,554.3
1269,0.170601,11.7301,554.3
1270,0.181323,11.7307,554.4
1271,0.159733,11.7307,554.4
1272,0.147767,11.7320,554.4
1273,0.143699,11.7320,554.4
1274,0.149848,11.7332,554.4
1275,0.173252,11.7332,554.4
1276,0.152247,11.7338,554.4
1277,0.122843,11.7338,554.4
1278,0.129535,11.7351,554.4
1279,0.149797,11.7351,554.4
1280,0.162572,11.7357,554.4
1281,0.131012,11.7357,554.4
1282,0.119589,11.7369,554.4
1283,0.126182,11.7369,554.4
1284,0.130367,11.7376,554.4
1285,0.148244,11.7376,554.4
1286,0.132640,11.7388,554.4
1287,0.093575,11.7388,554.4
1288,0.108899,11.7401,554.4
1289,0.138681,11.7401,554.4
1316,0.051999,11.7538,554.6
1317,0.043334,11.7538,554.6
1318,0.055118,11.7550,554.6
1319,0.071475,11.7550,554.6
1320,0.073374,11.7557,554.6
1321,0.037966,11.7556,554.6
1322,0.026023,11.7569,554.6
1323,0.062497,11.7569,554.6
1324,0.064737,11.7575,554.6
1325,0.038990,11.7575,554.6
1326,0.026327,11.7588,554.6
1327,0.029652,11.7588,554.6
1328,0.044681,11.7594,554.6
1329,0.053982,11.7594,554.6
1330,0.049334,11.7607,554.7
1331,0.014057,11.7606,554.7
1332,0.003446,11.7619,554.7
1333,0.046303,11.7619,554.7
1334,0.046523,11.7625,554.7
1335,0.009287,11.7625,554.7
1336,0.001244,11.7644,554.7
1337,0.010054,11.7644,554.7
1338,0.018139,11.7650,554.7
1339,0.028356,11.7650,554.7
1340,0.026982,11.7656,554.7
1341,-0.007655,11.7656,554.7
1342,-0.023287,11.7669,554.7
1343,0.024840,11.7669,554.7
1344,0.029320,11.7675,554.7
1389,-0.089745,11.7899,554.9
1390,-0.091630,11.7906,555
1391,-0.104643,11.7906,555
1392,-0.110479,11.7912,555
1393,-0.066275,11.7912,555
1394,-0.078504,11.7925,555
1395,-0.130638,11.7924,555
1396,-0.126650,11.7937,555
1397,-0.089656,11.7937,555
1398,-0.084812,11.7943,555
1399,-0.108113,11.7943,555
1400,-0.119467,11.7956,555
1401,-0.116862,11.7956,555
1402,-0.129703,11.7962,555
1403,-0.089680,11.7962,555
1404,-0.097484,11.7974,555
1405,-0.156816,11.7974,555
1406,-0.148450,11.7987,555
1407,-0.103208,11.7987,555
1408,-0.104162,11.7993,555
1409,-0.131335,11.7993,555
1410,-0.136371,11.8005,555.1
1411,-0.133173,11.8005,555.1
1412,-0.139453,11.8012,555.1
1413,-0.112051,11.8012,555.1
1414,-0.122100,11.8024,555.1
1415,-0.170900,11.8024,555.1
1416,-0.159762,11.8037,555.1
1417,-0.127122,11.8037,555.1
1418,-0.123086,11.8049,555.1
1461,-0.210456,11.8255,555.3
1462,-0.221936,11.8261,555.3
1463,-0.230423,11.8261,555.3
1464,-0.241178,11.8274,555.3
1465,-0.251513,11.8273,555.3
1466,-0.240538,11.8286,555.3
1467,-0.212962,11.8286,555.3
1468,-0.225270,11.8292,555.3
1469,-0.259425,11.8292,555.3
1470,-0.269600,11.8305,555.4
1471,-0.231143,11.8305,555.4
1472,-0.239579,11.8311,555.4
1473,-0.250119,11.8311,555.4
1474,-0.266285,11.8323,555.4
1475,-0.269600,11.8323,555.4
1476,-0.249334,11.8336,555.4
1477,-0.247192,11.8336,555.4
1478,-0.253364,11.8342,555.4
1479,-0.273538,11.8342,555.4
1480,-0.289787,11.8355,555.4
1481,-0.247725,11.8355,555.4
1482,-0.252476,11.8361,555.4
1483,-0.274113,11.8361,555.4
1484,-0.287996,11.8373,555.4
1485,-0.279102,11.8373,555.4
1486,-0.267056,11.8386,555.4
1487,-0.261805,11.8386,555.4
1488,-0.273664,11.8392,555.4
1489,-0.291798,11.8392,555.4
1533,-0.388188,11.8610,555.7
1534,-0.382862,11.8623,555.7
1535,-0.349502,11.8623,555.7
1536,-0.342198,11.8635,555.7
1537,-0.374253,11.8635,555.7
1538,-0.390966,11.8648,555.7
1539,-0.377718,11.8648,555.7
1540,-0.388978,11.8654,555.7
1541,-0.358887,11.8654,555.7
1542,-0.363241,11.8660,555.7
1543,-0.400842,11.8660,555.7
1544,-0.412312,11.8673,555.7
1545,-0.365247,11.8673,555.7
1546,-0.357143,11.8685,555.7
1547,-0.399682,11.8685,555.7
1548,-0.406822,11.8691,555.7
1549,-0.389745,11.8691,555.7
1550,-0.399373,11.8704,555.8
1551,-0.376222,11.8704,555.8
1552,-0.384905,11.8710,555.8
1553,-0.424531,11.8710,555.8
1554,-0.424868,11.8722,555.8
1555,-0.377414,11.8723,555.8
1556,-0.364760,11.8735,555.8
1557,-0.427828,11.8735,555.8
1558,-0.426378,11.8741,555.8
1559,-0.399911,11.8741,555.8
1560,-0.407772,11.8754,555.8
1561,-0.394767,11.8754,555.8
1605,-0.450648,11.8972,556
1606,-0.449614,11.8979,556
1607,-0.499542,11.8978,556
1608,-0.500865,11.8991,556
1609,-0.467805,11.8991,556
1610,-0.471929,11.8997,556.1
1611,-0.476016,11.8997,556.1
1612,-0.483657,11.9010,556.1
1613,-0.501038,11.9010,556.1
1614,-0.498420,11.9022,556.1
1615,-0.463488,11.9022,556.1
1616,-0.468483,11.9035,556.1
1617,-0.516619,11.9034,556.1
1618,-0.511737,11.9047,556.1
1619,-0.475361,11.9047,556.1
1620,-0.480697,11.9053,556.1
1621,-0.497919,11.9053,556.1
1622,-0.495296,11.9060,556.1
1623,-0.511307,11.9059,556.1
1624,-0.501716,11.9072,556.1
1625,-0.476437,11.9072,556.1
1626,-0.483264,11.9085,556.1
1627,-0.529123,11.9084,556.1
1628,-0.520122,11.9091,556.1
1629,-0.486266,11.9091,556.1
1630,-0.490274,11.9103,556.2
1631,-0.514384,11.9103,556.2
1632,-0.513065,11.9109,556.2
1633,-0.517447,11.9109,556.2
1677,-0.596764,11.9334,556.4
1678,-0.592121,11.9340,556.4
1679,-0.574473,11.9340,556.4
1680,-0.586154,11.9347,556.4
1681,-0.620000,11.9346,556.4
1682,-0.617901,11.9359,556.4
1683,-0.591990,11.9359,556.4
1684,-0.568323,11.9365,556.4
1685,-0.595824,11.9365,556.4
1686,-0.611541,11.9378,556.4
1687,-0.601225,11.9378,556.4
1688,-0.604653,11.9390,556.4
1689,-0.585939,11.9390,556.4
1690,-0.589521,11.9397,556.5
1691,-0.634080,11.9396,556.5
1692,-0.642441,11.9409,556.5
1693,-0.608469,11.9409,556.5
1694,-0.615488,11.9415,556.5
1695,-0.633776,11.9415,556.5
1696,-0.647772,11.9434,556.5
1697,-0.631653,11.9434,556.5
1698,-0.616965,11.9446,556.5
1699,-0.627052,11.9446,556.5
1700,-0.621417,11.9453,556.5
1701,-0.665766,11.9452,556.5
1702,-0.641796,11.9459,556.5
1703,-0.636095,11.9459,556.5
1704,-0.630245,11.9471,556.5
1705,-0.640281,11.9471,556.5
1706,-0.671377,11.9484,556.5
1750,-0.720229,11.9696,556.8
1751,-0.731139,11.9696,556.8
1752,-0.715759,11.9708,556.8
1753,-0.700753,11.9708,556.8
1754,-0.695908,11.9715,556.8
1755,-0.746074,11.9714,556.8
1756,-0.751690,11.9733,556.8
