Repository: lloxxa/DOI-10.3389-fphy.2024.1412352

# Sucker analysis

This project studies the adhesion of arrays of millimeter-sized suction cups made from polydimethylsiloxane. Repository contains both data obtained in this project and code used to analyse said data.

## <a name="Introduction"></a> Introduction

Patterned surfaces are known to show superior adhesive properties compared to continuos surfaces. [1] Animals such as geckos use patterned surfaces to climb. Many aritficial bio-inspired patterned adhesive surfaces have been made. We make and study arrays of millimeter-sized suction cups, inspired by the surfaces found on cephalopods for applications in soft robotics. This research was carried out at the Laboratory of Physical Chemistry & Soft Matter at Wageningen University & Research and funded by 4TU.Federation through the program 'Soft Robotics' with Grant No. 4TU-UIT-335. This repository contains all data that was collected in this project as well as the code used to analyse it. This document contains detailed information about how the data was acquired.

## <a name="Fabrication"></a> Fabrication
We use a double-negative mold to make the samples. A positive mold is made by 3D-printing (1). We cast this mold with Dragon Skin &trade; (2) to obtain a soft, negative mold. This mold is coated with fluor polymers to allow for the release of the sample from the mold later (3). We then pour Ecoflex &trade; in the mold after which we degas the liquid Ecoflex &trade; for 15 minutes to ensure no bubbles are present in our sample(4). We cure the Ecoflex &trade; at room temperature for 24 hours before peeling it from the mold to obtain our final sample (5). This sample was connected to a glass microscope slide by plasma bonding. 
The figure below shows the geometry of the suction cups.

## <a name="Measurements"></a> Measurements

All measurements were performed using an Anton Paar MCR-501 rheometer. A glass plate accessory (P-PTD120/GL) was used as a countersurface to the suction cups. Samples were glued to a custom-made 3D-printed probe. A sample was placed on the countersurface with the cups facing down after which glue was placed on the sample (1). The probe was lowered so it is only in contact with the glue, after which the glue is cured by UV-light (2). This procedure aims to align the sample perfectly with the glass countersurface and is visualized below. 
One measurement cycle consists of four distinct phases, visualized below. The first phase is the approach (1 & 2) where the probe approaches the countersurface until a certain force is detected. The force by which we indent the sample to the countersurface is called the preload. The next phase is the relaxation phase, where the probe does not move for 20 seconds (3). AFter the relaxation, retraction starts. The probe pulls the sample away from the countersurface at a certain speed that we call the retraction speed (4 & 5). After the sample has detached completely from the countersurface, a short transition phase happens where the retraction ends and approach is initiated. Generally, we repeat this cycle multiple times for each experiment. For information about the preload, retraction speed and number of cycles that correspond to each dataset, see About the data(#About). 
It is important to note that each phase has its own CSV file in the raw data.

File: Raw data/Maaike/Niet in thesis/error/Eco_P4_Fn15_v_2/Eco_P4_Fn15_v_2_Interval_1.csv
Point No.,Normal Force [N],Gap [mm],Time [s]
1.0,-0.063217,8.4995,0.051
2.0,-0.065444,8.4951,0.101
3.0,-0.067018,8.4899,0.15
4.0,-0.066765,8.4851,0.201
5.0,-0.066080,8.4799,0.251
6.0,-0.066766,8.4749,0.301
7.0,-0.066153,8.4699,0.351
8.0,-0.065595,8.4651,0.401
9.0,-0.067884,8.4599,0.451
10.0,-0.067400,8.4547,0.501
11.0,-0.066835,8.4497,0.551
12.0,-0.066167,8.4447,0.601
13.0,-0.066870,8.4397,0.651
14.0,-0.066705,8.4347,0.701
15.0,-0.068229,8.4297,0.751
16.0,-0.067180,8.4249,0.801
17.0,-0.067631,8.4197,0.851
18.0,-0.066001,8.4147,0.901
19.0,-0.066010,8.4094,0.951
20.0,-0.066915,8.4049,1.001
21.0,-0.068983,8.3995,1.051
22.0,-0.067466,8.3944,1.1
23.0,-0.068294,8.3894,1.15
24.0,-0.066964,8.3850,1.2
25.0,-0.067503,8.3794,1.25
26.0,-0.067180,8.3745,1.3
27.0,-0.066991,8.3694,1.35
28.0,-0.067319,8.3649,1.4
29.0,-0.067988,8.3596,1.45
30.0,-0.065058,8.3546,1.5
31.0,-0.066269,8.3496,1.55
32.0,-0.066531,8.3446,1.6
33.0,-0.066210,8.3396,1.65
34.0,-0.066665,8.3346,1.7
35.0,-0.066743,8.3296,1.75
36.0,-0.065185,8.3249,1.8
37.0,-0.064313,8.3196,1.85
38.0,-0.065656,8.3146,1.9
39.0,-0.065941,8.3096,1.95
40.0,-0.064826,8.3049,2
41.0,-0.066457,8.2994,2.05
42.0,-0.064824,8.2944,2.1
43.0,-0.065308,8.2894,2.15
44.0,-0.067370,8.2849,2.2
45.0,-0.065629,8.2792,2.25
46.0,-0.068066,8.2744,2.3
47.0,-0.065195,8.2694,2.35
48.0,-0.065926,8.2644,2.4
49.0,-0.065834,8.2592,2.45
50.0,-0.066340,8.2544,2.5
51.0,-0.068089,8.2494,2.55
52.0,-0.067461,8.2444,2.6
53.0,-0.066687,8.2394,2.65
54.0,-0.068137,8.2344,2.7
55.0,-0.067963,8.2294,2.75
56.0,-0.068785,8.2244,2.8
57.0,-0.068628,8.2191,2.85
58.0,-0.068834,8.2144,2.9
59.0,-0.068978,8.2090,2.95
60.0,-0.068994,8.2044,3
61.0,-0.069334,8.1990,3.05
62.0,-0.068988,8.1942,3.1
63.0,-0.068332,8.1892,3.15
64.0,-0.068859,8.1844,3.2
65.0,-0.070421,8.1790,3.25
66.0,-0.069578,8.1744,3.3
67.0,-0.069739,8.1692,3.35
68.0,-0.066657,8.1642,3.4
69.0,-0.067924,8.1592,3.45
70.0,-0.066899,8.1542,3.5
71.0,-0.067748,8.1494,3.55
72.0,-0.068093,8.1444,3.6
73.0,-0.067641,8.1394,3.65
74.0,-0.067746,8.1344,3.7
75.0,-0.067476,8.1289,3.75
76.0,-0.068854,8.1244,3.8
77.0,-0.068529,8.1189,3.85
78.0,-0.068291,8.1141,3.9
79.0,-0.066585,8.1089,3.95
80.0,-0.070260,8.1041,4
81.0,-0.069003,8.0989,4.05
82.0,-0.067805,8.0941,4.1
83.0,-0.068736,8.0889,4.15
84.0,-0.067152,8.0841,4.2
85.0,-0.068919,8.0789,4.25
86.0,-0.068573,8.0741,4.3
87.0,-0.068420,8.0689,4.35
88.0,-0.066693,8.0641,4.4
89.0,-0.066357,8.0588,4.45
90.0,-0.068584,8.0541,4.5
91.0,-0.068983,8.0488,4.55
92.0,-0.069688,8.0441,4.6
93.0,-0.068379,8.0388,4.65
94.0,-0.066779,8.0338,4.7
95.0,-0.067213,8.0288,4.75
96.0,-0.067177,8.0238,4.8
97.0,-0.066989,8.0188,4.851
98.0,-0.067476,8.0138,4.901
99.0,-0.066320,8.0088,4.951
100.0,-0.066125,8.0038,5.001
101.0,-0.066773,7.9985,5.051
102.0,-0.066185,7.9938,5.101
103.0,-0.066430,7.9888,5.151
104.0,-0.067039,7.9838,5.201
105.0,-0.065576,7.9782,5.251
106.0,-0.066656,7.9738,5.301
107.0,-0.064449,7.9682,5.351
108.0,-0.065122,7.9639,5.401
109.0,-0.065456,7.9582,5.451
110.0,-0.064262,7.9535,5.501
111.0,-0.066500,7.9485,5.551
112.0,-0.065669,7.9435,5.601
113.0,-0.065642,7.9384,5.651
114.0,-0.064746,7.9337,5.701
115.0,-0.065840,7.9287,5.751
116.0,-0.066848,7.9237,5.801
117.0,-0.063373,7.9183,5.851
118.0,-0.066203,7.9136,5.901
119.0,-0.064832,7.9083,5.951
120.0,-0.067440,7.9037,6.001
121.0,-0.067788,7.8983,6.051
122.0,-0.067168,7.8933,6.101
123.0,-0.068082,7.8883,6.151
124.0,-0.066520,7.8834,6.201
125.0,-0.065712,7.8783,6.251
126.0,-0.066447,7.8733,6.301
127.0,-0.067510,7.8683,6.351
128.0,-0.066187,7.8634,6.401
129.0,-0.067013,7.8583,6.451
130.0,-0.065753,7.8533,6.501
131.0,-0.066372,7.8483,6.551
132.0,-0.064974,7.8433,6.601
133.0,-0.067284,7.8378,6.651
134.0,-0.065328,7.8330,6.701
135.0,-0.066579,7.8278,6.751
136.0,-0.065899,7.8233,6.801
137.0,-0.063987,7.8178,6.851
138.0,-0.064316,7.8130,6.901
139.0,-0.066002,7.8078,6.951
140.0,-0.065083,7.8030,7.001
141.0,-0.065040,7.7978,7.051
142.0,-0.066355,7.7930,7.101
143.0,-0.065060,7.7877,7.151
144.0,-0.065357,7.7830,7.201
145.0,-0.063881,7.7775,7.251
146.0,-0.066221,7.7730,7.301
147.0,-0.065702,7.7677,7.351
148.0,-0.065926,7.7630,7.401
149.0,-0.064927,7.7574,7.451
150.0,-0.065087,7.7527,7.501
151.0,-0.066034,7.7477,7.551
152.0,-0.066814,7.7427,7.601
153.0,-0.066859,7.7374,7.651
154.0,-0.067188,7.7327,7.701
155.0,-0.068658,7.7279,7.751
156.0,-0.066987,7.7230,7.801
157.0,-0.068543,7.7177,7.851
158.0,-0.068243,7.7129,7.901
159.0,-0.069151,7.7077,7.951
160.0,-0.069158,7.7030,8.001
161.0,-0.068773,7.6974,8.051
162.0,-0.068750,7.6927,8.101
163.0,-0.067057,7.6877,8.151
164.0,-0.067906,7.6828,8.201
165.0,-0.068091,7.6771,8.251
166.0,-0.068239,7.6727,8.301
167.0,-0.067578,7.6674,8.351
168.0,-0.067125,7.6627,8.401
169.0,-0.067928,7.6571,8.451
170.0,-0.068025,7.6524,8.501
171.0,-0.066602,7.6474,8.551
172.0,-0.067002,7.6424,8.601
173.0,-0.065548,7.6370,8.651
174.0,-0.066032,7.6323,8.701
175.0,-0.065264,7.6273,8.751
176.0,-0.066485,7.6224,8.801
177.0,-0.066572,7.6170,8.851
178.0,-0.065057,7.6120,8.901
179.0,-0.064589,7.6070,8.951
180.0,-0.064979,7.6021,9.001
181.0,-0.065552,7.5970,9.051
182.0,-0.065569,7.5920,9.101
183.0,-0.065505,7.5870,9.151
184.0,-0.065148,7.5821,9.201
185.0,-0.065523,7.5768,9.251
186.0,-0.065461,7.5720,9.301
187.0,-0.065752,7.5670,9.351
188.0,-0.065540,7.5621,9.401
189.0,-0.065267,7.5568,9.451
190.0,-0.064594,7.5518,9.501
191.0,-0.064910,7.5468,9.551
192.0,-0.067241,7.5421,9.601
193.0,-0.068191,7.5365,9.651
194.0,-0.067627,7.5315,9.701
195.0,-0.067715,7.5266,9.751
196.0,-0.067135,7.5218,9.801
197.0,-0.068822,7.5167,9.851
198.0,-0.067501,7.5120,9.901
199.0,-0.068424,7.5067,9.951
200.0,-0.068540,7.5020,10
201.0,-0.068170,7.4967,10.05
202.0,-0.066479,7.4920,10.1
203.0,-0.066367,7.4867,10.15
204.0,-0.067888,7.4820,10.2
205.0,-0.066184,7.4766,10.25
206.0,-0.065765,7.4717,10.3
207.0,-0.064727,7.4667,10.35
208.0,-0.065509,7.4617,10.4
209.0,-0.064709,7.4566,10.45
210.0,-0.063887,7.4517,10.5
211.0,-0.065713,7.4467,10.55
212.0,-0.064468,7.4417,10.6
213.0,-0.063890,7.4363,10.65
214.0,-0.063051,7.4315,10.7
215.0,-0.064431,7.4265,10.75
216.0,-0.062506,7.4217,10.8
217.0,-0.062880,7.4165,10.85
218.0,-0.063359,7.4115,10.9
219.0,-0.064761,7.4065,10.95
220.0,-0.063589,7.4015,11
221.0,-0.063771,7.3961,11.05
222.0,-0.063794,7.3913,11.1
223.0,-0.064833,7.3863,11.15
224.0,-0.063686,7.3813,11.2
225.0,-0.065693,7.3761,11.25
226.0,-0.064411,7.3711,11.3
227.0,-0.065253,7.3661,11.35
228.0,-0.066387,7.3611,11.4
229.0,-0.065998,7.3561,11.45
230.0,-0.067682,7.3511,11.5
231.0,-0.067505,7.3461,11.55
232.0,-0.067128,7.3411,11.6
233.0,-0.067331,7.3361,11.65
234.0,-0.066725,7.3312,11.7
235.0,-0.067591,7.3261,11.75
236.0,-0.067554,7.3211,11.8
237.0,-0.067744,7.3161,11.85
238.0,-0.065888,7.3111,11.9
239.0,-0.067834,7.3063,11.95
240.0,-0.068949,7.3013,12
241.0,-0.068093,7.2961,12.05
242.0,-0.066570,7.2911,12.1
243.0,-0.065693,7.2861,12.15
244.0,-0.066424,7.2813,12.2
245.0,-0.066841,7.2761,12.25
246.0,-0.068215,7.2711,12.3
247.0,-0.066472,7.2661,12.35
248.0,-0.065979,7.2611,12.4
249.0,-0.066351,7.2561,12.45
250.0,-0.065938,7.2511,12.5
251.0,-0.066095,7.2461,12.55
252.0,-0.066567,7.2411,12.6
253.0,-0.067497,7.2358,12.65
254.0,-0.066399,7.2307,12.7
255.0,-0.064606,7.2261,12.75
256.0,-0.065913,7.2207,12.8
257.0,-0.066507,7.2157,12.85
258.0,-0.067032,7.2107,12.9
259.0,-0.067545,7.2061,12.95
260.0,-0.067204,7.2007,13
261.0,-0.066998,7.1956,13.05
262.0,-0.065875,7.1907,13.1
263.0,-0.067039,7.1858,13.15
264.0,-0.067330,7.1807,13.2
265.0,-0.067636,7.1756,13.25
266.0,-0.068337,7.1707,13.3
267.0,-0.067893,7.1658,13.35
268.0,-0.068511,7.1607,13.4
269.0,-0.069602,7.1556,13.45
270.0,-0.068799,7.1504,13.5
271.0,-0.069538,7.1458,13.55
272.0,-0.067510,7.1404,13.6
273.0,-0.069639,7.1352,13.65
274.0,-0.068502,7.1304,13.7
275.0,-0.068090,7.1258,13.75
276.0,-0.068828,7.1204,13.8
277.0,-0.068006,7.1152,13.85
278.0,-0.068360,7.1104,13.9
279.0,-0.069550,7.1054,13.95
280.0,-0.070181,7.1002,14
281.0,-0.069196,7.0953,14.05
282.0,-0.069878,7.0904,14.1
283.0,-0.066924,7.0856,14.15
284.0,-0.068506,7.0804,14.2
285.0,-0.068147,7.0754,14.25
286.0,-0.069209,7.0704,14.3
287.0,-0.068090,7.0654,14.35
288.0,-0.069298,7.0603,14.4
289.0,-0.066432,7.0551,14.45
290.0,-0.068592,7.0504,14.5
291.0,-0.066651,7.0454,14.55
292.0,-0.067150,7.0400,14.6
293.0,-0.067128,7.0351,14.65
294.0,-0.065869,7.0301,14.7
295.0,-0.068176,7.0254,14.75
296.0,-0.067422,7.0201,14.8
297.0,-0.066312,7.0151,14.85
298.0,-0.068160,7.0101,14.9
299.0,-0.066805,7.0054,14.95
300.0,-0.066437,6.9999,15
301.0,-0.065756,6.9951,15.05
302.0,-0.066741,6.9898,15.1
303.0,-0.066497,6.9854,15.15
304.0,-0.066095,6.9798,15.2
305.0,-0.066172,6.9750,15.25
306.0,-0.067857,6.9698,15.3
307.0,-0.067445,6.9653,15.35
308.0,-0.067168,6.9598,15.4
309.0,-0.066621,6.9548,15.45
310.0,-0.066171,6.9498,15.5
311.0,-0.067164,6.9450,15.55
312.0,-0.067374,6.9398,15.6
313.0,-0.067994,6.9348,15.65
314.0,-0.067519,6.9298,15.7
315.0,-0.067081,6.9250,15.75
316.0,-0.066262,6.9194,15.8
317.0,-0.067391,6.9145,15.85
318.0,-0.067920,6.9095,15.9
319.0,-0.065998,6.9046,15.95
320.0,-0.066234,6.8994,16
321.0,-0.066076,6.8945,16.05
322.0,-0.065114,6.8895,16.1
323.0,-0.066088,6.8846,16.15
324.0,-0.067482,6.8795,16.2
325.0,-0.065991,6.8747,16.25
326.0,-0.066247,6.8697,16.3
327.0,-0.066925,6.8647,16.35
328.0,-0.065810,6.8594,16.4
329.0,-0.067052,6.8546,16.45
330.0,-0.067079,6.8494,16.5
331.0,-0.065996,6.8447,16.55
332.0,-0.067176,6.8394,16.6
333.0,-0.066687,6.8343,16.65
334.0,-0.066606,6.8293,16.7
335.0,-0.067020,6.8246,16.75
336.0,-0.066933,6.8193,16.8
337.0,-0.066864,6.8143,16.85
338.0,-0.066675,6.8093,16.9
339.0,-0.066103,6.8046,16.95
340.0,-0.067678,6.7993,17
341.0,-0.067483,6.7946,17.05
342.0,-0.068352,6.7891,17.1
343.0,-0.068121,6.7846,17.15
344.0,-0.067426,6.7791,17.2
345.0,-0.068419,6.7741,17.25
346.0,-0.068055,6.7691,17.3
347.0,-0.068239,6.7646,17.35
348.0,-0.068101,6.7591,17.4
349.0,-0.069424,6.7541,17.45
350.0,-0.067908,6.7491,17.5
351.0,-0.069401,6.7441,17.55
352.0,-0.068281,6.7391,17.6
353.0,-0.069478,6.7341,17.65
354.0,-0.069456,6.7291,17.7
355.0,-0.067633,6.7241,17.75
356.0,-0.068772,6.7188,17.8
357.0,-0.069066,6.7138,17.85
358.0,-0.069211,6.7088,17.9
359.0,-0.068773,6.7041,17.95
360.0,-0.069078,6.6987,18
361.0,-0.067593,6.6937,18.05
362.0,-0.069894,6.6887,18.1
363.0,-0.066192,6.6840,18.15
364.0,-0.068869,6.6787,18.2
365.0,-0.069454,6.6738,18.25
366.0,-0.067483,6.6689,18.3
367.0,-0.067658,6.6642,18.35
368.0,-0.067448,6.6587,18.4
369.0,-0.065017,6.6537,18.45
370.0,-0.068068,6.6487,18.5
371.0,-0.067418,6.6442,18.55
372.0,-0.066924,6.6387,18.6
373.0,-0.067068,6.6337,18.65
374.0,-0.067319,6.6287,18.7
375.0,-0.068234,6.6239,18.75
376.0,-0.068664,6.6187,18.8
377.0,-0.067441,6.6137,18.85
378.0,-0.068636,6.6087,18.9
379.0,-0.068403,6.6037,18.95
380.0,-0.068722,6.5986,19
381.0,-0.067363,6.5937,19.05
382.0,-0.067978,6.5886,19.1
383.0,-0.067665,6.5837,19.15
384.0,-0.067444,6.5786,19.2
385.0,-0.067800,6.5736,19.25
386.0,-0.067645,6.5686,19.3
387.0,-0.067762,6.5637,19.35
388.0,-0.067603,6.5583,19.4
389.0,-0.066918,6.5536,19.45
390.0,-0.066657,6.5486,19.5
391.0,-0.066389,6.5436,19.55
392.0,-0.066709,6.5383,19.6
393.0,-0.065899,6.5336,19.65
394.0,-0.065419,6.5286,19.7
395.0,-0.064730,6.5236,19.75
396.0,-0.065593,6.5183,19.8
397.0,-0.065929,6.5136,19.85
398.0,-0.066782,6.5086,19.9
399.0,-0.065672,6.5036,19.95
400.0,-0.067173,6.4980,20
401.0,-0.065799,6.4933,20.05
402.0,-0.064726,6.4883,20.1
403.0,-0.065928,6.4836,20.15
404.0,-0.065323,6.4780,20.2
405.0,-0.065289,6.4730,20.25
406.0,-0.064819,6.4680,20.3
407.0,-0.066076,6.4633,20.35
408.0,-0.065308,6.4582,20.4
409.0,-0.066410,6.4532,20.45
410.0,-0.067277,6.4482,20.5
411.0,-0.068657,6.4434,20.55
412.0,-0.068004,6.4382,20.6
413.0,-0.067775,6.4332,20.65
414.0,-0.067714,6.4282,20.7
415.0,-0.066464,6.4234,20.75
416.0,-0.066938,6.4178,20.8
417.0,-0.067454,6.4130,20.85
418.0,-0.067427,6.4080,20.9
419.0,-0.066853,6.4035,20.95
420.0,-0.067151,6.3978,21
421.0,-0.066940,6.3930,21.05
422.0,-0.067711,6.3880,21.1
423.0,-0.065722,6.3835,21.15
424.0,-0.066543,6.3778,21.2
425.0,-0.066164,6.3730,21.25
426.0,-0.065031,6.3680,21.3
427.0,-0.066060,6.3632,21.35
428.0,-0.064215,6.3578,21.4
429.0,-0.065493,6.3530,21.45
430.0,-0.065913,6.3480,21.5
431.0,-0.065802,6.3432,21.55
432.0,-0.064313,6.3378,21.6
433.0,-0.063164,6.3332,21.65
434.0,-0.063668,6.3278,21.7
435.0,-0.064621,6.3232,21.75
436.0,-0.064123,6.3178,21.8
437.0,-0.063177,6.3130,21.85
438.0,-0.063951,6.3078,21.9
439.0,-0.063545,6.3030,21.95
440.0,-0.064744,6.2976,22
441.0,-0.065318,6.2928,22.05
442.0,-0.065500,6.2878,22.1
443.0,-0.065534,6.2828,22.15
444.0,-0.066171,6.2778,22.2
445.0,-0.065657,6.2726,22.25
446.0,-0.067382,6.2676,22.3
447.0,-0.067226,6.2628,22.35
448.0,-0.068838,6.2576,22.4
449.0,-0.068787,6.2526,22.45
450.0,-0.068217,6.2478,22.5
451.0,-0.068037,6.2430,22.55
452.0,-0.068017,6.2378,22.6
453.0,-0.068007,6.2328,22.65
454.0,-0.069592,6.2276,22.7
455.0,-0.068050,6.2230,22.75
456.0,-0.067343,6.2176,22.8
457.0,-0.067171,6.2126,22.85
458.0,-0.067818,6.2077,22.9
459.0,-0.066218,6.2027,22.95
460.0,-0.068267,6.1976,23
461.0,-0.066134,6.1926,23.05
462.0,-0.067126,6.1876,23.1
463.0,-0.067840,6.1826,23.15
464.0,-0.065473,6.1776,23.2
465.0,-0.066756,6.1726,23.25
466.0,-0.065389,6.1676,23.3
467.0,-0.065487,6.1626,23.35
468.0,-0.065346,6.1576,23.4
469.0,-0.065081,6.1526,23.45
470.0,-0.065455,6.1476,23.5
471.0,-0.064199,6.1426,23.55
472.0,-0.065479,6.1372,23.6
473.0,-0.066220,6.1324,23.65
474.0,-0.065074,6.1274,23.7
475.0,-0.062811,6.1224,23.75
476.0,-0.066556,6.1172,23.8
477.0,-0.063007,6.1122,23.85
478.0,-0.064707,6.1074,23.9
479.0,-0.065119,6.1024,23.95
480.0,-0.066613,6.0969,24
481.0,-0.064734,6.0922,24.05
482.0,-0.062784,6.0871,24.1
483.0,-0.064511,6.0824,24.15
484.0,-0.061994,6.0769,24.2
485.0,-0.060546,6.0719,24.25
486.0,-0.062105,6.0672,24.3
487.0,-0.061395,6.0621,24.35
488.0,-0.059778,6.0567,24.4
489.0,-0.057733,6.0519,24.45
490.0,-0.057287,6.0471,24.5
491.0,-0.056348,6.0419,24.55
492.0,-0.052626,6.0369,24.6
493.0,-0.052066,6.0322,24.65
494.0,-0.054208,6.0272,24.7
495.0,-0.049815,6.0222,24.75
496.0,-0.048108,6.0169,24.8
497.0,-0.046358,6.0122,24.85
498.0,-0.045535,6.0072,24.9
499.0,-0.043478,6.0021,24.95
500.0,-0.041457,5.9965,25
501.0,-0.040551,5.9918,25.05
502.0,-0.038310,5.9869,25.1
503.0,-0.034608,5.9821,25.15
504.0,-0.034054,5.9765,25.2
505.0,-0.030455,5.9715,25.25
506.0,-0.030961,5.9669,25.3
507.0,-0.029009,5.9615,25.35
508.0,-0.025615,5.9565,25.4
509.0,-0.024398,5.9515,25.45
510.0,-0.020868,5.9467,25.5
511.0,-0.018720,5.9416,25.55
512.0,-0.018727,5.9366,25.6
513.0,-0.014203,5.9316,25.65
514.0,-0.013715,5.9266,25.7
515.0,-0.009446,5.9216,25.75
516.0,-0.007822,5.9163,25.8
517.0,-0.003622,5.9113,25.85
518.0,-0.002803,5.9066,25.9
519.0,0.001294,5.9013,25.95
520.0,0.002329,5.8963,26
521.0,0.008335,5.8913,26.05
522.0,0.011370,5.8863,26.1
523.0,0.012868,5.8813,26.15
524.0,0.016226,5.8761,26.2
525.0,0.017953,5.8712,26.25
526.0,0.022667,5.8661,26.3
527.0,0.024216,5.8612,26.35
528.0,0.028887,5.8561,26.4
529.0,0.032859,5.8510,26.45
530.0,0.036844,5.8461,26.5
531.0,0.042208,5.8410,26.55
532.0,0.045577,5.8357,26.6
533.0,0.049617,5.8310,26.65
534.0,0.054601,5.8262,26.7
535.0,0.057410,5.8212,26.75
536.0,0.062476,5.8160,26.8
537.0,0.067640,5.8110,26.85
538.0,0.073997,5.8061,26.9
539.0,0.076207,5.8010,26.95
540.0,0.081698,5.7957,27
541.0,0.085018,5.7908,27.05
542.0,0.090080,5.7860,27.1
543.0,0.094490,5.7808,27.15
544.0,0.098397,5.7757,27.2
545.0,0.104430,5.7707,27.25
546.0,0.109009,5.7657,27.3
547.0,0.113504,5.7607,27.35
548.0,0.117895,5.7557,27.4
549.0,0.122564,5.7507,27.45
550.0,0.129274,5.7458,27.5
551.0,0.132718,5.7407,27.55
552.0,0.137846,5.7357,27.6
553.0,0.142716,5.7307,27.65
554.0,0.148385,5.7258,27.7
555.0,0.154523,5.7207,27.75
556.0,0.161090,5.7154,27.8
557.0,0.166160,5.7107,27.85
558.0,0.170973,5.7055,27.9
559.0,0.176464,5.7005,27.95
560.0,0.180834,5.6954,28
561.0,0.186267,5.6905,28.05
562.0,0.193338,5.6854,28.1
563.0,0.198898,5.6805,28.15
564.0,0.206165,5.6754,28.2
565.0,0.211297,5.6702,28.25
566.0,0.215615,5.6655,28.3
567.0,0.223726,5.6602,28.35
568.0,0.228633,5.6552,28.4
569.0,0.234853,5.6502,28.45
570.0,0.240716,5.6455,28.5
571.0,0.247820,5.6404,28.55
572.0,0.255713,5.6352,28.6
573.0,0.261184,5.6302,28.65
574.0,0.270143,5.6252,28.7
575.0,0.276793,5.6202,28.75
576.0,0.282048,5.6154,28.8
577.0,0.289261,5.6105,28.85
578.0,0.295651,5.6054,28.9
579.0,0.303800,5.6005,28.95
580.0,0.310076,5.5954,29
581.0,0.315437,5.5904,29.05
582.0,0.320949,5.5854,29.1
583.0,0.328222,5.5804,29.15
584.0,0.334217,5.5751,29.2
585.0,0.340797,5.5701,29.25
586.0,0.348984,5.5654,29.3
587.0,0.353996,5.5602,29.35
588.0,0.362561,5.5552,29.4
589.0,0.367583,5.5502,29.45
590.0,0.375451,5.5452,29.5
591.0,0.381155,5.5402,29.55
592.0,0.387821,5.5352,29.6
593.0,0.394076,5.5302,29.65
594.0,0.400956,5.5252,29.7
595.0,0.408705,5.5199,29.75
596.0,0.415387,5.5152,29.8
597.0,0.422557,5.5099,29.85
598.0,0.428015,5.5052,29.9
599.0,0.436742,5.4999,29.95
600.0,0.442973,5.4948,30
601.0,0.449265,5.4900,30.05
602.0,0.459531,5.4852,30.1
603.0,0.465001,5.4800,30.15
604.0,0.472926,5.4749,30.2
605.0,0.479257,5.4699,30.25
606.0,0.487118,5.4651,30.3
607.0,0.493028,5.4599,30.35
608.0,0.499705,5.4549,30.4
609.0,0.507351,5.4499,30.45
610.0,0.514557,5.4451,30.5
611.0,0.520960,5.4399,30.55
612.0,0.528423,5.4349,30.6
613.0,0.532578,5.4296,30.65
614.0,0.540588,5.4252,30.7
615.0,0.549879,5.4196,30.75
616.0,0.556065,5.4147,30.8
617.0,0.561904,5.4098,30.85
618.0,0.568119,5.4053,30.9
619.0,0.576809,5.3998,30.95
620.0,0.585052,5.3948,31
621.0,0.591166,5.3898,31.05
622.0,0.596759,5.3851,31.1
623.0,0.602168,5.3798,31.15
624.0,0.611936,5.3748,31.2
625.0,0.616195,5.3698,31.25
626.0,0.622275,5.3651,31.3
627.0,0.627781,5.3598,31.35
628.0,0.636409,5.3549,31.4
629.0,0.641246,5.3499,31.45
630.0,0.647413,5.3451,31.5
631.0,0.653349,5.3397,31.55
632.0,0.658249,5.3347,31.6
633.0,0.664729,5.3297,31.65
634.0,0.672240,5.3251,31.7
635.0,0.678937,5.3195,31.75
636.0,0.687337,5.3147,31.8
637.0,0.694511,5.3097,31.85
638.0,0.699175,5.3047,31.9
639.0,0.708871,5.2995,31.95
640.0,0.715603,5.2947,32
641.0,0.720857,5.2897,32.05
642.0,0.727171,5.2848,32.1
643.0,0.737907,5.2798,32.15
644.0,0.746381,5.2748,32.2
645.0,0.754337,5.2698,32.25
646.0,0.761874,5.2648,32.3
647.0,0.769422,5.2595,32.35
648.0,0.777746,5.2548,32.4
649.0,0.786362,5.2495,32.45
650.0,0.797261,5.2448,32.5
651.0,0.809346,5.2393,32.55
652.0,0.821707,5.2346,32.6
653.0,0.834571,5.2293,32.65
654.0,0.844999,5.2248,32.7
655.0,0.857743,5.2194,32.75
656.0,0.866602,5.2146,32.8
657.0,0.879727,5.2096,32.85
658.0,0.890941,5.2046,32.9
659.0,0.901664,5.1996,32.95
660.0,0.912907,5.1948,33
661.0,0.920663,5.1898,33.05
662.0,0.932824,5.1848,33.1
663.0,0.943711,5.1798,33.15
664.0,0.952470,5.1748,33.2
665.0,0.963872,5.1698,33.25
666.0,0.975433,5.1648,33.3
667.0,0.987877,5.1594,33.35
668.0,0.998565,5.1546,33.4
669.0,1.011447,5.1496,33.45
670.0,1.023497,5.1449,33.5
671.0,1.038756,5.1394,33.55
672.0,1.051462,5.1346,33.6
673.0,1.061064,5.1294,33.65
674.0,1.072481,5.1246,33.7
675.0,1.087439,5.1197,33.75
676.0,1.100505,5.1147,33.8
677.0,1.116042,5.1097,33.85
678.0,1.127357,5.1047,33.9
679.0,1.141988,5.0997,33.95
680.0,1.155157,5.0947,34
681.0,1.169267,5.0897,34.05
682.0,1.183071,5.0847,34.1
683.0,1.197085,5.0794,34.15
684.0,1.212764,5.0744,34.2
685.0,1.229457,5.0694,34.25
686.0,1.242287,5.0644,34.3
687.0,1.259346,5.0594,34.35
688.0,1.270898,5.0544,34.4
689.0,1.287417,5.0494,34.45
690.0,1.301077,5.0444,34.5
691.0,1.317245,5.0394,34.55
692.0,1.332836,5.0344,34.6
693.0,1.349395,5.0294,34.65
694.0,1.363621,5.0245,34.7
695.0,1.382020,5.0193,34.75
696.0,1.399594,5.0145,34.8
697.0,1.413608,5.0095,34.85
698.0,1.426962,5.0045,34.9
699.0,1.447189,4.9990,34.95
700.0,1.461465,4.9942,35
701.0,1.480446,4.9893,35.05
702.0,1.495842,4.9844,35.1
703.0,1.513761,4.9794,35.15
704.0,1.528831,4.9744,35.2
705.0,1.548023,4.9695,35.25
706.0,1.562308,4.9645,35.3
707.0,1.583493,4.9594,35.35
708.0,1.600545,4.9545,35.4
709.0,1.619952,4.9494,35.45
710.0,1.635704,4.9445,35.5
711.0,1.660336,4.9392,35.55
712.0,1.677538,4.9344,35.6
713.0,1.699309,4.9292,35.65
714.0,1.719181,4.9245,35.7
715.0,1.740246,4.9191,35.75
716.0,1.760349,4.9142,35.8
717.0,1.780538,4.9092,35.85
718.0,1.800259,4.9042,35.9
719.0,1.823217,4.8991,35.95
720.0,1.844902,4.8942,36
721.0,1.868280,4.8892,36.05
722.0,1.890194,4.8843,36.1
723.0,1.911968,4.8789,36.15
724.0,1.933167,4.8742,36.2
725.0,1.957278,4.8692,36.25
726.0,1.976318,4.8643,36.3
727.0,2.000966,4.8587,36.35
728.0,2.021524,4.8540,36.4
729.0,2.046354,4.8490,36.45
730.0,2.067964,4.8441,36.5
731.0,2.092792,4.8388,36.55
732.0,2.117240,4.8341,36.6
733.0,2.138683,4.8291,36.65
734.0,2.163441,4.8241,36.7
735.0,2.190012,4.8188,36.75
736.0,2.212993,4.8141,36.8
737.0,2.238156,4.8091,36.85
738.0,2.264354,4.8041,36.9
739.0,2.288466,4.7985,36.95
740.0,2.314658,4.7939,37
741.0,2.338551,4.7889,37.05
742.0,2.366038,4.7842,37.1
743.0,2.394902,4.7786,37.15
744.0,2.418792,4.7740,37.2
745.0,2.444399,4.7691,37.25
746.0,2.466504,4.7642,37.3
747.0,2.490031,4.7589,37.35
748.0,2.515774,4.7542,37.4
749.0,2.537491,4.7492,37.45
750.0,2.561018,4.7443,37.5
751.0,2.589669,4.7390,37.55
752.0,2.615597,4.7340,37.6
753.0,2.645898,4.7290,37.65
754.0,2.672928,4.7241,37.7
755.0,2.706684,4.7190,37.75
756.0,2.736894,4.7141,37.8
757.0,2.766302,4.7091,37.85
758.0,2.797732,4.7041,37.9
759.0,2.830969,4.6986,37.95
760.0,2.861241,4.6939,38
761.0,2.893100,4.6889,38.05
762.0,2.925426,4.6842,38.1
763.0,2.958413,4.6787,38.15
764.0,2.990431,4.6740,38.2
765.0,3.022936,4.6689,38.25
766.0,3.053946,4.6640,38.3
767.0,3.088904,4.6586,38.35
768.0,3.117473,4.6539,38.4
769.0,3.152616,4.6487,38.45
770.0,3.187217,4.6440,38.5
771.0,3.223762,4.6387,38.55
772.0,3.259324,4.6337,38.6
773.0,3.294640,4.6288,38.65
774.0,3.330823,4.6238,38.7
775.0,3.372360,4.6188,38.75
776.0,3.406758,4.6138,38.8
777.0,3.446307,4.6089,38.85
778.0,3.486316,4.6039,38.9
779.0,3.529121,4.5986,38.95
780.0,3.569447,4.5939,39
781.0,3.612315,4.5887,39.05
782.0,3.655876,4.5840,39.1
783.0,3.702992,4.5785,39.15
784.0,3.744827,4.5735,39.2
785.0,3.788973,4.5685,39.25
786.0,3.836130,4.5639,39.3
787.0,3.888539,4.5589,39.35
788.0,3.936377,4.5541,39.4
789.0,3.987023,4.5492,39.45
790.0,4.038691,4.5442,39.5
791.0,4.095574,4.5390,39.55
792.0,4.150303,4.5343,39.6
793.0,4.204566,4.5293,39.65
794.0,4.256370,4.5243,39.7
795.0,4.314940,4.5191,39.75
796.0,4.374794,4.5144,39.8
797.0,4.442234,4.5092,39.85
798.0,4.513365,4.5045,39.9
799.0,4.591980,4.4993,39.95
800.0,4.669144,4.4943,40
801.0,4.749691,4.4894,40.05
802.0,4.836130,4.4844,40.1
803.0,4.933351,4.4792,40.15
804.0,5.029099,4.4745,40.2
805.0,5.124869,4.4696,40.25
806.0,5.222793,4.4646,40.3
807.0,5.343529,4.4595,40.35
808.0,5.461378,4.4545,40.4
809.0,5.587774,4.4496,40.45
810.0,5.725437,4.4449,40.5
811.0,5.876644,4.4398,40.55
812.0,6.017714,4.4349,40.6
813.0,6.174539,4.4299,40.65
814.0,6.359220,4.4253,40.7
815.0,6.560837,4.4198,40.75
816.0,6.750998,4.4149,40.8
817.0,6.959177,4.4103,40.85
818.0,7.183497,4.4055,40.9
819.0,7.434955,4.4003,40.95
820.0,7.679261,4.3955,41
821.0,7.929046,4.3906,41.05
822.0,8.207559,4.3860,41.1
823.0,8.512715,4.3811,41.15
824.0,8.813540,4.3761,41.2
825.0,9.134017,4.3713,41.25
826.0,9.480174,4.3665,41.3
827.0,9.848493,4.3617,41.35
828.0,10.208406,4.3570,41.4
829.0,10.577207,4.3524,41.45
830.0,10.966809,4.3476,41.5
831.0,11.412818,4.3426,41.55
832.0,11.789568,4.3381,41.6
833.0,12.200457,4.3333,41.65
834.0,12.642598,4.3286,41.7
835.0,13.131108,4.3236,41.75
836.0,13.593690,4.3189,41.8
837.0,14.066215,4.3142,41.85
838.0,14.567317,4.3095,41.9

File: Raw data/Maaike/Niet in thesis/error/Eco_P4_Fn15_v_2/Eco_P4_Fn15_v_2_Interval_13.csv
Point No.,Normal Force [N],Gap [mm],Time [s]
1.0,-0.068397,8.5508,288.9
2.0,-0.070994,8.5529,289
3.0,-0.067642,8.5483,289
4.0,-0.068792,8.5431,289.1
5.0,-0.070247,8.5379,289.1
6.0,-0.070984,8.5331,289.2
7.0,-0.067942,8.5279,289.2
8.0,-0.069208,8.5231,289.3
9.0,-0.068488,8.5178,289.3
10.0,-0.068507,8.5130,289.4
11.0,-0.068516,8.5080,289.4
12.0,-0.068025,8.5031,289.5
13.0,-0.067588,8.4978,289.5
14.0,-0.068028,8.4930,289.6
15.0,-0.068023,8.4880,289.6
16.0,-0.067134,8.4830,289.7
17.0,-0.068106,8.4775,289.7
18.0,-0.066772,8.4728,289.8
19.0,-0.066971,8.4678,289.8
20.0,-0.066860,8.4630,289.9
21.0,-0.067312,8.4575,289.9
22.0,-0.068865,8.4528,290
23.0,-0.069175,8.4478,290
24.0,-0.067912,8.4430,290.1
25.0,-0.068930,8.4378,290.1
26.0,-0.068910,8.4328,290.2
27.0,-0.067874,8.4278,290.2
28.0,-0.066429,8.4231,290.3
29.0,-0.067683,8.4177,290.3
30.0,-0.067141,8.4129,290.4
31.0,-0.067145,8.4077,290.4
32.0,-0.067266,8.4032,290.5
33.0,-0.067692,8.3975,290.5
34.0,-0.065343,8.3928,290.6
35.0,-0.066625,8.3878,290.6
36.0,-0.065226,8.3832,290.7
37.0,-0.065277,8.3777,290.7
38.0,-0.065850,8.3729,290.8
39.0,-0.065843,8.3679,290.8
40.0,-0.065726,8.3633,290.9
41.0,-0.068187,8.3577,290.9
42.0,-0.067253,8.3529,291
43.0,-0.067857,8.3479,291
44.0,-0.066231,8.3430,291.1
45.0,-0.067618,8.3377,291.1
46.0,-0.068257,8.3329,291.2
47.0,-0.067041,8.3279,291.2
48.0,-0.069919,8.3230,291.3
49.0,-0.070665,8.3177,291.3
50.0,-0.069896,8.3130,291.4
51.0,-0.071452,8.3077,291.4
52.0,-0.068574,8.3030,291.5
53.0,-0.071419,8.2977,291.5
54.0,-0.069275,8.2928,291.6
55.0,-0.070775,8.2877,291.6
56.0,-0.068891,8.2828,291.7
57.0,-0.069633,8.2774,291.7
58.0,-0.069078,8.2727,291.8
59.0,-0.069551,8.2677,291.8
60.0,-0.068992,8.2627,291.9
61.0,-0.070545,8.2574,291.9
62.0,-0.069597,8.2524,292
63.0,-0.067587,8.2474,292
64.0,-0.068180,8.2427,292.1
65.0,-0.068386,8.2374,292.1
66.0,-0.068370,8.2324,292.2
67.0,-0.067977,8.2274,292.2
68.0,-0.065731,8.2228,292.3
69.0,-0.067784,8.2170,292.3
70.0,-0.066899,8.2126,292.4
71.0,-0.067277,8.2071,292.4
72.0,-0.066673,8.2026,292.5
73.0,-0.064764,8.1971,292.5
74.0,-0.066237,8.1924,292.6
75.0,-0.064052,8.1874,292.6
76.0,-0.065261,8.1826,292.7
77.0,-0.068286,8.1771,292.7
78.0,-0.067575,8.1724,292.8
79.0,-0.067016,8.1674,292.8
80.0,-0.068192,8.1624,292.9
81.0,-0.068147,8.1574,292.9
82.0,-0.068069,8.1524,293
83.0,-0.067384,8.1474,293
84.0,-0.067618,8.1424,293.1
85.0,-0.069301,8.1372,293.1
86.0,-0.069097,8.1324,293.2
87.0,-0.070297,8.1274,293.2
88.0,-0.069354,8.1224,293.3
89.0,-0.069645,8.1170,293.3
90.0,-0.068520,8.1120,293.4
91.0,-0.069324,8.1072,293.4
92.0,-0.069031,8.1022,293.5
93.0,-0.069474,8.0970,293.5
94.0,-0.069762,8.0920,293.6
95.0,-0.069108,8.0872,293.6
96.0,-0.068688,8.0820,293.7
97.0,-0.066732,8.0765,293.7
98.0,-0.064771,8.0715,293.8
99.0,-0.064937,8.0668,293.8
100.0,-0.063751,8.0618,293.9
101.0,-0.066047,8.0565,293.9
102.0,-0.065934,8.0515,294
103.0,-0.066122,8.0468,294
104.0,-0.066606,8.0415,294.1
105.0,-0.068102,8.0363,294.1
106.0,-0.067788,8.0315,294.2
107.0,-0.068858,8.0265,294.2
108.0,-0.067508,8.0215,294.3
109.0,-0.067241,8.0163,294.3
110.0,-0.067630,8.0115,294.4
111.0,-0.068847,8.0065,294.4
112.0,-0.068545,8.0015,294.5
113.0,-0.069094,7.9963,294.5
114.0,-0.069524,7.9913,294.6
115.0,-0.068438,7.9863,294.6
116.0,-0.069378,7.9813,294.7
117.0,-0.070534,7.9759,294.7
118.0,-0.070270,7.9711,294.8
119.0,-0.069075,7.9662,294.8
120.0,-0.068823,7.9613,294.9
121.0,-0.070328,7.9561,294.9
122.0,-0.069969,7.9511,295
123.0,-0.070624,7.9461,295
124.0,-0.070704,7.9411,295.1
125.0,-0.070213,7.9361,295.1
126.0,-0.069892,7.9311,295.2
127.0,-0.068736,7.9261,295.2
128.0,-0.069338,7.9211,295.3
129.0,-0.069175,7.9161,295.3
130.0,-0.068667,7.9111,295.4
131.0,-0.066699,7.9061,295.4
132.0,-0.067882,7.9011,295.5
133.0,-0.069803,7.8958,295.5
134.0,-0.068371,7.8908,295.6
135.0,-0.068312,7.8858,295.6
136.0,-0.069425,7.8808,295.7
137.0,-0.070254,7.8757,295.7
138.0,-0.067902,7.8708,295.8
139.0,-0.068081,7.8658,295.8
140.0,-0.069189,7.8608,295.9
141.0,-0.067913,7.8557,295.9
142.0,-0.068641,7.8506,296
143.0,-0.069837,7.8457,296
144.0,-0.070373,7.8406,296.1
145.0,-0.069929,7.8355,296.1
146.0,-0.070954,7.8305,296.2
147.0,-0.070624,7.8257,296.2
148.0,-0.070630,7.8205,296.3
149.0,-0.070599,7.8153,296.3
150.0,-0.069949,7.8105,296.4
151.0,-0.072328,7.8053,296.4
152.0,-0.070381,7.8005,296.5
153.0,-0.072475,7.7953,296.5
154.0,-0.073070,7.7903,296.6
155.0,-0.072301,7.7853,296.6
156.0,-0.072216,7.7803,296.7
157.0,-0.071136,7.7751,296.7
158.0,-0.071796,7.7701,296.8
159.0,-0.073052,7.7653,296.8
160.0,-0.071285,7.7601,296.9
161.0,-0.069947,7.7551,296.9
162.0,-0.070652,7.7501,297
163.0,-0.070638,7.7452,297
164.0,-0.069600,7.7402,297.1
165.0,-0.070565,7.7352,297.1
166.0,-0.070331,7.7302,297.2
167.0,-0.069472,7.7252,297.2
168.0,-0.069636,7.7201,297.3
169.0,-0.067921,7.7151,297.3
170.0,-0.072196,7.7101,297.4
171.0,-0.071040,7.7052,297.4
172.0,-0.067694,7.7001,297.5
173.0,-0.068785,7.6949,297.5
174.0,-0.069251,7.6899,297.6
175.0,-0.068916,7.6849,297.6
176.0,-0.068961,7.6799,297.7
177.0,-0.069437,7.6749,297.7
178.0,-0.068414,7.6699,297.8
179.0,-0.069036,7.6649,297.8
180.0,-0.067984,7.6596,297.9
181.0,-0.067258,7.6549,297.9
182.0,-0.069249,7.6496,298
183.0,-0.069494,7.6449,298
184.0,-0.067409,7.6396,298.1
185.0,-0.069992,7.6346,298.1
186.0,-0.068501,7.6296,298.2
187.0,-0.069676,7.6246,298.2
188.0,-0.070188,7.6196,298.3
189.0,-0.067233,7.6146,298.3
190.0,-0.067900,7.6096,298.4
191.0,-0.069518,7.6046,298.4
192.0,-0.069476,7.5996,298.5
193.0,-0.067866,7.5946,298.5
194.0,-0.068762,7.5896,298.6
195.0,-0.071092,7.5846,298.6
196.0,-0.069290,7.5794,298.7
197.0,-0.068159,7.5746,298.7
198.0,-0.068418,7.5694,298.8
199.0,-0.067469,7.5646,298.8
200.0,-0.069656,7.5594,298.9
201.0,-0.069113,7.5542,298.9
202.0,-0.067902,7.5492,299
203.0,-0.067099,7.5446,299
204.0,-0.067051,7.5392,299.1
205.0,-0.067532,7.5344,299.1
206.0,-0.067159,7.5294,299.2
207.0,-0.067467,7.5245,299.2
208.0,-0.068795,7.5194,299.3
209.0,-0.068427,7.5144,299.3
210.0,-0.068082,7.5094,299.4
211.0,-0.067569,7.5045,299.4
212.0,-0.067875,7.4991,299.5
213.0,-0.067698,7.4941,299.5
214.0,-0.068603,7.4891,299.6
215.0,-0.067336,7.4845,299.6
216.0,-0.069182,7.4791,299.7
217.0,-0.068231,7.4741,299.7
218.0,-0.070276,7.4691,299.8
219.0,-0.068601,7.4642,299.8
220.0,-0.068587,7.4591,299.9
221.0,-0.070106,7.4541,299.9
222.0,-0.068947,7.4491,300
223.0,-0.070615,7.4441,300
224.0,-0.069896,7.4391,300.1
225.0,-0.069450,7.4341,300.1
226.0,-0.070735,7.4291,300.2
227.0,-0.070720,7.4244,300.2
228.0,-0.071130,7.4189,300.3
229.0,-0.070650,7.4139,300.3
230.0,-0.070336,7.4089,300.4
231.0,-0.070114,7.4044,300.4
232.0,-0.071211,7.3989,300.5
233.0,-0.071716,7.3939,300.5
234.0,-0.072356,7.3889,300.6
235.0,-0.070255,7.3844,300.6
236.0,-0.070680,7.3789,300.7
237.0,-0.071111,7.3739,300.7
238.0,-0.071419,7.3689,300.8
239.0,-0.069877,7.3641,300.8
240.0,-0.070629,7.3589,300.9
241.0,-0.070776,7.3539,300.9
242.0,-0.070538,7.3489,301
243.0,-0.070370,7.3439,301
244.0,-0.072066,7.3389,301.1
245.0,-0.071212,7.3339,301.1
246.0,-0.070334,7.3289,301.2
247.0,-0.071570,7.3243,301.2
248.0,-0.069917,7.3187,301.3
249.0,-0.070290,7.3140,301.3
250.0,-0.071272,7.3088,301.4
251.0,-0.070014,7.3043,301.4
252.0,-0.070722,7.2987,301.5
253.0,-0.070449,7.2940,301.5
254.0,-0.070742,7.2887,301.6
255.0,-0.071587,7.2840,301.6
256.0,-0.070430,7.2787,301.7
257.0,-0.069724,7.2740,301.7
258.0,-0.070444,7.2690,301.8
259.0,-0.069670,7.2640,301.8
260.0,-0.070093,7.2590,301.9
261.0,-0.069092,7.2540,301.9
262.0,-0.068759,7.2490,302
263.0,-0.070832,7.2440,302
264.0,-0.070286,7.2387,302.1
265.0,-0.070728,7.2340,302.1
266.0,-0.068839,7.2287,302.2
267.0,-0.068679,7.2240,302.2
268.0,-0.069543,7.2184,302.3
269.0,-0.069090,7.2140,302.3
270.0,-0.068740,7.2084,302.4
271.0,-0.067748,7.2040,302.4
272.0,-0.069201,7.1984,302.5
273.0,-0.068567,7.1937,302.5
274.0,-0.068220,7.1887,302.6
275.0,-0.069879,7.1837,302.6
276.0,-0.067610,7.1787,302.7
277.0,-0.066459,7.1737,302.7
278.0,-0.067857,7.1687,302.8
279.0,-0.067581,7.1637,302.8
280.0,-0.068609,7.1587,302.9
281.0,-0.068234,7.1537,302.9
282.0,-0.067774,7.1487,303
283.0,-0.068947,7.1437,303
284.0,-0.067962,7.1383,303.1
285.0,-0.068899,7.1334,303.1
286.0,-0.068914,7.1284,303.2
287.0,-0.067949,7.1237,303.2
288.0,-0.068522,7.1183,303.3
289.0,-0.069085,7.1137,303.3
290.0,-0.069915,7.1087,303.4
291.0,-0.068752,7.1037,303.4
292.0,-0.069092,7.0986,303.5
293.0,-0.069019,7.0937,303.5
294.0,-0.069324,7.0887,303.6
295.0,-0.070849,7.0837,303.6
296.0,-0.070200,7.0787,303.7
297.0,-0.069873,7.0737,303.7
298.0,-0.069273,7.0686,303.8
299.0,-0.068393,7.0637,303.8
300.0,-0.069391,7.0583,303.9
301.0,-0.069460,7.0533,303.9
302.0,-0.069047,7.0483,304
303.0,-0.069315,7.0436,304
304.0,-0.067657,7.0383,304.1
305.0,-0.068861,7.0333,304.1
306.0,-0.068105,7.0283,304.2
307.0,-0.067981,7.0233,304.2
308.0,-0.066845,7.0183,304.3
309.0,-0.066994,7.0133,304.3
310.0,-0.066881,7.0083,304.4
311.0,-0.066928,7.0033,304.4
312.0,-0.066664,6.9980,304.5
313.0,-0.068244,6.9933,304.5
314.0,-0.068365,6.9883,304.6
315.0,-0.067039,6.9833,304.6
316.0,-0.067155,6.9780,304.7
317.0,-0.068698,6.9730,304.7
318.0,-0.069419,6.9680,304.8
319.0,-0.068700,6.9633,304.8
320.0,-0.068434,6.9580,304.9
321.0,-0.067185,6.9530,304.9
322.0,-0.067411,6.9480,305
323.0,-0.069173,6.9430,305
324.0,-0.069590,6.9378,305.1
325.0,-0.068711,6.9330,305.1
326.0,-0.069925,6.9278,305.2
327.0,-0.069191,6.9230,305.2
328.0,-0.069237,6.9177,305.3
329.0,-0.071694,6.9127,305.3
330.0,-0.070672,6.9077,305.4
331.0,-0.070283,6.9029,305.4
332.0,-0.070659,6.8976,305.5
333.0,-0.071173,6.8928,305.5
334.0,-0.071682,6.8876,305.6
335.0,-0.070294,6.8828,305.6
336.0,-0.071056,6.8776,305.7
337.0,-0.070193,6.8726,305.7
338.0,-0.070231,6.8678,305.8
339.0,-0.067735,6.8628,305.8
340.0,-0.069507,6.8575,305.9
341.0,-0.070020,6.8526,305.9
342.0,-0.068773,6.8474,306
343.0,-0.067637,6.8428,306
344.0,-0.068757,6.8372,306.1
345.0,-0.068713,6.8324,306.1
346.0,-0.068210,6.8274,306.2
347.0,-0.069083,6.8226,306.2
348.0,-0.068128,6.8172,306.3
349.0,-0.067733,6.8124,306.3
350.0,-0.067589,6.8074,306.4
351.0,-0.066391,6.8024,306.4
352.0,-0.066919,6.7972,306.5
353.0,-0.066346,6.7924,306.5
354.0,-0.067870,6.7874,306.6
355.0,-0.068263,6.7824,306.6
356.0,-0.068197,6.7767,306.7
357.0,-0.066690,6.7720,306.7
358.0,-0.068333,6.7670,306.8
359.0,-0.068510,6.7621,306.8
360.0,-0.069765,6.7567,306.9
361.0,-0.069660,6.7520,306.9
362.0,-0.069779,6.7470,307
363.0,-0.070129,6.7420,307
364.0,-0.070617,6.7367,307.1
365.0,-0.069229,6.7320,307.1
366.0,-0.068733,6.7270,307.2
367.0,-0.070076,6.7220,307.2
368.0,-0.069092,6.7167,307.3
369.0,-0.070008,6.7117,307.3
370.0,-0.069502,6.7067,307.4
371.0,-0.068550,6.7017,307.4
372.0,-0.068455,6.6967,307.5
373.0,-0.068462,6.6918,307.5
374.0,-0.067190,6.6871,307.6
375.0,-0.066659,6.6821,307.6
376.0,-0.069899,6.6766,307.7
377.0,-0.068163,6.6719,307.7
378.0,-0.069116,6.6669,307.8
379.0,-0.069219,6.6619,307.8
380.0,-0.070958,6.6566,307.9
381.0,-0.069989,6.6519,307.9
382.0,-0.068593,6.6469,308
383.0,-0.069705,6.6419,308
384.0,-0.069439,6.6365,308.1
385.0,-0.066925,6.6318,308.1
386.0,-0.068524,6.6265,308.2
387.0,-0.068290,6.6218,308.2
388.0,-0.068458,6.6165,308.3
389.0,-0.068370,6.6115,308.3
390.0,-0.067831,6.6065,308.4
391.0,-0.067424,6.6015,308.4
392.0,-0.066809,6.5965,308.5
393.0,-0.067134,6.5915,308.5
394.0,-0.066252,6.5865,308.6
395.0,-0.065674,6.5815,308.6
396.0,-0.066946,6.5763,308.7
397.0,-0.066394,6.5715,308.7
398.0,-0.067143,6.5663,308.8
399.0,-0.066144,6.5615,308.8
400.0,-0.064903,6.5560,308.9
401.0,-0.064596,6.5513,308.9
402.0,-0.065399,6.5460,309
403.0,-0.064853,6.5413,309
404.0,-0.065013,6.5360,309.1
405.0,-0.065369,6.5313,309.1
406.0,-0.065430,6.5260,309.2
407.0,-0.065841,6.5212,309.2
408.0,-0.067601,6.5160,309.3
409.0,-0.066837,6.5112,309.3
410.0,-0.068702,6.5063,309.4
411.0,-0.066445,6.5012,309.4
412.0,-0.067158,6.4959,309.5
413.0,-0.065631,6.4909,309.5
414.0,-0.067350,6.4860,309.6
415.0,-0.068626,6.4813,309.6
416.0,-0.069338,6.4761,309.7
417.0,-0.068601,6.4712,309.7
418.0,-0.069200,6.4662,309.8
419.0,-0.070240,6.4612,309.8
420.0,-0.070884,6.4559,309.9
421.0,-0.070881,6.4512,309.9
422.0,-0.071611,6.4459,310
423.0,-0.070177,6.4412,310
424.0,-0.070923,6.4359,310.1
425.0,-0.071595,6.4309,310.1
426.0,-0.069237,6.4259,310.2
427.0,-0.068810,6.4209,310.2
428.0,-0.068283,6.4159,310.3
429.0,-0.069643,6.4109,310.3
430.0,-0.069533,6.4059,310.4
431.0,-0.070362,6.4007,310.4
432.0,-0.071188,6.3956,310.5
433.0,-0.068800,6.3906,310.5
434.0,-0.070192,6.3856,310.6
435.0,-0.068103,6.3807,310.6
436.0,-0.069089,6.3756,310.7
437.0,-0.068351,6.3706,310.7
438.0,-0.067563,6.3656,310.8
439.0,-0.069589,6.3606,310.8
440.0,-0.068674,6.3556,310.9
441.0,-0.069302,6.3506,310.9
442.0,-0.069960,6.3456,311
443.0,-0.068484,6.3406,311
444.0,-0.068221,6.3355,311.1
445.0,-0.068523,6.3306,311.1
446.0,-0.069522,6.3256,311.2
447.0,-0.068229,6.3206,311.2
448.0,-0.070815,6.3153,311.3
449.0,-0.070222,6.3106,311.3
450.0,-0.071470,6.3056,311.4
451.0,-0.070402,6.3006,311.4
452.0,-0.070722,6.2953,311.5
453.0,-0.072960,6.2903,311.5
454.0,-0.073277,6.2854,311.6
455.0,-0.072531,6.2803,311.6
456.0,-0.071490,6.2754,311.7
457.0,-0.072888,6.2706,311.7
458.0,-0.072779,6.2656,311.8
459.0,-0.072893,6.2606,311.8
460.0,-0.072769,6.2555,311.9
461.0,-0.070671,6.2506,311.9
462.0,-0.070710,6.2458,312
463.0,-0.070460,6.2404,312
464.0,-0.070754,6.2353,312.1
465.0,-0.071887,6.2303,312.1
466.0,-0.071143,6.2258,312.2
467.0,-0.071060,6.2203,312.2
468.0,-0.070090,6.2153,312.3
469.0,-0.069838,6.2103,312.3
470.0,-0.071668,6.2058,312.4
471.0,-0.070920,6.2003,312.4
472.0,-0.069530,6.1952,312.5
473.0,-0.069610,6.1903,312.5
474.0,-0.069101,6.1854,312.6
475.0,-0.070087,6.1803,312.6
476.0,-0.069788,6.1754,312.7
477.0,-0.069899,6.1702,312.7
478.0,-0.068548,6.1655,312.8
479.0,-0.069013,6.1603,312.8
480.0,-0.069252,6.1552,312.9
481.0,-0.068543,6.1500,312.9
482.0,-0.069362,6.1455,313
483.0,-0.070093,6.1400,313
484.0,-0.068725,6.1349,313.1
485.0,-0.069209,6.1300,313.1
486.0,-0.070866,6.1250,313.2
487.0,-0.070597,6.1200,313.2
488.0,-0.069352,6.1149,313.3
489.0,-0.070094,6.1099,313.3
490.0,-0.068309,6.1049,313.4
491.0,-0.069016,6.0999,313.4
492.0,-0.068554,6.0949,313.5
493.0,-0.068925,6.0899,313.5
494.0,-0.069085,6.0849,313.6
495.0,-0.067810,6.0796,313.6
496.0,-0.068773,6.0748,313.7
497.0,-0.066881,6.0699,313.7
498.0,-0.066483,6.0649,313.8
499.0,-0.066321,6.0596,313.8
500.0,-0.066287,6.0549,313.9
501.0,-0.067103,6.0499,313.9
502.0,-0.063971,6.0451,314
503.0,-0.063961,6.0401,314
504.0,-0.062738,6.0349,314.1
505.0,-0.063403,6.0299,314.1
506.0,-0.062284,6.0251,314.2
507.0,-0.062163,6.0199,314.2
508.0,-0.058770,6.0149,314.3
509.0,-0.061006,6.0099,314.3
510.0,-0.056351,6.0051,314.4
511.0,-0.056849,5.9996,314.4
512.0,-0.055148,5.9944,314.5
513.0,-0.051862,5.9894,314.5
514.0,-0.051345,5.9851,314.6
515.0,-0.051412,5.9794,314.6
516.0,-0.046892,5.9745,314.7
517.0,-0.047990,5.9695,314.7
518.0,-0.046576,5.9647,314.8
519.0,-0.044319,5.9595,314.8
520.0,-0.042208,5.9545,314.9
521.0,-0.040371,5.9495,314.9
522.0,-0.039927,5.9447,315
523.0,-0.037368,5.9392,315
524.0,-0.036966,5.9343,315.1
525.0,-0.034682,5.9293,315.1
526.0,-0.032877,5.9247,315.2
527.0,-0.031600,5.9191,315.2
528.0,-0.029454,5.9143,315.3
529.0,-0.024978,5.9093,315.3
530.0,-0.023391,5.9043,315.4
531.0,-0.020714,5.8991,315.4
532.0,-0.019112,5.8943,315.5
533.0,-0.014041,5.8893,315.5
534.0,-0.012851,5.8843,315.6
535.0,-0.010447,5.8791,315.6
536.0,-0.006224,5.8743,315.7
537.0,-0.001722,5.8691,315.7
538.0,0.000779,5.8643,315.8
539.0,0.002688,5.8589,315.8
540.0,0.006846,5.8541,315.9
541.0,0.010545,5.8489,315.9
542.0,0.014652,5.8444,316
543.0,0.018567,5.8390,316
544.0,0.020728,5.8340,316.1
545.0,0.024928,5.8290,316.1
546.0,0.028954,5.8243,316.2
547.0,0.033002,5.8190,316.2
548.0,0.036905,5.8140,316.3
549.0,0.040474,5.8090,316.3
550.0,0.045857,5.8043,316.4
551.0,0.049363,5.7988,316.4
552.0,0.053598,5.7938,316.5
553.0,0.058629,5.7888,316.5
554.0,0.063604,5.7843,316.6
555.0,0.066672,5.7788,316.6
556.0,0.072029,5.7738,316.7
557.0,0.076976,5.7688,316.7
558.0,0.080918,5.7638,316.8
559.0,0.086174,5.7589,316.8
560.0,0.092323,5.7539,316.9
561.0,0.096015,5.7489,316.9
562.0,0.100747,5.7439,317
563.0,0.105849,5.7386,317
564.0,0.112096,5.7339,317.1
565.0,0.118153,5.7286,317.1
566.0,0.124004,5.7239,317.2
567.0,0.127700,5.7185,317.2
568.0,0.134940,5.7136,317.3
569.0,0.143203,5.7085,317.3
570.0,0.147181,5.7039,317.4
571.0,0.154526,5.6985,317.4
572.0,0.160262,5.6935,317.5
573.0,0.166579,5.6885,317.5
574.0,0.172616,5.6837,317.6
575.0,0.180635,5.6785,317.6
576.0,0.185969,5.6735,317.7
577.0,0.193243,5.6683,317.7
578.0,0.198862,5.6638,317.8
579.0,0.205318,5.6581,317.8
580.0,0.212550,5.6534,317.9
581.0,0.219620,5.6483,317.9
582.0,0.225971,5.6438,318
583.0,0.231552,5.6382,318
584.0,0.239024,5.6334,318.1
585.0,0.245350,5.6284,318.1
586.0,0.249605,5.6237,318.2
587.0,0.257828,5.6183,318.2
588.0,0.262976,5.6134,318.3
589.0,0.272077,5.6084,318.3
590.0,0.277022,5.6037,318.4
591.0,0.282618,5.5983,318.4
592.0,0.289856,5.5935,318.5
593.0,0.297408,5.5885,318.5
594.0,0.303221,5.5837,318.6
595.0,0.309634,5.5784,318.6
596.0,0.316960,5.5734,318.7
597.0,0.324149,5.5684,318.7
598.0,0.330516,5.5636,318.8
599.0,0.338159,5.5584,318.8
600.0,0.343962,5.5534,318.9
601.0,0.350207,5.5484,318.9
602.0,0.356016,5.5434,319
603.0,0.365885,5.5383,319
604.0,0.371998,5.5334,319.1
605.0,0.377464,5.5283,319.1
606.0,0.383896,5.5234,319.2
607.0,0.392309,5.5183,319.2
608.0,0.399671,5.5133,319.3
609.0,0.405058,5.5083,319.3
610.0,0.408723,5.5034,319.4
611.0,0.416611,5.4981,319.4
612.0,0.423792,5.4933,319.5
613.0,0.431114,5.4883,319.5
614.0,0.436351,5.4834,319.6
615.0,0.446387,5.4778,319.6
616.0,0.451192,5.4731,319.7
617.0,0.457214,5.4681,319.7
618.0,0.462063,5.4632,319.8
619.0,0.470822,5.4578,319.8
620.0,0.477237,5.4531,319.9
621.0,0.484223,5.4481,319.9
622.0,0.491325,5.4431,320
623.0,0.499000,5.4378,320
624.0,0.504064,5.4331,320.1
625.0,0.512000,5.4281,320.1
626.0,0.517337,5.4233,320.2
627.0,0.525431,5.4180,320.2
628.0,0.529226,5.4134,320.3
629.0,0.536362,5.4081,320.3
630.0,0.542315,5.4034,320.4
631.0,0.550424,5.3980,320.4
632.0,0.556006,5.3930,320.5
633.0,0.562285,5.3880,320.5
634.0,0.569316,5.3834,320.6
635.0,0.575750,5.3780,320.6
636.0,0.583128,5.3731,320.7
637.0,0.590114,5.3681,320.7
638.0,0.595134,5.3631,320.8
639.0,0.601714,5.3578,320.8
640.0,0.608043,5.3531,320.9
641.0,0.614248,5.3481,320.9
642.0,0.616856,5.3431,321
643.0,0.624094,5.3378,321
644.0,0.628728,5.3329,321.1
645.0,0.635268,5.3278,321.1
646.0,0.642982,5.3229,321.2
647.0,0.650870,5.3178,321.2
648.0,0.657281,5.3128,321.3
649.0,0.663625,5.3078,321.3
650.0,0.672397,5.3028,321.4
651.0,0.680116,5.2976,321.4
652.0,0.685390,5.2929,321.5
653.0,0.693534,5.2876,321.5
654.0,0.704177,5.2829,321.6
655.0,0.709274,5.2776,321.6
656.0,0.713096,5.2726,321.7
657.0,0.723737,5.2676,321.7
658.0,0.732721,5.2629,321.8
659.0,0.741540,5.2576,321.8
660.0,0.749870,5.2526,321.9
661.0,0.756371,5.2476,321.9
662.0,0.766291,5.2428,322
663.0,0.775853,5.2373,322
664.0,0.783484,5.2323,322.1
665.0,0.797713,5.2276,322.1
666.0,0.804118,5.2226,322.2
667.0,0.815696,5.2174,322.2
668.0,0.823828,5.2129,322.3
669.0,0.836964,5.2077,322.3
670.0,0.848741,5.2027,322.4
671.0,0.862637,5.1977,322.4
672.0,0.874141,5.1927,322.5
673.0,0.885546,5.1877,322.5
674.0,0.895008,5.1827,322.6
675.0,0.907608,5.1777,322.6
676.0,0.918622,5.1727,322.7
677.0,0.928733,5.1677,322.7
678.0,0.940100,5.1627,322.8
679.0,0.953689,5.1574,322.8
680.0,0.965448,5.1528,322.9
681.0,0.975184,5.1477,322.9
682.0,0.987781,5.1428,323
683.0,1.001026,5.1374,323
684.0,1.015686,5.1327,323.1
685.0,1.027500,5.1277,323.1
686.0,1.042039,5.1228,323.2
687.0,1.052575,5.1174,323.2
688.0,1.064868,5.1127,323.3
689.0,1.074859,5.1077,323.3
690.0,1.089539,5.1028,323.4
691.0,1.104085,5.0972,323.4
692.0,1.117392,5.0925,323.5
693.0,1.126701,5.0875,323.5
694.0,1.142189,5.0826,323.6
695.0,1.155525,5.0772,323.6
696.0,1.169622,5.0723,323.7
697.0,1.180149,5.0675,323.7
698.0,1.195969,5.0624,323.8
699.0,1.209393,5.0573,323.8
700.0,1.222880,5.0523,323.9
701.0,1.237332,5.0473,323.9
702.0,1.253744,5.0424,324
703.0,1.267970,5.0370,324
704.0,1.281851,5.0323,324.1
705.0,1.296682,5.0273,324.1
706.0,1.312753,5.0223,324.2
707.0,1.327194,5.0168,324.2
708.0,1.342315,5.0124,324.3
709.0,1.356135,5.0073,324.3
710.0,1.371282,5.0023,324.4
711.0,1.390424,4.9970,324.4
712.0,1.404991,4.9922,324.5
713.0,1.420507,4.9875,324.5
714.0,1.439338,4.9823,324.6
715.0,1.455403,4.9770,324.6
716.0,1.474171,4.9720,324.7
717.0,1.490677,4.9672,324.7
718.0,1.504846,4.9620,324.8
719.0,1.523095,4.9570,324.8
720.0,1.537811,4.9521,324.9
721.0,1.558451,4.9473,324.9
722.0,1.577136,4.9421,325
723.0,1.593311,4.9368,325
724.0,1.611499,4.9321,325.1
725.0,1.630379,4.9271,325.1
726.0,1.649717,4.9221,325.2
727.0,1.668463,4.9169,325.2
728.0,1.689749,4.9119,325.3
729.0,1.710760,4.9072,325.3
730.0,1.730483,4.9019,325.4
731.0,1.749384,4.8968,325.4
732.0,1.770210,4.8919,325.5
733.0,1.791232,4.8869,325.5
734.0,1.814511,4.8817,325.6
735.0,1.835052,4.8766,325.6
736.0,1.856596,4.8716,325.7
737.0,1.875955,4.8671,325.7
738.0,1.898605,4.8616,325.8
739.0,1.920784,4.8565,325.8
740.0,1.942032,4.8517,325.9
741.0,1.964302,4.8471,325.9
742.0,1.986016,4.8417,326
743.0,2.009656,4.8365,326
744.0,2.033895,4.8316,326.1
745.0,2.055072,4.8268,326.1
746.0,2.080096,4.8217,326.2
747.0,2.104524,4.8166,326.2
748.0,2.128836,4.8116,326.3
749.0,2.152415,4.8068,326.3
750.0,2.179009,4.8016,326.4
751.0,2.202898,4.7964,326.4
752.0,2.227683,4.7915,326.5
753.0,2.253400,4.7866,326.5
754.0,2.277812,4.7816,326.6
755.0,2.305121,4.7766,326.6
756.0,2.331299,4.7716,326.7
757.0,2.360148,4.7667,326.7
758.0,2.385381,4.7617,326.8
759.0,2.411817,4.7567,326.8
760.0,2.436425,4.7515,326.9
761.0,2.458097,4.7467,326.9
762.0,2.484669,4.7416,327
763.0,2.507875,4.7366,327
764.0,2.530488,4.7316,327.1
765.0,2.554003,4.7268,327.1
766.0,2.581340,4.7216,327.2
767.0,2.610091,4.7164,327.2
768.0,2.637867,4.7115,327.3
769.0,2.664931,4.7066,327.3
770.0,2.695602,4.7015,327.4
771.0,2.726260,4.6965,327.4
772.0,2.756875,4.6915,327.5
773.0,2.787405,4.6865,327.5
774.0,2.818246,4.6813,327.6
775.0,2.848829,4.6763,327.6
776.0,2.881709,4.6713,327.7
777.0,2.910362,4.6668,327.7
778.0,2.943796,4.6614,327.8
779.0,2.976577,4.6564,327.8
780.0,3.009506,4.6514,327.9
781.0,3.040427,4.6466,327.9
782.0,3.075064,4.6414,328
783.0,3.112758,4.6365,328
784.0,3.144716,4.6315,328.1
785.0,3.174879,4.6265,328.1
786.0,3.213464,4.6215,328.2
787.0,3.244196,4.6165,328.2
788.0,3.282058,4.6116,328.3
789.0,3.316964,4.6066,328.3
790.0,3.354993,4.6015,328.4
791.0,3.391503,4.5966,328.4
792.0,3.428345,4.5915,328.5
793.0,3.465537,4.5867,328.5
794.0,3.508698,4.5815,328.6
795.0,3.546552,4.5765,328.6
796.0,3.589850,4.5715,328.7
797.0,3.625838,4.5667,328.7
798.0,3.673198,4.5616,328.8
799.0,3.715797,4.5566,328.8
800.0,3.760427,4.5516,328.9
801.0,3.803241,4.5468,328.9
802.0,3.848739,4.5417,329
803.0,3.899103,4.5368,329
804.0,3.948622,4.5318,329.1
805.0,3.996691,4.5269,329.1
806.0,4.052440,4.5216,329.2
807.0,4.104952,4.5167,329.2
808.0,4.160109,4.5116,329.3
809.0,4.213152,4.5070,329.3
810.0,4.262284,4.5017,329.4
811.0,4.313922,4.4967,329.4
812.0,4.376685,4.4917,329.5
813.0,4.437362,4.4871,329.5
814.0,4.509039,4.4818,329.6
815.0,4.582168,4.4769,329.6
816.0,4.656964,4.4719,329.7
817.0,4.731585,4.4672,329.7
818.0,4.823581,4.4620,329.8
819.0,4.911726,4.4571,329.8
820.0,5.004533,4.4521,329.9
821.0,5.099722,4.4474,329.9
822.0,5.201298,4.4420,330
823.0,5.313421,4.4370,330
824.0,5.431389,4.4321,330.1
825.0,5.549341,4.4277,330.1
826.0,5.690592,4.4223,330.2
827.0,5.831838,4.4173,330.2
828.0,5.987842,4.4124,330.3
829.0,6.129715,4.4080,330.3
830.0,6.322366,4.4026,330.4
831.0,6.511538,4.3977,330.4
832.0,6.716283,4.3929,330.5
833.0,6.921278,4.3883,330.5
834.0,7.172266,4.3832,330.6
835.0,7.410452,4.3783,330.6
836.0,7.686101,4.3734,330.7
837.0,7.938260,4.3690,330.7
838.0,8.251863,4.3640,330.8
839.0,8.547228,4.3591,330.8
840.0,8.879011,4.3544,330.9
841.0,9.215622,4.3498,330.9
842.0,9.593261,4.3445,331
843.0,9.957837,4.3399,331
844.0,10.343374,4.3351,331.1
845.0,10.717465,4.3307,331.1
846.0,11.168932,4.3253,331.2
847.0,11.577767,4.3208,331.2
848.0,12.036368,4.3161,331.3
849.0,12.482058,4.3114,331.3
850.0,12.984383,4.3067,331.4
851.0,13.467717,4.3020,331.4
852.0,13.982252,4.2973,331.5
853.0,14.468039,4.2925,331.5
