Repository: lloxxa/DOI-10.3389-fphy.2024.1412352

# Sucker analysis

This project studies the adhesion of arrays of millimeter-sized suction cups made from polydimethylsiloxane. Repository contains both data obtained in this project and code used to analyse said data.

## <a name="Measurements"></a> Measurements

All measurements were performed using an Anton Paar MCR-501 rheometer. A glass plate accessory (P-PTD120/GL) was used as a countersurface to the suction cups. Samples were glued to a custom-made 3D-printed probe. A sample was placed on the countersurface with the cups facing down after which glue was placed on the sample (1).

File: Raw data/Maaike/Niet in thesis/normal/Eco_P3_FN4_v_2minFN_0deg_onespeed/Eco_P3_FN4_v_2minFN_0deg_onespeed_Interval_119.csv
Point No.,Normal Force [N],Gap [mm],Time [s]
1.0,4.004034,11.0392,5033
2.0,3.997803,11.0417,5033
3.0,3.976645,11.0468,5033
4.0,3.816483,11.0631,5033
5.0,3.686647,11.0763,5033
6.0,3.617099,11.0830,5033
7.0,3.450402,11.1012,5033
8.0,3.388191,11.1078,5033
9.0,3.229325,11.1261,5033
10.0,3.170476,11.1327,5033
11.0,3.021187,11.1510,5033
12.0,2.963544,11.1576,5033
13.0,2.817693,11.1754,5033
14.0,2.764083,11.1825,5033
15.0,2.625504,11.2007,5033
16.0,2.571240,11.2073,5033
17.0,2.435080,11.2250,5033
18.0,2.380597,11.2316,5033
19.0,2.257534,11.2501,5033
20.0,2.211887,11.2567,5033
21.0,2.092725,11.2748,5033
22.0,2.043384,11.2814,5033
23.0,1.957515,11.2945,5033
24.0,1.829447,11.3113,5033
25.0,1.780159,11.3188,5033
26.0,1.649742,11.3362,5033
27.0,1.601724,11.3438,5033
28.0,1.476818,11.3611,5033
29.0,1.428558,11.3686,5033
30.0,1.301923,11.3866,5033
31.0,1.253787,11.3941,5033
32.0,1.136544,11.4109,5033
33.0,1.091344,11.4184,5033
34.0,0.970738,11.4364,5033
35.0,0.925168,11.4433,5033
36.0,0.810721,11.4607,5033
37.0,0.766763,11.4682,5033
38.0,0.653248,11.4858,5034
39.0,0.607156,11.4937,5034
40.0,0.485998,11.5105,5034
41.0,0.443127,11.5180,5034
42.0,0.343781,11.5360,5034
43.0,0.308867,11.5429,5034
44.0,0.213965,11.5608,5034
45.0,0.177378,11.5683,5034
46.0,0.084337,11.5853,5034
47.0,0.046842,11.5934,5034
48.0,-0.046477,11.6102,5034
49.0,-0.078292,11.6183,5034
50.0,-0.158143,11.6351,5034
51.0,-0.186193,11.6426,5034
52.0,-0.270901,11.6600,5034
53.0,-0.305263,11.6675,5034
54.0,-0.392683,11.6852,5034
55.0,-0.427098,11.6925,5034
56.0,-0.505409,11.7099,5034
57.0,-0.537387,11.7166,5034
58.0,-0.616802,11.7348,5034
59.0,-0.648066,11.7423,5034
60.0,-0.725092,11.7598,5034
61.0,-0.755053,11.7656,5034
62.0,-0.831426,11.7847,5034
63.0,-0.860471,11.7922,5034
64.0,-0.932224,11.8088,5034
65.0,-0.957363,11.8160,5034
66.0,-1.028787,11.8346,5034
67.0,-1.052776,11.8421,5034
68.0,-1.112736,11.8596,5034
69.0,-1.137270,11.8662,5034
70.0,-1.188040,11.8845,5034
71.0,-1.212182,11.8920,5034
72.0,-1.256159,11.9086,5034
73.0,-1.276463,11.9161,5034
74.0,-1.336177,11.9342,5034
75.0,-1.358706,11.9404,5034
76.0,-1.412560,11.9585,5034
77.0,-1.432735,11.9662,5034
78.0,-1.473380,11.9829,5035
79.0,-1.490208,11.9904,5035
80.0,-1.536080,12.0082,5035
81.0,-1.555431,12.0150,5035
82.0,-1.602313,12.0328,5035
83.0,-1.620862,12.0395,5035
84.0,-1.669722,12.0581,5035
85.0,-1.685843,12.0644,5035
86.0,-1.728862,12.0827,5035
87.0,-1.748230,12.0894,5035
88.0,-1.794301,12.1077,5035
89.0,-1.814737,12.1149,5035
90.0,-1.849884,12.1327,5035
91.0,-1.862107,12.1393,5035
92.0,-1.902521,12.1576,5035
93.0,-1.916228,12.1643,5035
94.0,-1.924511,12.1826,5035
95.0,-1.936054,12.1893,5035
96.0,-1.961783,12.2076,5035
97.0,-1.985280,12.2209,5035
98.0,-1.998053,12.2276,5035
99.0,-2.033852,12.2459,5035
100.0,-2.047092,12.2525,5035
101.0,-2.067473,12.2709,5035
102.0,-2.076091,12.2775,5035
103.0,-2.112133,12.2958,5035
104.0,-2.125716,12.3025,5035
105.0,-2.158081,12.3208,5035
106.0,-2.164298,12.3275,5035
107.0,-2.174761,12.3458,5035
108.0,-2.176566,12.3525,5035
109.0,-2.191925,12.3708,5035
110.0,-2.186836,12.3775,5035
111.0,-2.200272,12.3958,5035
112.0,-2.201868,12.4025,5035
113.0,-2.221225,12.4208,5035
114.0,-2.231098,12.4274,5035
115.0,-2.235663,12.4458,5035
116.0,-2.242246,12.4524,5035
117.0,-2.253962,12.4708,5035
118.0,-2.263061,12.4774,5036
119.0,-2.296014,12.4957,5036
120.0,-2.306829,12.5024,5036
121.0,-2.338073,12.5207,5036
122.0,-2.350549,12.5274,5036
123.0,-2.349597,12.5457,5036
124.0,-2.338508,12.5524,5036
125.0,-2.326976,12.5707,5036
126.0,-2.331152,12.5774,5036
127.0,-2.361187,12.5957,5036
128.0,-2.364105,12.6024,5036
129.0,-2.357043,12.6207,5036
130.0,-2.365647,12.6274,5036
131.0,-2.387778,12.6457,5036
132.0,-2.390749,12.6523,5036
133.0,-2.358775,12.6707,5036
134.0,-2.344208,12.6774,5036
135.0,-2.351855,12.6957,5036
136.0,-2.352825,12.7024,5036
137.0,-2.332631,12.7207,5036
138.0,-2.336549,12.7274,5036
139.0,-2.338999,12.7449,5036
140.0,-2.336908,12.7524,5036
141.0,-2.292046,12.7707,5036
142.0,-2.292719,12.7774,5036
143.0,-2.262066,12.7957,5036
144.0,-2.242632,12.8024,5036
145.0,-2.252115,12.8202,5036
146.0,-2.254622,12.8271,5036
147.0,-2.238834,12.8458,5036
148.0,-2.245666,12.8524,5036
149.0,-2.263774,12.8707,5036
150.0,-2.269535,12.8771,5036
151.0,-2.253763,12.8956,5036
152.0,-2.255963,12.9018,5036
153.0,-2.263049,12.9194,5036
154.0,-2.244874,12.9268,5036
155.0,-2.251576,12.9443,5036
156.0,-2.257008,12.9512,5036
157.0,-2.260013,12.9701,5036
158.0,-2.242846,12.9768,5037
159.0,-2.242624,12.9935,5037
160.0,-2.243649,13.0010,5037
161.0,-2.217708,13.0202,5037
162.0,-2.220400,13.0260,5037
163.0,-2.192912,13.0435,5037
164.0,-2.197378,13.0510,5037
165.0,-2.201349,13.0685,5037
166.0,-2.201299,13.0760,5037
167.0,-2.201207,13.0935,5037
168.0,-2.171801,13.1010,5037
169.0,-2.119075,13.1185,5037
170.0,-2.119381,13.1260,5037
171.0,-2.124960,13.1435,5037
172.0,-2.127407,13.1510,5037
173.0,-2.082106,13.1686,5037
174.0,-2.077964,13.1761,5037
175.0,-1.982360,13.1936,5037
176.0,-1.958842,13.2011,5037
177.0,-1.921190,13.2187,5037
178.0,-1.915790,13.2262,5037
179.0,-1.879753,13.2437,5037
180.0,-1.880660,13.2512,5037
181.0,-1.874521,13.2687,5037
182.0,-1.829918,13.2762,5037
183.0,-1.699464,13.2938,5037
184.0,-1.694517,13.3013,5037
185.0,-1.619616,13.3188,5037
186.0,-1.597446,13.3263,5037
187.0,-1.572163,13.3439,5037
188.0,-1.550660,13.3514,5037
189.0,-1.489006,13.3689,5037
190.0,-1.490495,13.3764,5037
191.0,-1.493414,13.3939,5037
192.0,-1.449533,13.4014,5037
193.0,-1.403503,13.4190,5037
194.0,-1.378797,13.4265,5037
195.0,-1.359060,13.4440,5037
196.0,-1.362457,13.4515,5037
197.0,-1.274757,13.4690,5037
198.0,-1.234134,13.4766,5038
199.0,-1.212782,13.4941,5038
200.0,-1.186039,13.5016,5038
201.0,-1.113860,13.5191,5038
202.0,-1.061771,13.5267,5038
203.0,-0.906138,13.5443,5038
204.0,-0.875074,13.5518,5038
205.0,-0.721972,13.5694,5038
206.0,-0.680439,13.5769,5038
207.0,-0.573818,13.5945,5038
208.0,-0.516934,13.6020,5038
209.0,-0.497214,13.6196,5038
210.0,-0.499480,13.6270,5038
211.0,-0.457932,13.6445,5038
212.0,-0.446445,13.6520,5038
213.0,-0.439878,13.6695,5038
214.0,-0.408603,13.6771,5038
215.0,-0.327508,13.6946,5038
216.0,-0.264685,13.7021,5038
217.0,-0.167642,13.7197,5038
218.0,-0.140800,13.7272,5038
219.0,-0.058522,13.7448,5038
220.0,-0.023321,13.7523,5038
221.0,-0.009316,13.7698,5038
222.0,-0.008013,13.7773,5038
223.0,-0.010071,13.7948,5038
224.0,-0.009239,13.8023,5038
225.0,-0.008103,13.8198,5038
226.0,-0.011203,13.8273,5038
227.0,-0.010734,13.8448,5038
228.0,-0.010876,13.8523,5038
229.0,-0.009783,13.8698,5038
230.0,-0.009952,13.8771,5038
231.0,-0.008923,13.8948,5038
232.0,-0.010600,13.9019,5038
233.0,-0.010736,13.9190,5038
234.0,-0.009850,13.9273,5038
235.0,-0.008510,13.9447,5038
236.0,-0.011468,13.9519,5038
237.0,-0.008526,13.9693,5038
238.0,-0.010071,13.9771,5039
239.0,-0.009503,13.9947,5039
240.0,-0.009016,14.0009,5039
241.0,-0.008327,14.0193,5039
242.0,-0.010870,14.0267,5039
243.0,-0.007715,14.0437,5039
244.0,-0.009579,14.0509,5039
245.0,-0.008366,14.0692,5039
246.0,-0.009717,14.0771,5039
247.0,-0.010780,14.0937,5039
248.0,-0.009773,14.1008,5039
249.0,-0.008394,14.1185,5039
250.0,-0.007496,14.1258,5039
251.0,-0.008229,14.1433,5039
252.0,-0.010189,14.1509,5039
253.0,-0.009330,14.1683,5039
254.0,-0.011005,14.1763,5039
255.0,-0.009137,14.1937,5039
256.0,-0.009383,14.2008,5039
257.0,-0.008254,14.2185,5039
258.0,-0.008874,14.2258,5039
259.0,-0.007245,14.2433,5039
260.0,-0.010683,14.2509,5039
261.0,-0.008372,14.2683,5039
262.0,-0.008409,14.2763,5039
263.0,-0.009300,14.2937,5039
264.0,-0.008123,14.3008,5039
265.0,-0.008034,14.3185,5039
266.0,-0.010258,14.3258,5039
267.0,-0.009445,14.3433,5039
268.0,-0.008279,14.3509,5039
269.0,-0.009235,14.3683,5039
270.0,-0.009937,14.3763,5039
271.0,-0.008002,14.3937,5039
272.0,-0.008570,14.4008,5039
273.0,-0.007566,14.4185,5039
274.0,-0.009114,14.4263,5039
275.0,-0.010288,14.4437,5039
276.0,-0.011944,14.4509,5039
277.0,-0.009532,14.4685,5039
278.0,-0.008768,14.4763,5040
279.0,-0.008103,14.4937,5040
280.0,-0.007777,14.5009,5040
281.0,-0.007172,14.5185,5040
282.0,-0.010375,14.5263,5040
283.0,-0.008122,14.5437,5040
284.0,-0.010545,14.5509,5040
285.0,-0.007448,14.5685,5040
286.0,-0.009034,14.5763,5040
287.0,-0.009747,14.5937,5040
288.0,-0.008898,14.6009,5040
289.0,-0.008163,14.6185,5040
290.0,-0.008432,14.6264,5040
291.0,-0.008292,14.6437,5040
292.0,-0.009194,14.6509,5040
293.0,-0.007685,14.6685,5040
294.0,-0.008866,14.6764,5040
295.0,-0.011444,14.6937,5040
296.0,-0.008765,14.7009,5040
297.0,-0.007699,14.7190,5040
298.0,-0.006789,14.7264,5040
299.0,-0.008060,14.7440,5040
300.0,-0.008959,14.7509,5040
301.0,-0.007727,14.7685,5040
302.0,-0.010037,14.7763,5040
303.0,-0.010729,14.7937,5040
304.0,-0.008033,14.8009,5040
305.0,-0.007704,14.8185,5040
306.0,-0.007776,14.8256,5040
307.0,-0.007070,14.8437,5040
308.0,-0.008518,14.8509,5040
309.0,-0.007730,14.8683,5040
310.0,-0.009853,14.8756,5040
311.0,-0.010908,14.8937,5040
312.0,-0.008210,14.9008,5040
313.0,-0.008963,14.9185,5040
314.0,-0.005996,14.9258,5040
315.0,-0.007889,14.9433,5040
316.0,-0.008440,14.9509,5040
317.0,-0.006333,14.9675,5040
318.0,-0.007139,14.9763,5041
319.0,-0.009992,14.9937,5041

File: Raw data/Maaike/Niet in thesis/normal/Eco_P3_FN4_v_2minFN_0deg_onespeed/Eco_P3_FN4_v_2minFN_0deg_onespeed_Interval_121.csv
Point No.,Normal Force [N],Gap [mm],Time [s]
1.0,-0.008461,15.0132,5041
2.0,-0.008582,14.9631,5042
3.0,-0.008178,14.9130,5042
4.0,-0.009073,14.8628,5043
5.0,-0.008395,14.8126,5043
6.0,-0.009463,14.7626,5044
7.0,-0.008789,14.7125,5044
8.0,-0.008795,14.6623,5045
9.0,-0.008700,14.6120,5045
10.0,-0.008738,14.5619,5046
11.0,-0.009296,14.5116,5046
12.0,-0.009471,14.4614,5047
13.0,-0.008706,14.4112,5047
14.0,-0.009025,14.3610,5048
15.0,-0.008814,14.3108,5048
16.0,-0.008798,14.2605,5049
17.0,-0.009195,14.2103,5049
18.0,-0.009205,14.1603,5050
19.0,-0.008618,14.1101,5050
20.0,-0.009103,14.0599,5051
21.0,-0.009251,14.0097,5051
22.0,-0.009083,13.9596,5052
23.0,-0.008971,13.9096,5052
24.0,-0.009092,13.8594,5053
25.0,-0.009322,13.8093,5053
26.0,-0.009524,13.7591,5054
27.0,-0.009381,13.7091,5054
28.0,-0.009915,13.6588,5055
29.0,-0.008643,13.6087,5055
30.0,-0.008960,13.5583,5056
31.0,-0.009577,13.5083,5056
32.0,-0.008737,13.4580,5057
33.0,-0.009505,13.4077,5057
34.0,-0.009952,13.3574,5058
35.0,-0.009949,13.3074,5058
36.0,-0.009084,13.2571,5059
37.0,-0.008561,13.2069,5059
38.0,-0.009522,13.1567,5060
39.0,-0.010287,13.1067,5060
40.0,-0.009652,13.0566,5061
41.0,-0.009385,13.0064,5061
42.0,-0.009908,12.9562,5062
43.0,-0.009496,12.9060,5062
44.0,-0.009177,12.8561,5063
45.0,-0.010236,12.8059,5063
46.0,-0.009393,12.7557,5064
47.0,-0.010172,12.7055,5064
48.0,-0.009853,12.6554,5065
49.0,-0.009737,12.6052,5065
50.0,-0.009372,12.5549,5066
51.0,-0.009298,12.5047,5066
52.0,-0.010048,12.4546,5067
53.0,-0.010314,12.4044,5067
54.0,-0.010468,12.3541,5068
55.0,-0.010602,12.3038,5068
56.0,-0.011435,12.2537,5069
57.0,-0.011259,12.2036,5069
58.0,-0.012095,12.1533,5070
59.0,-0.011930,12.1032,5070
60.0,-0.012189,12.0531,5071
61.0,-0.011550,12.0030,5071
62.0,0.000064,11.9529,5072
63.0,0.071540,11.9027,5072
64.0,0.206459,11.8526,5073
65.0,0.357908,11.8027,5073
66.0,0.531174,11.7526,5074
67.0,0.710899,11.7026,5074
68.0,0.867877,11.6524,5075
69.0,1.002680,11.6023,5075
70.0,1.114220,11.5522,5076
71.0,1.230535,11.5020,5076
72.0,1.379101,11.4518,5077
73.0,1.599705,11.4018,5077
74.0,1.881801,11.3517,5078
75.0,2.194784,11.3017,5078
76.0,2.520826,11.2517,5079
77.0,2.881393,11.2018,5079
78.0,3.257257,11.1518,5080
79.0,3.652687,11.1019,5080

File: Raw data/Maaike/Niet in thesis/normal/Eco_P3_FN4_v_2minFN_0deg_onespeed/Eco_P3_FN4_v_2minFN_0deg_onespeed_Interval_127.csv
Point No.,Normal Force [N],Gap [mm],Time [s]
1.0,3.981330,11.0430,5369
2.0,3.977785,11.0448,5369
3.0,3.925876,11.0523,5369
4.0,3.811454,11.0645,5369
5.0,3.678680,11.0770,5369
6.0,3.552779,11.0902,5369
7.0,3.441638,11.1018,5369
8.0,3.326124,11.1151,5369
9.0,3.220012,11.1266,5369
10.0,3.110945,11.1397,5369
11.0,3.012501,11.1516,5369
12.0,2.907801,11.1648,5369
13.0,2.810597,11.1763,5369
14.0,2.707480,11.1891,5369
15.0,2.617069,11.2013,5369
16.0,2.516763,11.2143,5369
17.0,2.427592,11.2256,5369
18.0,2.331325,11.2385,5369
19.0,2.252122,11.2506,5369
20.0,2.168314,11.2638,5369
21.0,2.088073,11.2759,5369
22.0,2.037901,11.2831,5369
23.0,1.907633,11.3004,5369
24.0,1.821927,11.3120,5369
25.0,1.729951,11.3258,5369
26.0,1.643759,11.3374,5369
27.0,1.553255,11.3507,5369
28.0,1.467862,11.3618,5369
29.0,1.378009,11.3756,5369
30.0,1.294944,11.3872,5369
31.0,1.209196,11.4005,5369
32.0,1.128509,11.4130,5369
33.0,1.045381,11.4246,5369
34.0,0.963005,11.4379,5369
35.0,0.880549,11.4503,5370
36.0,0.803966,11.4628,5370
37.0,0.718495,11.4752,5370
38.0,0.646201,11.4877,5370
39.0,0.558200,11.4993,5370
40.0,0.477846,11.5117,5370
41.0,0.402599,11.5242,5370
42.0,0.336831,11.5367,5370
43.0,0.273004,11.5491,5370
44.0,0.208776,11.5616,5370
45.0,0.140501,11.5740,5370
46.0,0.077846,11.5865,5370
47.0,0.011918,11.5990,5370
48.0,-0.048901,11.6114,5370
49.0,-0.107746,11.6239,5370
50.0,-0.162096,11.6364,5370
51.0,-0.222919,11.6488,5370
52.0,-0.288294,11.6613,5370
53.0,-0.340830,11.6738,5370
54.0,-0.397879,11.6862,5370
55.0,-0.454606,11.6987,5370
56.0,-0.509291,11.7112,5370
57.0,-0.568491,11.7236,5370
58.0,-0.621193,11.7361,5370
59.0,-0.679641,11.7486,5370
60.0,-0.728797,11.7610,5370
61.0,-0.783698,11.7735,5370
62.0,-0.833165,11.7860,5370
63.0,-0.885799,11.7984,5370
64.0,-0.936614,11.8109,5370
65.0,-0.987357,11.8234,5370
66.0,-1.031654,11.8358,5370
67.0,-1.076015,11.8479,5370
68.0,-1.115817,11.8603,5370
69.0,-1.159074,11.8731,5370
70.0,-1.192897,11.8858,5370
71.0,-1.232380,11.8978,5370
72.0,-1.260683,11.9102,5370
73.0,-1.297777,11.9230,5370
74.0,-1.337377,11.9356,5370
75.0,-1.376571,11.9477,5371
76.0,-1.413441,11.9600,5371
77.0,-1.447218,11.9729,5371
78.0,-1.471453,11.9850,5371
79.0,-1.503164,11.9977,5371
80.0,-1.536907,12.0100,5371
81.0,-1.568244,12.0224,5371
82.0,-1.599038,12.0354,5371
83.0,-1.633991,12.0474,5371
84.0,-1.663263,12.0599,5371
85.0,-1.700250,12.0727,5371
86.0,-1.731018,12.0848,5371
87.0,-1.762793,12.0975,5371
88.0,-1.793648,12.1099,5371
89.0,-1.825305,12.1223,5371
90.0,-1.856714,12.1353,5371
91.0,-1.887419,12.1472,5371
92.0,-1.909864,12.1597,5371
93.0,-1.894540,12.1726,5371
94.0,-1.915453,12.1847,5371
95.0,-1.944107,12.1974,5371
96.0,-1.971174,12.2098,5371
97.0,-1.998419,12.2222,5371
98.0,-2.027544,12.2359,5371
99.0,-2.047073,12.2471,5371
100.0,-2.051850,12.2605,5371
101.0,-2.075734,12.2725,5371
102.0,-2.099672,12.2854,5371
103.0,-2.120679,12.2966,5371
104.0,-2.141459,12.3106,5371
105.0,-2.148189,12.3221,5371
106.0,-2.161217,12.3358,5371
107.0,-2.157307,12.3462,5371
108.0,-2.173250,12.3604,5371
109.0,-2.188814,12.3725,5371
110.0,-2.179969,12.3854,5371
111.0,-2.175264,12.3965,5371
112.0,-2.197695,12.4106,5371
113.0,-2.217885,12.4212,5371
114.0,-2.238413,12.4358,5371
115.0,-2.241944,12.4462,5372
116.0,-2.245161,12.4596,5372
117.0,-2.238958,12.4724,5372
118.0,-2.243181,12.4853,5372
119.0,-2.249752,12.4972,5372
120.0,-2.272152,12.5105,5372
121.0,-2.289942,12.5215,5372
122.0,-2.296760,12.5357,5372
123.0,-2.303788,12.5472,5372
124.0,-2.323720,12.5596,5372
125.0,-2.341723,12.5714,5372
126.0,-2.337239,12.5850,5372
127.0,-2.335566,12.5964,5372
128.0,-2.355556,12.6095,5372
129.0,-2.371593,12.6214,5372
130.0,-2.392103,12.6349,5372
131.0,-2.408828,12.6464,5372
132.0,-2.400910,12.6595,5372
133.0,-2.417209,12.6714,5372
134.0,-2.424425,12.6849,5372
135.0,-2.405274,12.6964,5372
136.0,-2.403563,12.7095,5372
137.0,-2.393131,12.7214,5372
138.0,-2.407355,12.7349,5372
139.0,-2.422068,12.7464,5372
140.0,-2.436758,12.7595,5372
141.0,-2.436758,12.7714,5372
142.0,-2.426455,12.7849,5372
143.0,-2.431653,12.7964,5372
144.0,-2.408351,12.8095,5372
145.0,-2.356239,12.8214,5372
146.0,-2.348853,12.8350,5372
147.0,-2.356664,12.8464,5372
148.0,-2.357609,12.8594,5372
149.0,-2.300946,12.8715,5372
150.0,-2.273397,12.8850,5372
151.0,-2.281300,12.8965,5372
152.0,-2.274184,12.9096,5372
153.0,-2.265354,12.9212,5372
154.0,-2.246184,12.9350,5372
155.0,-2.249953,12.9462,5373
156.0,-2.236143,12.9595,5373
157.0,-2.231158,12.9715,5373
158.0,-2.205801,12.9845,5373
159.0,-2.214810,12.9965,5373
160.0,-2.226460,13.0096,5373
161.0,-2.231817,13.0212,5373
162.0,-2.240521,13.0350,5373
163.0,-2.241601,13.0462,5373
164.0,-2.244830,13.0595,5373
165.0,-2.237633,13.0715,5373
166.0,-2.214694,13.0845,5373
167.0,-2.222172,13.0965,5373
168.0,-2.194046,13.1095,5373
169.0,-2.197724,13.1212,5373
170.0,-2.202851,13.1345,5373
171.0,-2.204325,13.1462,5373
172.0,-2.187762,13.1595,5373
173.0,-2.156875,13.1712,5373
174.0,-2.154798,13.1846,5373
175.0,-2.158848,13.1962,5373
176.0,-2.161510,13.2096,5373
177.0,-2.120313,13.2212,5373
178.0,-2.018273,13.2346,5373
179.0,-1.995026,13.2463,5373
180.0,-1.997038,13.2597,5373
181.0,-1.996321,13.2713,5373
182.0,-1.970462,13.2847,5373
183.0,-1.865239,13.2964,5373
184.0,-1.786897,13.3098,5373
185.0,-1.761098,13.3215,5373
186.0,-1.737451,13.3353,5373
187.0,-1.678960,13.3465,5373
188.0,-1.614714,13.3599,5373
189.0,-1.550797,13.3710,5373
190.0,-1.507051,13.3849,5373
191.0,-1.497404,13.3969,5373
192.0,-1.451765,13.4091,5373
193.0,-1.371344,13.4217,5373
194.0,-1.360462,13.4356,5373
195.0,-1.319241,13.4459,5374
196.0,-1.316119,13.4601,5374
197.0,-1.320084,13.4720,5374
198.0,-1.287968,13.4851,5374
199.0,-1.272944,13.4971,5374
200.0,-1.272468,13.5084,5374
201.0,-1.235068,13.5209,5374
202.0,-1.179723,13.5357,5374
203.0,-1.140961,13.5468,5374
204.0,-1.106524,13.5602,5374
205.0,-0.854329,13.5714,5374
206.0,-0.715665,13.5846,5374
207.0,-0.583610,13.5975,5374
208.0,-0.550151,13.6097,5374
209.0,-0.502708,13.6214,5374
210.0,-0.446600,13.6344,5374
211.0,-0.442892,13.6464,5374
212.0,-0.377611,13.6590,5374
213.0,-0.306693,13.6717,5374
214.0,-0.260532,13.6840,5374
215.0,-0.207280,13.6970,5374
216.0,-0.124470,13.7091,5374
217.0,-0.115584,13.7216,5374
218.0,-0.067059,13.7346,5374
219.0,-0.012563,13.7467,5374
220.0,-0.007893,13.7593,5374
221.0,-0.010914,13.7719,5374
222.0,-0.008308,13.7842,5374
223.0,-0.009598,13.7971,5374
224.0,-0.010245,13.8092,5374
225.0,-0.007184,13.8217,5374
226.0,-0.011793,13.8347,5374
227.0,-0.008515,13.8467,5374
228.0,-0.008786,13.8593,5374
229.0,-0.009496,13.8719,5374
230.0,-0.010536,13.8842,5374
231.0,-0.010047,13.8971,5374
232.0,-0.010342,13.9092,5374
233.0,-0.009725,13.9217,5374
234.0,-0.008952,13.9347,5374
235.0,-0.010607,13.9467,5375
236.0,-0.009255,13.9593,5375
237.0,-0.011703,13.9712,5375
238.0,-0.009073,13.9842,5375
239.0,-0.011168,13.9967,5375
240.0,-0.010012,14.0086,5375
241.0,-0.007380,14.0217,5375
242.0,-0.011718,14.0341,5375
243.0,-0.009428,14.0465,5375
244.0,-0.007887,14.0592,5375
245.0,-0.008953,14.0712,5375
246.0,-0.009592,14.0842,5375
247.0,-0.010634,14.0967,5375
248.0,-0.009283,14.1086,5375
249.0,-0.009822,14.1212,5375
250.0,-0.011803,14.1341,5375
251.0,-0.007497,14.1465,5375
252.0,-0.008504,14.1586,5375
253.0,-0.008631,14.1712,5375
254.0,-0.010454,14.1841,5375
255.0,-0.010959,14.1967,5375
256.0,-0.008691,14.2086,5375
257.0,-0.007825,14.2210,5375
258.0,-0.008479,14.2341,5375
259.0,-0.009001,14.2460,5375
260.0,-0.009434,14.2586,5375
261.0,-0.009438,14.2712,5375
262.0,-0.009250,14.2841,5375
263.0,-0.011101,14.2965,5375
264.0,-0.008153,14.3085,5375
265.0,-0.009282,14.3212,5375
266.0,-0.012587,14.3341,5375
267.0,-0.009564,14.3465,5375
268.0,-0.009147,14.3586,5375
269.0,-0.008500,14.3712,5375
270.0,-0.010283,14.3842,5375
271.0,-0.010602,14.3965,5375
272.0,-0.010188,14.4086,5375
273.0,-0.009159,14.4217,5375
274.0,-0.011021,14.4341,5375
275.0,-0.008316,14.4457,5376
276.0,-0.007462,14.4583,5376
277.0,-0.009510,14.4712,5376
278.0,-0.010691,14.4842,5376
279.0,-0.008985,14.4958,5376
280.0,-0.007872,14.5079,5376
281.0,-0.010012,14.5217,5376
282.0,-0.008266,14.5341,5376
283.0,-0.007605,14.5457,5376
284.0,-0.009530,14.5592,5376
285.0,-0.007524,14.5703,5376
286.0,-0.009971,14.5842,5376
287.0,-0.009119,14.5967,5376
288.0,-0.008759,14.6086,5376
289.0,-0.007827,14.6217,5376
290.0,-0.010920,14.6341,5376
291.0,-0.009361,14.6457,5376
292.0,-0.008596,14.6583,5376
293.0,-0.009846,14.6703,5376
294.0,-0.009591,14.6833,5376
295.0,-0.009761,14.6958,5376
296.0,-0.009345,14.7079,5376
297.0,-0.006096,14.7208,5376
298.0,-0.010207,14.7331,5376
299.0,-0.008264,14.7457,5376
300.0,-0.008308,14.7583,5376
301.0,-0.008865,14.7703,5376
302.0,-0.007962,14.7827,5376
303.0,-0.008232,14.7957,5376
304.0,-0.010202,14.8079,5376
305.0,-0.006787,14.8202,5376
306.0,-0.010980,14.8331,5376
307.0,-0.006399,14.8457,5376
308.0,-0.008645,14.8579,5376
309.0,-0.008286,14.8702,5376
310.0,-0.006312,14.8827,5376
311.0,-0.011083,14.8957,5376
312.0,-0.009504,14.9077,5376
313.0,-0.008580,14.9202,5376
314.0,-0.011780,14.9327,5376
315.0,-0.008010,14.9452,5377
316.0,-0.007832,14.9579,5377
317.0,-0.009813,14.9702,5377
318.0,-0.009419,14.9827,5377
319.0,-0.009086,14.9952,5377

File: Raw data/Maaike/Niet in thesis/normal/Eco_P3_FN4_v_2minFN_0deg_onespeed/Eco_P3_FN4_v_2minFN_0deg_onespeed_Interval_129.csv
Point No.,Normal Force [N],Gap [mm],Time [s]
1.0,-0.009093,15.0169,5377
2.0,-0.009793,14.9667,5378
3.0,-0.008689,14.9166,5378
4.0,-0.008891,14.8666,5379
5.0,-0.009144,14.8164,5379
6.0,-0.009293,14.7662,5380
7.0,-0.009635,14.7160,5380
8.0,-0.009380,14.6661,5381
9.0,-0.009127,14.6158,5381
10.0,-0.009333,14.5655,5382
11.0,-0.008672,14.5152,5382
12.0,-0.008943,14.4651,5383
13.0,-0.008819,14.4149,5383
14.0,-0.008708,14.3646,5384
15.0,-0.009047,14.3143,5384
16.0,-0.008848,14.2642,5385
17.0,-0.009125,14.2141,5385
18.0,-0.008359,14.1639,5386
19.0,-0.008433,14.1136,5386
20.0,-0.009289,14.0635,5387
21.0,-0.009000,14.0135,5387
22.0,-0.008914,13.9634,5388
23.0,-0.009319,13.9132,5388
24.0,-0.009012,13.8630,5389
25.0,-0.008792,13.8131,5389
26.0,-0.009197,13.7629,5390
27.0,-0.008612,13.7127,5390
28.0,-0.008853,13.6624,5391
29.0,-0.009008,13.6124,5391
30.0,-0.009138,13.5621,5392
31.0,-0.009485,13.5118,5392
32.0,-0.008723,13.4615,5393
33.0,-0.009097,13.4114,5393
34.0,-0.009328,13.3612,5394
35.0,-0.008941,13.3110,5394
36.0,-0.009286,13.2607,5395
37.0,-0.009575,13.2106,5395
38.0,-0.009734,13.1604,5396
39.0,-0.009084,13.1103,5396
40.0,-0.009330,13.0601,5397
41.0,-0.009706,13.0099,5397
42.0,-0.010083,12.9599,5398
43.0,-0.009287,12.9098,5398
44.0,-0.010115,12.8596,5399
45.0,-0.009775,12.8094,5399
46.0,-0.009938,12.7594,5400
47.0,-0.009939,12.7092,5400
48.0,-0.010274,12.6590,5401
49.0,-0.009708,12.6088,5401
50.0,-0.010073,12.5586,5402
51.0,-0.010664,12.5084,5402
52.0,-0.009927,12.4581,5403
53.0,-0.010570,12.4079,5403
54.0,-0.010543,12.3578,5404
55.0,-0.010659,12.3075,5404
56.0,-0.010868,12.2573,5405
57.0,-0.010696,12.2071,5405
58.0,-0.010853,12.1570,5406
59.0,-0.011530,12.1069,5406
60.0,-0.011937,12.0567,5407
61.0,-0.012132,12.0065,5407
62.0,-0.002782,11.9564,5408
63.0,0.062398,11.9065,5408
64.0,0.195212,11.8564,5409
65.0,0.345669,11.8062,5409
66.0,0.514075,11.7562,5410
67.0,0.697904,11.7064,5410
68.0,0.853991,11.6562,5411
69.0,0.990639,11.6060,5411
70.0,1.103405,11.5558,5412
71.0,1.218651,11.5058,5412
72.0,1.363978,11.4556,5413
73.0,1.577279,11.4054,5413
74.0,1.857623,11.3553,5414
75.0,2.170230,11.3054,5414
76.0,2.490704,11.2554,5415
77.0,2.850349,11.2055,5415
78.0,3.224169,11.1554,5416
79.0,3.616569,11.1055,5416

File: Raw data/Maaike/Niet in thesis/normal/Eco_P3_FN4_v_2minFN_0deg_onespeed/Eco_P3_FN4_v_2minFN_0deg_onespeed_Interval_131.csv
Point No.,Normal Force [N],Gap [mm],Time [s]
1.0,3.984654,11.0424,5537
2.0,3.979393,11.0438,5537
3.0,3.961930,11.0475,5537
4.0,3.805991,11.0639,5537
5.0,3.672827,11.0769,5537
6.0,3.603407,11.0838,5537
7.0,3.437621,11.1013,5537
8.0,3.374690,11.1087,5537
9.0,3.218055,11.1261,5537
10.0,3.156108,11.1337,5537
11.0,3.009349,11.1509,5537
12.0,2.949222,11.1588,5537
13.0,2.804238,11.1763,5537
14.0,2.751825,11.1833,5537
15.0,2.613434,11.2008,5537
16.0,2.560197,11.2082,5537
17.0,2.425136,11.2256,5537
18.0,2.372319,11.2333,5537
19.0,2.250378,11.2505,5537
20.0,2.203945,11.2584,5537
21.0,2.085093,11.2759,5537
22.0,2.035116,11.2829,5537
23.0,1.947387,11.2949,5537
24.0,1.817857,11.3129,5537
25.0,1.769614,11.3196,5537
26.0,1.640355,11.3380,5537
27.0,1.592607,11.3443,5537
28.0,1.466046,11.3625,5537
29.0,1.418526,11.3692,5537
30.0,1.292715,11.3874,5537
31.0,1.246316,11.3945,5537
32.0,1.129004,11.4125,5537
33.0,1.083014,11.4192,5537
34.0,0.963238,11.4377,5538
35.0,0.916522,11.4443,5538
36.0,0.801065,11.4623,5538
37.0,0.759027,11.4690,5538
38.0,0.642538,11.4875,5538
39.0,0.597360,11.4941,5538
40.0,0.476648,11.5122,5538
41.0,0.433718,11.5188,5538
42.0,0.335876,11.5373,5538
43.0,0.301893,11.5439,5538
44.0,0.206187,11.5620,5538
45.0,0.171206,11.5691,5538
46.0,0.075138,11.5871,5538
47.0,0.038686,11.5938,5538
48.0,-0.052564,11.6118,5538
49.0,-0.082647,11.6189,5538
50.0,-0.166970,11.6370,5538
51.0,-0.192811,11.6436,5538
52.0,-0.284244,11.6621,5538
53.0,-0.311316,11.6688,5538
54.0,-0.400718,11.6868,5538
55.0,-0.431967,11.6935,5538
56.0,-0.512429,11.7116,5538
57.0,-0.542392,11.7182,5538
58.0,-0.622196,11.7367,5538
59.0,-0.653983,11.7434,5538
60.0,-0.731009,11.7614,5538
61.0,-0.760199,11.7681,5538
62.0,-0.835569,11.7866,5538
63.0,-0.865947,11.7932,5538
64.0,-0.935331,11.8113,5538
65.0,-0.962223,11.8172,5538
66.0,-1.034813,11.8365,5538
67.0,-1.058213,11.8431,5538
68.0,-1.118317,11.8603,5538
69.0,-1.140557,11.8671,5538
70.0,-1.193557,11.8860,5538
71.0,-1.217452,11.8930,5538
72.0,-1.263539,11.9111,5538
73.0,-1.281817,11.9178,5538
74.0,-1.338294,11.9356,5539
75.0,-1.360532,11.9417,5539
76.0,-1.416649,11.9600,5539
77.0,-1.435959,11.9667,5539
78.0,-1.472787,11.9850,5539
79.0,-1.491632,11.9919,5539
80.0,-1.539729,12.0100,5539
81.0,-1.557842,12.0169,5539
82.0,-1.606774,12.0354,5539
83.0,-1.625342,12.0415,5539
84.0,-1.674204,12.0598,5539
85.0,-1.694286,12.0665,5539
86.0,-1.739482,12.0848,5539
87.0,-1.760363,12.0915,5539
88.0,-1.806801,12.1099,5539
89.0,-1.824168,12.1167,5539
90.0,-1.866871,12.1347,5539
91.0,-1.883817,12.1414,5539
92.0,-1.915060,12.1597,5539
93.0,-1.908082,12.1664,5539
94.0,-1.931572,12.1847,5539
95.0,-1.947459,12.1914,5539
96.0,-1.986808,12.2097,5539
97.0,-2.002060,12.2222,5539
98.0,-2.015111,12.2296,5539
99.0,-2.052676,12.2471,5539
100.0,-2.067629,12.2546,5539
101.0,-2.080851,12.2725,5539
102.0,-2.091597,12.2796,5539
103.0,-2.114137,12.2971,5539
104.0,-2.109276,12.3046,5539
105.0,-2.129878,12.3221,5539
106.0,-2.142024,12.3297,5539
107.0,-2.161711,12.3471,5539
108.0,-2.160758,12.3551,5539
109.0,-2.140864,12.3725,5539
110.0,-2.114634,12.3796,5539
111.0,-2.122535,12.3973,5539
112.0,-2.132216,12.4046,5539
113.0,-2.159431,12.4221,5539
114.0,-2.168013,12.4297,5540
115.0,-2.168587,12.4471,5540
116.0,-2.176965,12.4551,5540
117.0,-2.184969,12.4725,5540
118.0,-2.193717,12.4795,5540
119.0,-2.222277,12.4972,5540
120.0,-2.232934,12.5045,5540
121.0,-2.263682,12.5220,5540
122.0,-2.275588,12.5296,5540
123.0,-2.303656,12.5470,5540
124.0,-2.315655,12.5550,5540
125.0,-2.327725,12.5724,5540
126.0,-2.314889,12.5795,5540
127.0,-2.337495,12.5972,5540
128.0,-2.339124,12.6050,5540
129.0,-2.301808,12.6220,5540
130.0,-2.301013,12.6296,5540
131.0,-2.308324,12.6470,5540
132.0,-2.306909,12.6550,5540
133.0,-2.319870,12.6724,5540
134.0,-2.306277,12.6795,5540
135.0,-2.314781,12.6972,5540
136.0,-2.303011,12.7050,5540
137.0,-2.317612,12.7220,5540
138.0,-2.326226,12.7286,5540
139.0,-2.345004,12.7470,5540
140.0,-2.355231,12.7550,5540
141.0,-2.370031,12.7724,5540
142.0,-2.372599,12.7786,5540
143.0,-2.354233,12.7972,5540
144.0,-2.355514,12.8044,5540
145.0,-2.337574,12.8220,5540
146.0,-2.339765,12.8296,5540
147.0,-2.338862,12.8470,5540
148.0,-2.324910,12.8543,5540
149.0,-2.304770,12.8724,5540
150.0,-2.298460,12.8795,5540
151.0,-2.268441,12.8972,5540
152.0,-2.258946,12.9028,5540
153.0,-2.240613,12.9220,5540
154.0,-2.247422,12.9296,5541
155.0,-2.264273,12.9462,5541
156.0,-2.272014,12.9533,5541
157.0,-2.286398,12.9720,5541
158.0,-2.289506,12.9786,5541
159.0,-2.308650,12.9961,5541
160.0,-2.313695,13.0028,5541
161.0,-2.322497,13.0211,5541
162.0,-2.317980,13.0278,5541
163.0,-2.301024,13.0458,5541
164.0,-2.277338,13.0527,5541
165.0,-2.247390,13.0709,5541
166.0,-2.244479,13.0778,5541
167.0,-2.210523,13.0962,5541
168.0,-2.193576,13.1029,5541
169.0,-2.179350,13.1212,5541
170.0,-2.182320,13.1274,5541
171.0,-2.154899,13.1459,5541
172.0,-2.114567,13.1528,5541
173.0,-2.015633,13.1710,5541
174.0,-2.010691,13.1780,5541
175.0,-2.014938,13.1963,5541
176.0,-2.018775,13.2030,5541
177.0,-2.016839,13.2213,5541
178.0,-2.017046,13.2275,5541
179.0,-1.947056,13.2460,5541
180.0,-1.887065,13.2529,5541
181.0,-1.768754,13.2711,5541
182.0,-1.747879,13.2781,5541
183.0,-1.680701,13.2965,5541
184.0,-1.654306,13.3032,5541
185.0,-1.579141,13.3216,5541
186.0,-1.532902,13.3283,5541
187.0,-1.514072,13.3463,5541
188.0,-1.494837,13.3532,5541
189.0,-1.496146,13.3713,5541
190.0,-1.497577,13.3783,5541
191.0,-1.505197,13.3966,5541
192.0,-1.504961,13.4033,5541
193.0,-1.431916,13.4217,5541
194.0,-1.418228,13.4283,5542
195.0,-1.366033,13.4464,5542
196.0,-1.332528,13.4533,5542
197.0,-1.259568,13.4718,5542
198.0,-1.235768,13.4785,5542
199.0,-1.232778,13.4968,5542
200.0,-1.230023,13.5034,5542
201.0,-1.064373,13.5219,5542
202.0,-1.034038,13.5286,5542
203.0,-0.932365,13.5466,5542
204.0,-0.890260,13.5535,5542
205.0,-0.830624,13.5717,5542
206.0,-0.782111,13.5787,5542
207.0,-0.643063,13.5971,5542
208.0,-0.615801,13.6038,5542
209.0,-0.612511,13.6221,5542
210.0,-0.601259,13.6288,5542
211.0,-0.557978,13.6469,5542
212.0,-0.522492,13.6538,5542
213.0,-0.452734,13.6722,5542
214.0,-0.426690,13.6790,5542
215.0,-0.389902,13.6973,5542
216.0,-0.352821,13.7040,5542
217.0,-0.265956,13.7223,5542
218.0,-0.223914,13.7290,5542
219.0,-0.120453,13.7471,5542
220.0,-0.118999,13.7540,5542
221.0,-0.082833,13.7725,5542
222.0,-0.067269,13.7791,5542
223.0,-0.067124,13.7975,5542
224.0,-0.057695,13.8041,5542
225.0,-0.010715,13.8225,5542
226.0,-0.009970,13.8286,5542
227.0,-0.007356,13.8467,5542
228.0,-0.007473,13.8542,5542
229.0,-0.010164,13.8712,5542
230.0,-0.009783,13.8792,5542
231.0,-0.008238,13.8967,5542
232.0,-0.007079,13.9033,5542
233.0,-0.007305,13.9219,5542
234.0,-0.006665,13.9277,5543
235.0,-0.009716,13.9469,5543
236.0,-0.011011,13.9541,5543
237.0,-0.011519,13.9722,5543
238.0,-0.010401,13.9779,5543
239.0,-0.010269,13.9969,5543
240.0,-0.007883,14.0035,5543
241.0,-0.009532,14.0210,5543
242.0,-0.010182,14.0277,5543
243.0,-0.007904,14.0460,5543
244.0,-0.009059,14.0527,5543
245.0,-0.010419,14.0710,5543
246.0,-0.008525,14.0777,5543
247.0,-0.009609,14.0960,5543
248.0,-0.009550,14.1027,5543
249.0,-0.009698,14.1210,5543
250.0,-0.008471,14.1273,5543
251.0,-0.008214,14.1460,5543
252.0,-0.008655,14.1527,5543
253.0,-0.008674,14.1706,5543
254.0,-0.008618,14.1777,5543
255.0,-0.009212,14.1960,5543
256.0,-0.008924,14.2027,5543
257.0,-0.007858,14.2210,5543
258.0,-0.009341,14.2277,5543
259.0,-0.010096,14.2458,5543
260.0,-0.011249,14.2525,5543
261.0,-0.009076,14.2710,5543
262.0,-0.007978,14.2777,5543
263.0,-0.008583,14.2960,5543
264.0,-0.006466,14.3027,5543
265.0,-0.006140,14.3210,5543
266.0,-0.008287,14.3273,5543
267.0,-0.009008,14.3458,5543
268.0,-0.012416,14.3525,5543
269.0,-0.011111,14.3706,5543
270.0,-0.009421,14.3777,5543
271.0,-0.007168,14.3960,5543
272.0,-0.007905,14.4027,5543
273.0,-0.006729,14.4210,5543
274.0,-0.010122,14.4277,5544
275.0,-0.010118,14.4458,5544
276.0,-0.009620,14.4525,5544
277.0,-0.008101,14.4708,5544
278.0,-0.009772,14.4779,5544
279.0,-0.009990,14.4960,5544
280.0,-0.008868,14.5027,5544
281.0,-0.009789,14.5210,5544
282.0,-0.009868,14.5277,5544
283.0,-0.007273,14.5458,5544
284.0,-0.010090,14.5525,5544
285.0,-0.006417,14.5706,5544
286.0,-0.010571,14.5777,5544
287.0,-0.009964,14.5960,5544
288.0,-0.007709,14.6027,5544
289.0,-0.007420,14.6210,5544
290.0,-0.008246,14.6273,5544
291.0,-0.009590,14.6460,5544
292.0,-0.009430,14.6527,5544
293.0,-0.009311,14.6706,5544
294.0,-0.011204,14.6777,5544
295.0,-0.010135,14.6960,5544
296.0,-0.008553,14.7027,5544
297.0,-0.007680,14.7210,5544
298.0,-0.009256,14.7277,5544
299.0,-0.007848,14.7458,5544
300.0,-0.009590,14.7525,5544
301.0,-0.009028,14.7706,5544
302.0,-0.010188,14.7777,5544
303.0,-0.009019,14.7960,5544
304.0,-0.008751,14.8023,5544
305.0,-0.009373,14.8210,5544
306.0,-0.010372,14.8273,5544
307.0,-0.009578,14.8454,5544
308.0,-0.009747,14.8521,5544
309.0,-0.007612,14.8706,5544
310.0,-0.009369,14.8773,5544
311.0,-0.010228,14.8958,5544
312.0,-0.007982,14.9021,5544
313.0,-0.007239,14.9204,5544
314.0,-0.009294,14.9262,5545
315.0,-0.007865,14.9454,5545
316.0,-0.009013,14.9521,5545
317.0,-0.008789,14.9697,5545
318.0,-0.010850,14.9773,5545
319.0,-0.010335,14.9954,5545

File: Raw data/Maaike/Niet in thesis/normal/Eco_P3_FN4_v_2minFN_0deg_onespeed/Eco_P3_FN4_v_2minFN_0deg_onespeed_Interval_133.csv
Point No.,Normal Force [N],Gap [mm],Time [s]
1.0,-0.009095,15.0163,5545
2.0,-0.009586,14.9662,5546
3.0,-0.008741,14.9160,5546
4.0,-0.009336,14.8658,5547
5.0,-0.009335,14.8157,5547
6.0,-0.009769,14.7658,5548
7.0,-0.009550,14.7155,5548
8.0,-0.009340,14.6652,5549
9.0,-0.009338,14.6150,5549
10.0,-0.009411,14.5650,5550
11.0,-0.009182,14.5147,5550
12.0,-0.009204,14.4645,5551
13.0,-0.008788,14.4141,5551
14.0,-0.009292,14.3641,5552
15.0,-0.009031,14.3138,5552
16.0,-0.009848,14.2636,5553
17.0,-0.009220,14.2133,5553
18.0,-0.009454,14.1634,5554
19.0,-0.008380,14.1131,5554
20.0,-0.009661,14.0630,5555
21.0,-0.009276,14.0128,5555
22.0,-0.009188,13.9627,5556
23.0,-0.008975,13.9126,5556
24.0,-0.009565,13.8626,5557
25.0,-0.009596,13.8122,5557
26.0,-0.009235,13.7622,5558
27.0,-0.009555,13.7120,5558
28.0,-0.009981,13.6619,5559
29.0,-0.009190,13.6116,5559
30.0,-0.008720,13.5613,5560
31.0,-0.009390,13.5112,5560
32.0,-0.009484,13.4610,5561
33.0,-0.009548,13.4107,5561
34.0,-0.009785,13.3605,5562
35.0,-0.009903,13.3104,5562
36.0,-0.009211,13.2601,5563
37.0,-0.010003,13.2099,5563
38.0,-0.010274,13.1597,5564
39.0,-0.009939,13.1097,5564
40.0,-0.009938,13.0595,5565
41.0,-0.009873,13.0093,5565
42.0,-0.009789,12.9592,5566
43.0,-0.009636,12.9091,5566
44.0,-0.010347,12.8591,5567
45.0,-0.010345,12.8089,5567
46.0,-0.010253,12.7587,5568
47.0,-0.010052,12.7086,5568
48.0,-0.010217,12.6584,5569
49.0,-0.011115,12.6082,5569
50.0,-0.010665,12.5580,5570
51.0,-0.010446,12.5077,5570
52.0,-0.010726,12.4576,5571
53.0,-0.010970,12.4073,5571
54.0,-0.010512,12.3570,5572
55.0,-0.011357,12.3068,5572
56.0,-0.011378,12.2568,5573
57.0,-0.011646,12.2066,5573
58.0,-0.011832,12.1563,5574
59.0,-0.011827,12.1062,5574
60.0,-0.012538,12.0562,5575
61.0,-0.012233,12.0061,5575
62.0,-0.002601,11.9559,5576
63.0,0.063071,11.9057,5576
64.0,0.195492,11.8558,5577
65.0,0.345817,11.8058,5577
66.0,0.513378,11.7557,5578
67.0,0.697192,11.7056,5578
68.0,0.853642,11.6554,5579
69.0,0.989249,11.6054,5579
70.0,1.102396,11.5552,5580
71.0,1.220455,11.5051,5580
72.0,1.365157,11.4548,5581
73.0,1.579753,11.4049,5581
74.0,1.858502,11.3548,5582
75.0,2.172863,11.3048,5582
76.0,2.495765,11.2546,5583
77.0,2.855949,11.2049,5583
78.0,3.228133,11.1549,5584
79.0,3.619714,11.1049,5584
