Repository: lloxxa/DOI-10.3389-fphy.2024.1412352

# Sucker analysis

This project studies the adhesion of arrays of millimeter-sized suction cups made from polydimethylsiloxane. Repository contains both data obtained in this project and code used to analyse said data.

## <a name="Measurements"></a> Measurements

All measurements were performed using an Anton Paar MCR-501 rheometer. A glass plate accessory (P-PTD120/GL) was used as a countersurface to the suction cups. Samples were glued to a custom-made 3D-printed probe. A sample was placed on the countersurface with the cups facing down after which glue was placed on the sample (1).

File: Raw data/Maaike/Niet in thesis/normal/Eco_P3_FN2_v_olieF2_onespeed/Eco_P3_FN2_v_olieF2_onespeed_Interval_141.csv
Point No.,Normal Force [N],Gap [mm],Time [s]
1.0,0.000357,14.9558,2266
2.0,0.000823,14.8555,2267
3.0,0.000591,14.7553,2268
4.0,0.001298,14.6549,2269
5.0,0.000313,14.5546,2270
6.0,0.000089,14.4540,2271
7.0,0.000640,14.3537,2272
8.0,0.000292,14.2532,2273
9.0,0.000674,14.1529,2274
10.0,0.000641,14.0526,2275
11.0,0.000324,13.9524,2276
12.0,0.000767,13.8521,2277
13.0,0.000069,13.7519,2278
14.0,-0.000056,13.6515,2279
15.0,-0.000315,13.5511,2280
16.0,-0.000062,13.4506,2281
17.0,-0.000999,13.3502,2282
18.0,-0.000181,13.2498,2283
19.0,-0.000072,13.1495,2284
20.0,-0.000128,13.0491,2285
21.0,0.000124,12.9489,2286
22.0,-0.000221,12.8487,2287
23.0,-0.000089,12.7483,2288
24.0,-0.000940,12.6481,2289
25.0,-0.000823,12.5475,2290
26.0,-0.000560,12.4473,2291
27.0,-0.000426,12.3467,2292
28.0,-0.000706,12.2464,2293
29.0,0.000258,12.1460,2294
30.0,-0.000471,12.0458,2295
31.0,0.031526,11.9455,2296
32.0,0.248441,11.8454,2297
33.0,0.498477,11.7453,2298
34.0,0.759448,11.6451,2299
35.0,1.031247,11.5448,2300
36.0,1.441984,11.4446,2301

File: Raw data/Maaike/Niet in thesis/normal/Eco_P3_FN2_v_olieF2_onespeed/Eco_P3_FN2_v_olieF2_onespeed_Interval_163.csv
Point No.,Normal Force [N],Gap [mm],Time [s]
1,2.068974,11.3193,2644
2,2.063358,11.3193,2644
3,2.068309,11.3193,2644
4,2.065345,11.3193,2644
5,2.062974,11.3193,2644
6,2.065331,11.3193,2644
7,2.072060,11.3193,2644
8,2.055661,11.3200,2644
9,2.054992,11.3200,2644
10,2.042493,11.3218,2644
11,2.041796,11.3218,2644
12,2.021772,11.3249,2644
13,2.012097,11.3249,2644
14,1.958097,11.3299,2644
15,1.974005,11.3299,2644
16,1.948511,11.3349,2644
17,1.944120,11.3349,2644
18,1.892757,11.3399,2644
19,1.926336,11.3399,2644
20,1.858686,11.3448,2644
21,1.869848,11.3449,2644
22,1.804555,11.3498,2644
23,1.851705,11.3498,2644
24,1.788502,11.3548,2644
25,1.790905,11.3548,2644
26,1.731569,11.3598,2644
27,1.782764,11.3598,2644
28,1.693692,11.3647,2644
29,1.732710,11.3648,2644
30,1.631190,11.3697,2644
31,1.701660,11.3698,2644
32,1.597321,11.3747,2644
33,1.646229,11.3747,2644
34,1.567389,11.3797,2644
35,1.629974,11.3797,2644
36,1.523241,11.3847,2644
37,1.588941,11.3847,2644
38,1.478948,11.3896,2644
39,1.566537,11.3897,2644
40,1.447884,11.3946,2644
41,1.504063,11.3946,2644
42,1.418485,11.3996,2644
43,1.478635,11.3996,2644
44,1.375483,11.4046,2644
45,1.434903,11.4046,2644
46,1.338176,11.4095,2644
47,1.410321,11.4096,2644
48,1.303526,11.4145,2644
49,1.353795,11.4145,2644
50,1.283858,11.4195,2644
51,1.331812,11.4195,2644
52,1.239416,11.4245,2644
53,1.295099,11.4245,2644
54,1.204663,11.4301,2644
55,1.276797,11.4301,2644
56,1.170147,11.4344,2644
57,1.219243,11.4345,2644
58,1.146855,11.4394,2644
59,1.195581,11.4395,2644
60,1.109727,11.4444,2644
61,1.161950,11.4444,2644
62,1.072752,11.4494,2644
63,1.135015,11.4494,2644
64,1.035525,11.4544,2644
65,1.081539,11.4544,2644
66,1.007028,11.4593,2644
67,1.061768,11.4594,2644
68,0.975927,11.4643,2644
69,1.025092,11.4644,2644
70,0.932518,11.4693,2644
71,1.004849,11.4693,2644
72,0.899280,11.4743,2644
73,0.948160,11.4743,2644
74,0.879247,11.4793,2644
75,0.928548,11.4793,2644
76,0.845055,11.4842,2644
77,0.885915,11.4843,2644
78,0.805625,11.4892,2644
79,0.866827,11.4893,2644
80,0.770493,11.4942,2644
81,0.814057,11.4942,2644
82,0.750956,11.4992,2644
83,0.796114,11.4992,2644
84,0.708941,11.5042,2644
85,0.760435,11.5042,2644
86,0.677073,11.5091,2644
87,0.740701,11.5092,2644
88,0.639944,11.5141,2644
89,0.686121,11.5142,2644
90,0.618265,11.5191,2644
91,0.668239,11.5191,2644
92,0.577900,11.5241,2644
93,0.629928,11.5241,2644
94,0.535894,11.5297,2644
95,0.609161,11.5297,2644
96,0.493888,11.5340,2644
97,0.548048,11.5341,2644
98,0.471588,11.5390,2644
99,0.525738,11.5391,2644
100,0.448403,11.5440,2644
101,0.487435,11.5440,2644
102,0.413603,11.5490,2644
103,0.476395,11.5490,2644
104,0.382408,11.5540,2644
105,0.427487,11.5540,2644
106,0.369058,11.5590,2644
107,0.412149,11.5590,2644
108,0.340711,11.5640,2644
109,0.384531,11.5640,2645
110,0.314767,11.5696,2645
111,0.370545,11.5696,2645
112,0.280767,11.5739,2645
113,0.323596,11.5739,2645
114,0.262165,11.5789,2645
115,0.306706,11.5789,2645
116,0.232733,11.5839,2645
117,0.279200,11.5839,2645
118,0.207145,11.5889,2645
119,0.269418,11.5889,2645
120,0.176441,11.5939,2645
121,0.225074,11.5939,2645
122,0.160725,11.5988,2645
123,0.201047,11.5989,2645
124,0.133589,11.6038,2645
125,0.173940,11.6039,2645
126,0.101492,11.6088,2645
127,0.166851,11.6088,2645
128,0.073439,11.6138,2645
129,0.121146,11.6138,2645
130,0.057157,11.6188,2645
131,0.099032,11.6188,2645
132,0.028080,11.6238,2645
133,0.072224,11.6238,2645
134,0.007014,11.6288,2645
135,0.065621,11.6288,2645
136,-0.026996,11.6337,2645
137,0.020262,11.6338,2645
138,-0.042862,11.6387,2645
139,-0.005069,11.6387,2645
140,-0.067739,11.6437,2645
141,-0.028426,11.6437,2645
142,-0.093304,11.6487,2645
143,-0.037526,11.6487,2645
144,-0.123040,11.6537,2645
145,-0.078419,11.6537,2645
146,-0.142015,11.6587,2645
147,-0.097321,11.6587,2645
148,-0.165279,11.6637,2645
149,-0.127702,11.6637,2645
150,-0.197162,11.6693,2645
151,-0.136180,11.6693,2645
152,-0.220187,11.6736,2645
153,-0.178892,11.6736,2645
154,-0.236890,11.6786,2645
155,-0.200781,11.6786,2645
156,-0.263755,11.6836,2645
157,-0.228118,11.6836,2645
158,-0.286846,11.6886,2645
159,-0.230185,11.6886,2645
160,-0.318078,11.6936,2645
161,-0.271756,11.6936,2645
162,-0.329755,11.6986,2645
163,-0.289156,11.6986,2645
164,-0.357241,11.7035,2645
165,-0.320019,11.7036,2645
166,-0.384143,11.7091,2645
167,-0.326743,11.7092,2645
168,-0.408342,11.7135,2645
169,-0.361922,11.7135,2645
170,-0.426383,11.7185,2645
171,-0.384363,11.7185,2645
172,-0.450433,11.7235,2645
173,-0.414898,11.7235,2645
174,-0.470657,11.7285,2645
175,-0.418681,11.7285,2645
176,-0.495371,11.7335,2645
177,-0.459336,11.7335,2645
178,-0.514211,11.7384,2645
179,-0.476067,11.7385,2645
180,-0.533645,11.7434,2645
181,-0.499551,11.7435,2645
182,-0.569502,11.7484,2645
183,-0.510260,11.7484,2645
184,-0.583713,11.7534,2645
185,-0.550456,11.7534,2645
186,-0.600248,11.7584,2645
187,-0.553430,11.7584,2645
188,-0.620524,11.7634,2645
189,-0.578868,11.7634,2645
190,-0.632892,11.7684,2645
191,-0.580126,11.7684,2645
192,-0.651574,11.7734,2645
193,-0.610288,11.7734,2645
194,-0.656086,11.7784,2645
195,-0.622086,11.7784,2645
196,-0.684372,11.7833,2645
197,-0.653014,11.7834,2645
198,-0.706112,11.7883,2645
199,-0.651316,11.7884,2645
200,-0.736998,11.7933,2645
201,-0.713000,11.7933,2645
202,-0.756652,11.7983,2645
203,-0.706785,11.7983,2645
204,-0.778088,11.8033,2645
205,-0.751106,11.8033,2645
206,-0.801632,11.8083,2645
207,-0.738345,11.8083,2645
208,-0.825163,11.8133,2645
209,-0.797863,11.8133,2645
210,-0.847374,11.8182,2645
211,-0.808861,11.8183,2645
212,-0.863091,11.8226,2645
213,-0.831803,11.8226,2645
214,-0.885251,11.8282,2645
215,-0.837447,11.8283,2645
216,-0.905850,11.8332,2645
217,-0.871634,11.8332,2645
218,-0.926374,11.8382,2645
219,-0.884798,11.8382,2645
220,-0.938256,11.8426,2645
221,-0.908833,11.8426,2645
222,-0.959570,11.8482,2645
223,-0.918181,11.8482,2645
224,-0.983690,11.8532,2645
225,-0.947744,11.8532,2645
226,-0.996965,11.8582,2645
227,-0.961707,11.8582,2645
228,-1.012022,11.8625,2645
229,-0.987697,11.8625,2645
230,-1.037924,11.8681,2645
231,-0.991536,11.8682,2645
232,-1.053374,11.8731,2645
233,-1.026070,11.8731,2645
234,-1.069259,11.8781,2645
235,-1.038349,11.8781,2645
236,-1.090409,11.8825,2645
237,-1.066888,11.8825,2645
238,-1.108333,11.8881,2645
239,-1.063156,11.8881,2645
240,-1.119458,11.8931,2645
241,-1.094178,11.8931,2645
242,-1.138625,11.8981,2645
243,-1.109081,11.8981,2645
244,-1.148039,11.9024,2645
245,-1.133668,11.9025,2645
246,-1.164499,11.9081,2645
247,-1.130073,11.9081,2645
248,-1.173093,11.9131,2645
249,-1.154337,11.9131,2645
250,-1.185925,11.9181,2645
251,-1.166388,11.9181,2645
252,-1.203058,11.9224,2645
253,-1.183657,11.9224,2645
254,-1.213912,11.9280,2645
255,-1.183535,11.9281,2645
256,-1.233107,11.9324,2645
257,-1.202446,11.9324,2645
258,-1.250914,11.9380,2645
259,-1.218667,11.9380,2645
260,-1.254805,11.9424,2645
261,-1.237540,11.9424,2645
262,-1.273842,11.9480,2645
263,-1.238770,11.9480,2645
264,-1.294029,11.9530,2645
265,-1.265359,11.9530,2645
266,-1.300234,11.9574,2645
267,-1.264386,11.9574,2645
268,-1.294431,11.9624,2645
269,-1.277152,11.9624,2645
270,-1.313393,11.9680,2645
271,-1.281992,11.9680,2645
272,-1.327099,11.9723,2645
273,-1.298125,11.9724,2645
274,-1.338513,11.9773,2645
275,-1.305593,11.9774,2645
276,-1.335848,11.9773,2645
277,-1.319860,11.9823,2645
278,-1.350877,11.9880,2645
279,-1.319490,11.9880,2645
280,-1.365111,11.9929,2645
281,-1.335506,11.9930,2645
282,-1.376147,11.9979,2645
283,-1.350765,11.9980,2645
284,-1.384709,12.0023,2645
285,-1.370830,12.0023,2645
286,-1.402020,12.0079,2645
287,-1.366888,12.0079,2645
288,-1.417508,12.0123,2645
289,-1.393238,12.0123,2645
290,-1.433991,12.0173,2645
291,-1.409460,12.0173,2645
292,-1.443652,12.0223,2645
293,-1.426986,12.0223,2645
294,-1.453037,12.0279,2645
295,-1.426271,12.0279,2645
296,-1.459041,12.0279,2645
297,-1.429250,12.0323,2645
298,-1.463367,12.0323,2645
299,-1.440154,12.0379,2645
300,-1.475530,12.0423,2645
301,-1.461478,12.0423,2645
302,-1.487038,12.0479,2645
303,-1.458396,12.0479,2645
304,-1.498546,12.0522,2645
305,-1.481005,12.0523,2645
306,-1.514463,12.0572,2645
307,-1.495979,12.0572,2645
308,-1.522268,12.0622,2645
309,-1.517199,12.0622,2646
310,-1.535141,12.0672,2646
311,-1.510872,12.0672,2646
312,-1.548759,12.0722,2646
313,-1.518911,12.0722,2646
314,-1.554421,12.0772,2646
315,-1.532495,12.0772,2646
316,-1.562263,12.0772,2646
317,-1.557222,12.0822,2646
318,-1.574636,12.0822,2646
319,-1.549399,12.0878,2646
320,-1.584583,12.0878,2646
321,-1.568183,12.0922,2646
322,-1.599088,12.0972,2646
323,-1.577966,12.0972,2646
324,-1.604760,12.1022,2646
325,-1.596114,12.1022,2646
326,-1.604349,12.1072,2646
327,-1.589095,12.1072,2646
328,-1.616376,12.1122,2646
329,-1.598499,12.1122,2646
330,-1.632822,12.1172,2646
331,-1.614192,12.1172,2646
332,-1.639958,12.1222,2646
333,-1.638920,12.1222,2646
334,-1.656039,12.1221,2646
335,-1.633449,12.1272,2646
336,-1.662366,12.1271,2646
337,-1.647940,12.1322,2646
338,-1.681950,12.1321,2646
339,-1.667589,12.1371,2646
340,-1.687356,12.1421,2646
341,-1.681202,12.1421,2646
342,-1.701094,12.1471,2646
343,-1.682516,12.1471,2646
344,-1.709577,12.1521,2646
345,-1.698443,12.1521,2646
346,-1.732280,12.1571,2646
347,-1.717751,12.1571,2646
348,-1.732654,12.1621,2646
349,-1.735436,12.1621,2646
350,-1.745223,12.1671,2646
351,-1.729390,12.1671,2646
352,-1.752242,12.1671,2646
353,-1.745242,12.1721,2646
354,-1.757989,12.1721,2646
355,-1.715460,12.1771,2646
356,-1.723989,12.1771,2646
357,-1.722432,12.1821,2646
358,-1.733224,12.1821,2646
359,-1.726692,12.1871,2646
360,-1.742778,12.1921,2646
361,-1.742034,12.1921,2646
362,-1.765032,12.1971,2646
363,-1.751050,12.1971,2646
364,-1.761099,12.2021,2646
365,-1.771045,12.2021,2646
366,-1.774071,12.2071,2646
367,-1.752111,12.2071,2646
368,-1.758200,12.2121,2646
369,-1.759490,12.2121,2646
370,-1.780795,12.2171,2646
371,-1.773061,12.2171,2646
372,-1.782427,12.2171,2646
373,-1.790755,12.2221,2646
374,-1.795436,12.2221,2646
375,-1.789483,12.2277,2646
376,-1.796118,12.2277,2646
377,-1.802866,12.2321,2646
378,-1.821782,12.2320,2646
379,-1.818429,12.2371,2646
380,-1.823503,12.2420,2646
381,-1.837232,12.2420,2646
382,-1.836152,12.2470,2646
383,-1.832621,12.2470,2646
384,-1.838073,12.2520,2646
385,-1.841721,12.2520,2646
386,-1.857863,12.2520,2646
387,-1.862156,12.2570,2646
388,-1.862189,12.2570,2646
389,-1.872443,12.2620,2646
390,-1.868815,12.2620,2646
391,-1.870638,12.2670,2646
392,-1.875937,12.2670,2646
393,-1.877709,12.2720,2646
394,-1.877657,12.2720,2646
395,-1.876245,12.2770,2646
396,-1.871868,12.2770,2646
397,-1.889862,12.2820,2646
398,-1.885149,12.2820,2646
399,-1.893954,12.2870,2646
400,-1.893528,12.2870,2646
401,-1.902558,12.2920,2646
402,-1.916058,12.2920,2646
403,-1.916647,12.2970,2646
404,-1.910872,12.2970,2646
405,-1.933954,12.3020,2646
406,-1.922965,12.3020,2646
407,-1.933098,12.3070,2646
408,-1.931176,12.3070,2646
409,-1.946102,12.3120,2646
410,-1.948244,12.3120,2646
411,-1.957115,12.3170,2646
412,-1.950133,12.3170,2646
413,-1.968726,12.3220,2646
414,-1.967716,12.3220,2646
415,-1.975099,12.3270,2646
416,-2.019037,12.3319,2646
417,-1.979247,12.3320,2646
418,-2.009834,12.3369,2646
419,-1.984251,12.3370,2646
420,-2.003937,12.3419,2646
421,-1.979500,12.3420,2646
422,-2.014786,12.3469,2646
423,-1.976843,12.3470,2646
424,-2.024750,12.3519,2646
425,-1.990096,12.3520,2646
426,-2.023231,12.3569,2646
427,-2.003970,12.3569,2646
428,-2.035212,12.3619,2646
429,-2.017606,12.3619,2646
430,-2.027360,12.3676,2646
431,-1.997349,12.3676,2646
432,-2.029301,12.3719,2646
433,-1.994431,12.3719,2646
434,-2.009628,12.3769,2646
435,-1.988889,12.3770,2646
436,-2.016324,12.3819,2646
437,-1.995698,12.3819,2646
438,-2.022277,12.3869,2646
439,-2.004976,12.3869,2646
440,-2.039500,12.3919,2646
441,-2.009282,12.3919,2646
442,-2.042347,12.3969,2646
443,-2.023273,12.3969,2646
444,-2.047417,12.4019,2646
445,-2.030128,12.4019,2646
446,-2.054510,12.4069,2646
447,-2.019251,12.4069,2646
448,-2.042839,12.4119,2646
449,-2.017858,12.4119,2646
450,-2.043526,12.4169,2646
451,-2.030970,12.4169,2646
452,-2.049895,12.4219,2646
453,-2.043854,12.4219,2646
454,-2.066149,12.4269,2646
455,-2.041665,12.4269,2646
456,-2.071452,12.4319,2646
457,-2.046757,12.4319,2646
458,-2.068333,12.4369,2646
459,-2.034753,12.4369,2646
460,-2.049975,12.4419,2646
461,-2.041198,12.4419,2646
462,-2.059551,12.4469,2646
463,-2.042553,12.4469,2646
464,-2.072102,12.4519,2646
465,-2.045308,12.4519,2646
466,-2.071639,12.4575,2646
467,-2.063250,12.4575,2646
468,-2.051405,12.4619,2646
469,-2.038841,12.4619,2646
470,-2.050209,12.4669,2646
471,-2.037382,12.4669,2646
472,-2.059500,12.4719,2646
473,-2.043474,12.4719,2646
474,-2.061511,12.4769,2646
475,-2.054029,12.4769,2646
476,-2.070185,12.4819,2646
477,-2.064106,12.4819,2646
478,-2.078747,12.4869,2646
479,-2.066425,12.4869,2646
480,-2.088842,12.4919,2646
481,-2.072724,12.4919,2646
482,-2.095427,12.4969,2646
483,-2.086701,12.4969,2646
484,-2.099149,12.5019,2646
485,-2.098196,12.5019,2646
486,-2.106528,12.5075,2646
487,-2.100763,12.5075,2646
488,-2.120505,12.5119,2646
489,-2.103409,12.5119,2646
490,-2.122539,12.5169,2646
491,-2.117765,12.5169,2646
492,-2.125962,12.5219,2646
493,-2.128763,12.5219,2646
494,-2.136750,12.5269,2646
495,-2.128572,12.5269,2646
496,-2.116760,12.5319,2646
497,-2.100444,12.5319,2646
498,-2.114847,12.5369,2646
499,-2.112298,12.5369,2646
500,-2.122291,12.5419,2646
501,-2.126131,12.5419,2646
502,-2.132813,12.5469,2646
503,-2.129993,12.5469,2646
504,-2.141328,12.5519,2646
505,-2.133870,12.5519,2646
506,-2.144559,12.5569,2646
507,-2.144798,12.5569,2646
508,-2.147528,12.5619,2646
509,-2.154238,12.5619,2647
510,-2.156133,12.5669,2647
511,-2.161618,12.5668,2647
512,-2.166917,12.5718,2647
513,-2.157260,12.5719,2647
514,-2.170349,12.5768,2647
515,-2.169461,12.5768,2647
516,-2.173491,12.5818,2647
517,-2.184026,12.5818,2647
518,-2.180047,12.5868,2647
519,-2.185448,12.5868,2647
520,-2.167651,12.5918,2647
521,-2.161698,12.5919,2647
522,-2.168600,12.5968,2647
523,-2.169292,12.5968,2647
524,-2.170264,12.6018,2647
525,-2.177115,12.6018,2647
526,-2.175291,12.6068,2647
527,-2.186753,12.6068,2647
528,-2.185780,12.6118,2647
529,-2.188492,12.6118,2647
530,-2.193224,12.6168,2647
531,-2.196717,12.6168,2647
532,-2.191620,12.6218,2647
533,-2.197657,12.6218,2647
534,-2.193954,12.6268,2647
535,-2.185153,12.6268,2647
536,-2.173552,12.6318,2647
537,-2.178494,12.6318,2647
538,-2.179729,12.6368,2647
539,-2.170030,12.6368,2647
540,-2.146495,12.6419,2647
541,-2.162675,12.6418,2647
542,-2.155081,12.6475,2647
543,-2.165850,12.6475,2647
544,-2.164855,12.6518,2647
545,-2.172079,12.6518,2647
546,-2.171606,12.6568,2647
547,-2.178560,12.6568,2647
548,-2.166818,12.6618,2647
549,-2.191111,12.6618,2647
550,-2.173697,12.6668,2647
551,-2.196352,12.6668,2647
552,-2.178859,12.6718,2647
553,-2.172584,12.6718,2647
554,-2.156825,12.6769,2647
555,-2.162086,12.6769,2647
556,-2.153663,12.6819,2647
557,-2.173827,12.6818,2647
558,-2.154505,12.6869,2647
559,-2.178139,12.6868,2647
560,-2.165088,12.6918,2647
561,-2.180561,12.6918,2647
562,-2.176095,12.6968,2647
563,-2.185396,12.6968,2647
564,-2.173898,12.7018,2647
565,-2.194047,12.7018,2647
566,-2.179668,12.7068,2647
567,-2.212345,12.7068,2647
568,-2.186608,12.7118,2647
569,-2.206285,12.7118,2647
570,-2.200832,12.7168,2647
571,-2.208449,12.7168,2647
572,-2.199196,12.7218,2647
573,-2.223026,12.7218,2647
574,-2.207010,12.7268,2647
575,-2.232112,12.7268,2647
576,-2.208127,12.7318,2647
577,-2.229549,12.7318,2647
578,-2.218751,12.7368,2647
579,-2.235147,12.7368,2647
580,-2.217596,12.7418,2647
581,-2.238719,12.7418,2647
582,-2.184527,12.7468,2647
583,-2.211845,12.7468,2647
584,-2.188721,12.7518,2647
585,-2.211480,12.7518,2647
586,-2.200215,12.7568,2647
587,-2.221679,12.7568,2647
588,-2.196470,12.7618,2647
589,-2.231143,12.7618,2647
590,-2.197545,12.7668,2647
591,-2.194154,12.7668,2647
592,-2.165079,12.7718,2647
593,-2.188885,12.7718,2647
594,-2.177672,12.7768,2647
595,-2.196035,12.7768,2647
596,-2.171625,12.7812,2647
597,-2.201768,12.7812,2647
598,-2.169479,12.7868,2647
599,-2.180108,12.7868,2647
600,-2.147444,12.7919,2647
601,-2.172911,12.7918,2647
602,-2.158242,12.7969,2647
603,-2.180341,12.7968,2647
604,-2.153079,12.8012,2647
605,-2.186659,12.8012,2647
606,-2.160028,12.8068,2647
607,-2.197059,12.8068,2647
608,-2.163971,12.8118,2647
609,-2.192986,12.8118,2647
610,-2.175628,12.8168,2647
611,-2.202516,12.8168,2647
612,-2.171536,12.8212,2647
613,-2.208445,12.8212,2647
614,-2.181113,12.8268,2647
615,-2.221553,12.8268,2647
616,-2.183119,12.8318,2647
617,-2.218967,12.8318,2647
618,-2.195249,12.8368,2647
619,-2.223881,12.8368,2647
620,-2.193112,12.8418,2647
621,-2.229591,12.8418,2647
622,-2.201856,12.8468,2647
623,-2.236549,12.8468,2647
624,-2.201838,12.8518,2647
625,-2.240187,12.8518,2647
626,-2.214262,12.8562,2647
627,-2.245064,12.8562,2647
628,-2.206477,12.8612,2647
629,-2.248286,12.8612,2647
630,-2.215641,12.8668,2647
631,-2.259486,12.8668,2647
632,-2.216699,12.8718,2647
633,-2.256891,12.8718,2647
634,-2.230101,12.8762,2647
635,-2.261024,12.8762,2647
636,-2.226987,12.8818,2647
637,-2.270994,12.8818,2647
638,-2.229423,12.8868,2647
639,-2.273458,12.8868,2647
640,-2.230442,12.8918,2647
641,-2.273743,12.8918,2647
642,-2.249867,12.8962,2647
643,-2.282427,12.8962,2647
644,-2.244377,12.9012,2647
645,-2.290045,12.9011,2647
646,-2.246804,12.9062,2647
647,-2.296217,12.9061,2647
648,-2.247590,12.9112,2647
649,-2.293510,12.9111,2647
650,-2.267089,12.9162,2647
651,-2.301529,12.9161,2647
652,-2.260921,12.9212,2647
653,-2.312369,12.9211,2647
654,-2.268090,12.9268,2647
655,-2.321720,12.9268,2647
656,-2.269642,12.9318,2647
657,-2.321104,12.9318,2647
658,-2.284784,12.9362,2647
659,-2.318826,12.9361,2647
660,-2.275959,12.9412,2647
661,-2.335717,12.9411,2647
662,-2.286444,12.9462,2647
663,-2.339957,12.9461,2647
664,-2.285420,12.9511,2647
665,-2.337451,12.9511,2647
666,-2.301244,12.9561,2647
667,-2.340365,12.9561,2647
668,-2.293042,12.9611,2647
669,-2.347913,12.9611,2647
670,-2.261959,12.9662,2647
671,-2.317026,12.9661,2647
672,-2.254314,12.9718,2647
673,-2.309670,12.9718,2647
674,-2.274075,12.9768,2647
675,-2.314202,12.9768,2647
676,-2.267309,12.9812,2647
677,-2.328931,12.9811,2647
678,-2.273453,12.9862,2647
679,-2.327089,12.9861,2647
680,-2.234777,12.9912,2647
681,-2.284873,12.9912,2647
682,-2.249727,12.9962,2647
683,-2.286991,12.9962,2647
684,-2.241445,13.0012,2647
685,-2.300248,13.0011,2647
686,-2.248305,13.0062,2647
687,-2.310180,13.0061,2647
688,-2.242432,13.0112,2647
689,-2.305237,13.0111,2647
690,-2.266500,13.0112,2647
691,-2.294870,13.0161,2647
692,-2.208534,13.0212,2647
693,-2.270680,13.0212,2647
694,-2.219308,13.0268,2647
695,-2.279677,13.0268,2647
696,-2.212294,13.0312,2647
697,-2.275609,13.0312,2647
698,-2.234711,13.0362,2647
699,-2.273776,13.0362,2647
700,-2.221543,13.0412,2647
701,-2.283535,13.0412,2647
702,-2.229937,13.0462,2647
703,-2.297896,13.0461,2647
704,-2.226799,13.0512,2647
705,-2.286529,13.0512,2647
706,-2.248684,13.0562,2647
707,-2.290283,13.0561,2647
708,-2.238476,13.0562,2647
709,-2.298579,13.0611,2648
710,-2.245317,13.0612,2648
711,-2.307604,13.0668,2648
712,-2.209525,13.0712,2648
713,-2.265892,13.0712,2648
714,-2.220482,13.0762,2648
715,-2.261435,13.0762,2648
716,-2.212182,13.0812,2648
717,-2.273888,13.0812,2648
718,-2.217073,13.0862,2648
719,-2.286350,13.0862,2648
720,-2.210783,13.0912,2648
721,-2.281413,13.0912,2648
722,-2.233290,13.0962,2648
723,-2.278485,13.0962,2648
724,-2.228380,13.1012,2648
725,-2.289704,13.1011,2648
726,-2.229535,13.1012,2648
727,-2.299299,13.1061,2648
728,-2.223381,13.1062,2648
729,-2.297040,13.1118,2648
730,-2.250302,13.1118,2648
731,-2.292845,13.1161,2648
732,-2.234641,13.1212,2648
733,-2.269128,13.1212,2648
734,-2.204700,13.1262,2648
735,-2.274810,13.1262,2648
736,-2.178073,13.1312,2648
737,-2.232757,13.1312,2648
738,-2.179921,13.1362,2648
739,-2.232041,13.1362,2648
740,-2.173136,13.1406,2648
741,-2.233973,13.1406,2648
742,-2.180318,13.1462,2648
743,-2.252008,13.1462,2648
744,-2.168362,13.1512,2648
745,-2.247940,13.1512,2648
746,-2.191990,13.1512,2648
747,-2.242380,13.1562,2648
748,-2.183213,13.1562,2648
749,-2.249698,13.1612,2648
750,-2.194641,13.1612,2648
751,-2.263451,13.1662,2648
752,-2.184419,13.1712,2648
753,-2.263250,13.1712,2648
754,-2.205055,13.1762,2648
755,-2.256802,13.1762,2648
756,-2.199935,13.1806,2648
757,-2.266084,13.1805,2648
758,-2.208679,13.1862,2648
759,-2.279808,13.1862,2648
760,-2.195450,13.1912,2648
761,-2.276876,13.1912,2648
762,-2.223568,13.1962,2648
763,-2.267781,13.1962,2648
764,-2.185022,13.1962,2648
765,-2.237040,13.2006,2648
766,-2.176924,13.2006,2648
767,-2.242923,13.2062,2648
768,-2.160936,13.2062,2648
769,-2.247089,13.2112,2648
770,-2.187024,13.2112,2648
771,-2.236600,13.2162,2648
772,-2.170433,13.2206,2648
773,-2.201562,13.2206,2648
774,-2.135530,13.2262,2648
775,-2.203820,13.2262,2648
776,-2.126420,13.2312,2648
777,-2.208206,13.2312,2648
778,-2.145130,13.2362,2648
779,-2.200280,13.2362,2648
780,-2.139434,13.2406,2648
781,-2.207299,13.2406,2648
782,-2.144924,13.2462,2648
783,-2.212542,13.2462,2648
784,-2.138443,13.2462,2648
785,-2.221281,13.2512,2648
786,-2.161380,13.2512,2648
787,-2.215908,13.2562,2648
788,-2.147893,13.2562,2648
789,-2.223998,13.2612,2648
790,-2.160613,13.2612,2648
791,-2.228422,13.2662,2648
792,-2.147744,13.2662,2648
793,-2.236039,13.2712,2648
794,-2.171513,13.2712,2648
795,-2.226163,13.2762,2648
796,-2.159626,13.2806,2648
797,-2.235202,13.2806,2648
798,-2.169016,13.2862,2648
799,-2.241810,13.2862,2648
800,-2.161735,13.2912,2648
801,-2.246565,13.2912,2648
802,-2.179584,13.2962,2648
803,-2.240692,13.2962,2648
804,-2.173159,13.2962,2648
805,-2.241683,13.3006,2648
806,-2.170035,13.3006,2648
807,-2.208272,13.3062,2648
808,-2.122951,13.3062,2648
809,-2.204306,13.3112,2648
810,-2.142165,13.3112,2648
811,-2.200392,13.3162,2648
812,-2.129039,13.3162,2648
813,-2.203872,13.3206,2648
814,-2.140472,13.3206,2648
815,-2.205074,13.3262,2648
816,-2.087276,13.3263,2648
817,-2.169072,13.3312,2648
818,-2.102802,13.3313,2648
819,-2.157545,13.3356,2648
820,-2.094656,13.3356,2648
821,-2.166753,13.3406,2648
822,-2.101740,13.3406,2648
823,-2.171705,13.3462,2648
824,-2.087729,13.3463,2648
825,-2.136708,13.3512,2648
826,-2.065125,13.3513,2648
827,-2.118326,13.3563,2648
828,-2.050161,13.3563,2648
829,-2.126472,13.3612,2648
830,-2.055127,13.3613,2648
831,-2.098411,13.3663,2648
832,-1.958471,13.3663,2648
833,-2.032710,13.3713,2648
834,-1.970685,13.3713,2648
835,-2.026196,13.3757,2648
836,-1.960253,13.3757,2648
837,-2.031190,13.3807,2648
838,-1.927997,13.3807,2648
839,-1.988548,13.3863,2648
840,-1.907482,13.3864,2648
841,-1.958013,13.3913,2648
842,-1.878607,13.3914,2648
843,-1.936306,13.3957,2648
844,-1.863428,13.3958,2648
845,-1.940613,13.4014,2648
846,-1.847650,13.4014,2648
847,-1.893187,13.4064,2648
848,-1.811382,13.4064,2648
849,-1.894375,13.4114,2648
850,-1.831405,13.4114,2648
851,-1.880584,13.4164,2648
852,-1.819158,13.4164,2648
853,-1.887636,13.4208,2648
854,-1.826102,13.4208,2648
855,-1.896708,13.4264,2648
856,-1.813234,13.4264,2648
857,-1.894833,13.4314,2648
858,-1.834496,13.4314,2648
859,-1.887781,13.4358,2648
860,-1.825069,13.4358,2648
861,-1.897003,13.4408,2648
862,-1.829806,13.4408,2648
863,-1.897648,13.4464,2648
864,-1.816703,13.4464,2648
865,-1.901263,13.4514,2648
866,-1.842090,13.4514,2648
867,-1.890475,13.4564,2648
868,-1.825583,13.4564,2648
869,-1.901450,13.4608,2648
870,-1.790292,13.4608,2648
871,-1.849642,13.4664,2648
872,-1.765466,13.4665,2648
873,-1.851153,13.4714,2648
874,-1.785205,13.4714,2648
875,-1.824541,13.4758,2648
876,-1.713098,13.4759,2648
877,-1.750793,13.4808,2648
878,-1.654515,13.4809,2648
879,-1.697774,13.4865,2648
880,-1.616096,13.4865,2648
881,-1.698162,13.4915,2648
882,-1.635029,13.4915,2648
883,-1.659266,13.4965,2648
884,-1.559369,13.4966,2648
885,-1.555633,13.5016,2648
886,-1.478583,13.5016,2648
887,-1.545294,13.5066,2648
888,-1.460575,13.5066,2648
889,-1.548141,13.5116,2648
890,-1.483732,13.5116,2648
891,-1.532766,13.5160,2648
892,-1.467814,13.5160,2648
893,-1.511321,13.5210,2648
894,-1.426332,13.5210,2648
895,-1.455305,13.5266,2648
896,-1.285466,13.5267,2648
897,-1.340655,13.5317,2648
898,-1.227449,13.5318,2648
899,-1.230900,13.5361,2648
900,-1.175511,13.5362,2648
901,-1.225738,13.5418,2648
902,-1.176582,13.5418,2648
903,-1.228515,13.5468,2648
904,-1.132495,13.5468,2648
905,-1.171812,13.5518,2648
906,-1.100739,13.5519,2648
907,-1.141997,13.5568,2648
908,-1.036427,13.5569,2648
909,-1.098831,13.5612,2649
910,-1.036764,13.5613,2649
911,-1.103722,13.5662,2649
912,-0.966883,13.5663,2649
913,-0.970765,13.5719,2649
914,-0.883311,13.5720,2649
915,-0.936049,13.5763,2649
916,-0.878480,13.5764,2649
917,-0.941838,13.5813,2649
918,-0.878747,13.5814,2649
919,-0.943231,13.5863,2649
920,-0.861235,13.5864,2649
921,-0.938153,13.5919,2649
922,-0.801651,13.5920,2649
923,-0.836615,13.5970,2649
924,-0.693070,13.5971,2649
925,-0.727248,13.6014,2649
926,-0.652925,13.6015,2649
927,-0.721342,13.6064,2649
928,-0.637232,13.6065,2649
929,-0.724891,13.6121,2649
930,-0.649418,13.6121,2649
931,-0.699336,13.6165,2649
932,-0.610016,13.6165,2649
933,-0.626729,13.6215,2649
934,-0.575605,13.6215,2649
935,-0.624704,13.6265,2649
936,-0.501987,13.6266,2649
937,-0.579238,13.6322,2649
938,-0.525261,13.6322,2649
939,-0.568941,13.6372,2649
940,-0.518494,13.6372,2649
941,-0.532724,13.6422,2649
942,-0.467618,13.6422,2649
943,-0.521225,13.6472,2649
944,-0.445429,13.6472,2649
945,-0.520636,13.6522,2649
946,-0.471073,13.6522,2649
947,-0.521464,13.6566,2649
948,-0.466145,13.6566,2649
949,-0.512836,13.6616,2649
950,-0.465789,13.6616,2649
951,-0.512392,13.6666,2649
952,-0.395141,13.6666,2649
953,-0.459472,13.6716,2649
954,-0.352336,13.6717,2649
955,-0.389170,13.6766,2649
956,-0.288983,13.6767,2649
957,-0.345373,13.6823,2649
958,-0.303301,13.6823,2649
959,-0.350264,13.6873,2649
960,-0.264330,13.6873,2649
961,-0.258976,13.6923,2649
962,-0.183928,13.6924,2649
963,-0.208693,13.6968,2649
964,-0.125546,13.6968,2649
965,-0.180921,13.7018,2649
966,-0.135193,13.7018,2649
967,-0.180585,13.7068,2649
968,-0.105022,13.7068,2649
969,-0.139537,13.7118,2649
970,-0.071985,13.7118,2649
971,-0.126762,13.7168,2649
972,-0.068843,13.7168,2649
973,-0.122511,13.7218,2649
974,-0.036222,13.7219,2649
975,-0.073098,13.7268,2649
976,-0.007501,13.7269,2649
977,-0.073926,13.7325,2649
978,-0.021263,13.7325,2649
979,-0.073683,13.7375,2649
980,-0.022979,13.7375,2649
981,-0.069829,13.7418,2649
982,-0.025424,13.7419,2649
983,-0.070881,13.7468,2649
984,-0.009507,13.7469,2649
985,-0.072855,13.7518,2649
986,-0.022525,13.7519,2649
987,-0.071321,13.7568,2649
988,-0.017162,13.7569,2649
989,-0.068459,13.7618,2649
990,-0.026037,13.7619,2649
991,-0.068338,13.7668,2649
992,-0.010124,13.7669,2649
993,-0.074454,13.7718,2649
994,-0.022319,13.7719,2649
995,-0.068085,13.7775,2649
996,-0.020454,13.7775,2649
997,-0.069451,13.7818,2649
998,-0.028352,13.7819,2649
999,-0.061510,13.7868,2649
1000,-0.013617,13.7869,2649
1001,-0.074029,13.7918,2649
1002,-0.023386,13.7919,2649
1003,-0.063423,13.7968,2649
1004,0.024456,13.7969,2649
1005,-0.010316,13.8019,2649
1006,0.024924,13.8019,2649
1007,-0.015202,13.8069,2649
1008,0.041763,13.8069,2649
1009,-0.015314,13.8119,2649
1010,0.031892,13.8119,2649
1011,-0.012485,13.8169,2649
1012,0.034155,13.8169,2649
1013,-0.013687,13.8225,2649
1014,0.023114,13.8225,2649
1015,-0.011999,13.8275,2649
1016,0.045354,13.8275,2649
1017,-0.012869,13.8319,2649
1018,0.027589,13.8319,2649
1019,-0.015548,13.8369,2649
1020,0.028183,13.8369,2649
1021,-0.010708,13.8419,2649
1022,0.023128,13.8419,2649
1023,-0.010367,13.8469,2649
1024,0.038111,13.8469,2649
1025,-0.013472,13.8519,2649
1026,0.029722,13.8519,2649
1027,-0.013135,13.8569,2649
1028,0.026617,13.8569,2649
1029,-0.009100,13.8619,2649
1030,0.021239,13.8619,2649
1031,-0.008487,13.8675,2649
1032,0.038419,13.8675,2649
1033,-0.013397,13.8725,2649
1034,0.026939,13.8725,2649
1035,-0.017003,13.8769,2649
1036,0.027253,13.8769,2649
1037,-0.008165,13.8819,2649
1038,0.025205,13.8819,2649
1039,-0.005836,13.8869,2649
1040,0.037910,13.8869,2649
1041,-0.013238,13.8919,2649
1042,0.025509,13.8919,2649
1043,-0.016638,13.8969,2649
1044,0.029048,13.8969,2649
1045,-0.002212,13.9019,2649
1046,0.020856,13.9019,2649
1047,-0.005392,13.9069,2649
1048,0.032210,13.9069,2649
1049,-0.007889,13.9119,2649
1050,0.024653,13.9119,2649
1051,-0.008880,13.9169,2649
1052,0.028567,13.9169,2649
1053,-0.000715,13.9219,2649
1054,0.024012,13.9219,2649
1055,-0.008735,13.9269,2649
1056,0.034052,13.9269,2649
1057,-0.005125,13.9319,2649
1058,0.025364,13.9319,2649
1059,-0.008211,13.9369,2649
1060,0.024260,13.9369,2649
1061,-0.005055,13.9412,2649
1062,0.018139,13.9413,2649
1063,-0.005920,13.9469,2649
1064,0.031733,13.9469,2649
1065,-0.004629,13.9519,2649
1066,0.024845,13.9519,2649
1067,-0.004232,13.9569,2649
1068,0.022160,13.9569,2649
1069,-0.005293,13.9612,2649
1070,0.012607,13.9613,2649
1071,-0.005850,13.9662,2649
1072,0.033954,13.9663,2649
1073,-0.005261,13.9719,2649
1074,0.026416,13.9719,2649
1075,-0.011583,13.9769,2649
1076,0.021599,13.9769,2649
1077,-0.000533,13.9819,2649
1078,0.016872,13.9819,2649
1079,-0.001866,13.9862,2649
1080,0.030956,13.9863,2649
1081,-0.001052,13.9919,2649
1082,0.025256,13.9919,2649
1083,-0.008880,13.9962,2649
1084,0.020500,13.9963,2649
1085,-0.000786,14.0012,2649
1086,0.016666,14.0013,2649
1087,-0.005111,14.0062,2649
1088,0.031069,14.0063,2649
1089,-0.000907,14.0112,2649
1090,0.022558,14.0113,2649
1091,-0.006635,14.0162,2649
1092,0.019500,14.0163,2649
1093,0.000884,14.0219,2649
1094,0.015015,14.0219,2649
1095,0.001609,14.0269,2649
1096,0.027229,14.0269,2649
1097,-0.002829,14.0319,2649
1098,0.015408,14.0319,2649
1099,-0.004330,14.0362,2649
1100,0.021188,14.0363,2649
1101,0.003633,14.0413,2649
1102,0.012149,14.0413,2649
1103,-0.001637,14.0463,2649
1104,0.023077,14.0463,2649
1105,0.002067,14.0513,2649
1106,0.019715,14.0513,2649
1107,-0.006486,14.0562,2649
1108,0.020243,14.0563,2649
1109,0.006144,14.0613,2650
1110,0.007800,14.0613,2650
1111,0.003077,14.0669,2650
1112,0.025579,14.0669,2650
1113,0.001150,14.0719,2650
1114,0.021941,14.0719,2650
1115,-0.004078,14.0762,2650
1116,0.018027,14.0763,2650
1117,0.006004,14.0813,2650
1118,0.010984,14.0813,2650
1119,0.001604,14.0863,2650
1120,0.027220,14.0863,2650
1121,0.007889,14.0913,2650
1122,0.022095,14.0913,2650
1123,-0.004050,14.0962,2650
1124,0.013360,14.0963,2650
1125,0.007304,14.1013,2650
1126,0.008398,14.1013,2650
1127,0.007884,14.1063,2650
1128,0.023867,14.1063,2650
1129,0.009451,14.1119,2650
1130,0.019617,14.1119,2650
1131,-0.007038,14.1169,2650
1132,0.016914,14.1169,2650
1133,0.003741,14.1213,2650
1134,0.014814,14.1213,2650
1135,0.005616,14.1263,2650
1136,0.020304,14.1263,2650
1137,0.009315,14.1313,2650
1138,0.017854,14.1313,2650
1139,-0.002979,14.1362,2650
1140,0.017442,14.1363,2650
1141,0.006794,14.1413,2650
1142,0.007164,14.1413,2650
1143,0.004971,14.1463,2650
1144,0.022310,14.1463,2650
1145,0.007103,14.1513,2650
1146,0.019121,14.1513,2650
1147,-0.000617,14.1569,2650
1148,0.009198,14.1569,2650
1149,0.011948,14.1613,2650
1150,0.005364,14.1613,2650
1151,0.006275,14.1663,2650
1152,0.019500,14.1663,2650
1153,0.016895,14.1713,2650
1154,0.016750,14.1713,2650
1155,-0.001225,14.1762,2650
1156,0.012995,14.1763,2650
1157,0.010942,14.1813,2650
1158,0.002965,14.1813,2650
1159,0.009497,14.1863,2650
1160,0.013930,14.1863,2650
1161,0.015693,14.1913,2650
1162,0.012303,14.1913,2650
1163,0.001627,14.1963,2650
1164,0.013902,14.1963,2650
1165,0.014286,14.2013,2650
1166,0.001866,14.2013,2650
1167,0.012364,14.2063,2650
1168,0.012752,14.2063,2650
1169,0.015679,14.2113,2650
1170,0.014389,14.2113,2650
1171,0.004695,14.2163,2650
1172,0.012462,14.2163,2650
1173,0.015352,14.2213,2650
1174,-0.001618,14.2212,2650
1175,0.010133,14.2263,2650
1176,0.009988,14.2263,2650
1177,0.019715,14.2313,2650
1178,0.016404,14.2313,2650
1179,0.006266,14.2363,2650
1180,0.007515,14.2363,2650
1181,0.017512,14.2413,2650
1182,0.003582,14.2413,2650
1183,0.009876,14.2463,2650
1184,0.011957,14.2463,2650
1185,0.020341,14.2519,2650
1186,0.014800,14.2519,2650
1187,0.006261,14.2563,2650
1188,0.005555,14.2563,2650
1189,0.018480,14.2613,2650
1190,-0.002422,14.2612,2650
1191,0.015207,14.2663,2650
1192,0.012205,14.2663,2650
1193,0.021810,14.2713,2650
1194,0.012757,14.2713,2650
1195,0.004204,14.2763,2650
1196,0.005901,14.2763,2650
1197,0.019444,14.2813,2650
1198,-0.000566,14.2812,2650
1199,0.012700,14.2863,2650
1200,0.005593,14.2863,2650
1201,0.022782,14.2913,2650
1202,0.011976,14.2913,2650
1203,0.007627,14.2963,2650
1204,0.001613,14.2963,2650
1205,0.021810,14.3013,2650
1206,-0.001001,14.3012,2650
1207,0.014178,14.3063,2650
1208,0.007973,14.3063,2650
1209,0.025995,14.3113,2650
1210,0.007426,14.3113,2650
1211,0.010278,14.3163,2650
1212,-0.001057,14.3163,2650
1213,0.021473,14.3213,2650
1214,-0.001763,14.3212,2650
1215,0.017900,14.3263,2650
1216,0.003848,14.3263,2650
1217,0.028408,14.3313,2650
1218,0.003900,14.3313,2650
1219,0.010063,14.3363,2650
1220,0.004279,14.3363,2650
1221,0.023783,14.3413,2650
1222,-0.000959,14.3412,2650
1223,0.017844,14.3463,2650
1224,0.003923,14.3463,2650
1225,0.028361,14.3513,2650
1226,0.004522,14.3513,2650
1227,0.010676,14.3563,2650
1228,0.000271,14.3563,2650
1229,0.019911,14.3613,2650
1230,-0.006645,14.3612,2650
1231,0.019023,14.3663,2650
1232,-0.000262,14.3662,2650
1233,0.027921,14.3713,2650
1234,0.005275,14.3713,2650
1235,0.012228,14.3763,2650
1236,-0.000355,14.3763,2650
1237,0.023816,14.3813,2650
1238,-0.007360,14.3812,2650
1239,0.023531,14.3863,2650
1240,-0.001548,14.3862,2650
1241,0.031040,14.3919,2650
1242,0.002764,14.3919,2650
1243,0.014085,14.3963,2650
1244,-0.003853,14.3962,2650
1245,0.023951,14.4013,2650
1246,-0.003446,14.4012,2650
1247,0.019392,14.4063,2650
1248,-0.005668,14.4062,2650
1249,0.030175,14.4113,2650
1250,0.002198,14.4113,2650
1251,0.015240,14.4163,2650
1252,-0.004681,14.4162,2650
1253,0.027697,14.4213,2650
1254,-0.006855,14.4212,2650
1255,0.019733,14.4263,2650
1256,-0.008497,14.4262,2650
1257,0.027992,14.4313,2650
1258,0.004036,14.4313,2650
1259,0.014356,14.4363,2650
1260,-0.006715,14.4362,2650
1261,0.028071,14.4413,2650
1262,-0.008712,14.4412,2650
1263,0.022946,14.4463,2650
1264,-0.006865,14.4462,2650
1265,0.033294,14.4513,2650
1266,-0.002418,14.4512,2650
1267,0.017643,14.4563,2650
1268,-0.007014,14.4562,2650
1282,-0.006023,14.4912,2650
1283,0.013000,14.4963,2650
1284,-0.008314,14.4962,2650
1285,0.029254,14.5013,2650
1286,-0.011873,14.5012,2650
1287,0.026458,14.5063,2650
1288,-0.011232,14.5062,2650
1289,0.040318,14.5113,2650
1290,-0.008562,14.5112,2650
1291,0.017241,14.5163,2650
1292,-0.012560,14.5162,2650
1293,0.034468,14.5213,2650
1294,-0.009539,14.5212,2650
1295,0.026439,14.5263,2650
1296,-0.011424,14.5262,2650
1297,0.042231,14.5313,2650
1298,-0.009263,14.5312,2650
1299,0.017419,14.5363,2650
1300,-0.010877,14.5362,2650
1301,0.034950,14.5413,2650
1302,-0.017409,14.5412,2650
1303,0.026860,14.5463,2650
1304,-0.014253,14.5462,2650
1305,0.039785,14.5513,2650
1306,-0.010302,14.5512,2650
1307,0.018635,14.5563,2650
1308,-0.013827,14.5562,2650
1309,0.032289,14.5613,2651
1310,-0.021080,14.5612,2651
1354,-0.017746,14.6712,2651
1355,0.022595,14.6763,2651
1356,-0.017928,14.6762,2651
1357,0.035198,14.6813,2651
1358,-0.021468,14.6812,2651
1359,0.030456,14.6863,2651
1360,-0.028871,14.6862,2651
1361,0.045808,14.6913,2651
1362,-0.021019,14.6912,2651
1363,0.020949,14.6963,2651
1364,-0.017124,14.6962,2651
1365,0.039098,14.7006,2651
1366,-0.021038,14.7006,2651
1367,0.029207,14.7056,2651
1368,-0.024742,14.7056,2651
1369,0.048324,14.7113,2651
1370,-0.018719,14.7112,2651
1371,0.023624,14.7156,2651
1372,-0.018700,14.7156,2651
1373,0.032036,14.7206,2651
1374,-0.023643,14.7206,2651
1375,0.032939,14.7256,2651
1376,-0.025153,14.7256,2651
1377,0.047220,14.7313,2651
1378,-0.020238,14.7312,2651
1379,0.025018,14.7363,2651
1380,-0.018059,14.7362,2651
1381,0.035291,14.7413,2651
1382,-0.025032,14.7412,2651
1427,0.028057,14.8556,2651
1428,-0.026715,14.8556,2651
1429,0.036797,14.8606,2651
1430,-0.026224,14.8606,2651
1431,0.030582,14.8663,2651
1432,-0.031667,14.8662,2651
1433,0.048010,14.8713,2651
1434,-0.029128,14.8712,2651
1435,0.028506,14.8756,2651
1436,-0.028029,14.8756,2651
1437,0.038480,14.8806,2651
1438,-0.029263,14.8806,2651
1439,0.027421,14.8856,2651
1440,-0.037737,14.8856,2651
1441,0.046514,14.8907,2651
1442,-0.028155,14.8906,2651
1443,0.030966,14.8956,2651
1444,-0.023152,14.8956,2651
1445,0.037966,14.9006,2651
1446,-0.031906,14.9006,2651
1447,0.029212,14.9056,2651
1448,-0.034571,14.9056,2651
1449,0.047973,14.9107,2651
1450,-0.030699,14.9106,2651
1451,0.032406,14.9156,2651
1452,-0.028375,14.9156,2651
1453,0.033767,14.9206,2651
1454,-0.030592,14.9206,2651
