Repository: lloxxa/DOI-10.3389-fphy.2024.1412352

# Sucker analysis

This project studies the adhesion of arrays of millimeter-sized suction cups made from polydimethylsiloxane. Repository contains both data obtained in this project and code used to analyse said data.

## <a name="Measurements"></a> Measurements

All measurements were performed using an Anton Paar MCR-501 rheometer. A glass plate accessory (P-PTD120/GL) was used as a countersurface to the suction cups. Samples were glued to a custom-made 3D-printed probe. A sample was placed on the countersurface with the cups facing down after which glue was placed on the sample (1).

File: Raw data/Maaike/Timeseries/Eco_P2.5_FN4_v_day1_onespeed/Eco_P2_5_FN4_v_day1_newsample_onespeed_Interval_2.csv
Point No.,Normal Force [N],Gap [mm],Time [s]
1.0,4.219980,11.2431,37.9960
2.0,4.198099,11.2431,38.4960
3.0,4.181874,11.2431,38.9960
4.0,4.169936,11.2431,39.4960
5.0,4.162080,11.2431,39.9960
6.0,4.156687,11.2431,40.4960
7.0,4.151677,11.2431,40.9960
8.0,4.147645,11.2431,41.4960
9.0,4.143965,11.2431,41.9960
10.0,4.138923,11.2431,42.4960
11.0,4.136192,11.2431,42.9960
12.0,4.133039,11.2431,43.4960
13.0,4.129165,11.2431,43.9960
14.0,4.126145,11.2431,44.4960
15.0,4.122885,11.2431,44.9960
16.0,4.118924,11.2431,45.4960
17.0,4.117252,11.2431,45.9960
18.0,4.114375,11.2431,46.4960
19.0,4.112938,11.2431,46.9960
20.0,4.110713,11.2431,47.4960
21.0,4.108889,11.2431,47.9960
22.0,4.107142,11.2431,48.4960
23.0,4.105577,11.2431,48.9960
24.0,4.104445,11.2431,49.4960
25.0,4.103065,11.2431,49.9960
26.0,4.102054,11.2431,50.4960
27.0,4.101302,11.2430,50.9960
28.0,4.099885,11.2430,51.4960
29.0,4.099580,11.2430,51.9960
30.0,4.097982,11.2430,52.4960
31.0,4.097109,11.2430,52.9960
32.0,4.096940,11.2430,53.4960
33.0,4.095539,11.2430,53.9960
34.0,4.094901,11.2430,54.4960
35.0,4.093895,11.2430,54.9960
36.0,4.091984,11.2430,55.4960
37.0,4.092542,11.2430,55.9960
38.0,4.091311,11.2430,56.4960
39.0,4.090364,11.2430,56.9960
40.0,4.090225,11.2430,57.4960

File: Raw data/Maaike/Timeseries/Eco_P2.5_FN4_v_day1_onespeed/Eco_P2_5_FN4_v_day1_newsample_onespeed_Interval_21.csv
Point No.,Normal Force [N],Gap [mm],Time [s]
1.0,0.017615,14.9922,328.7290
2.0,0.017090,14.9420,329.2290
3.0,0.017918,14.8919,329.7290
4.0,0.017927,14.8418,330.2290
5.0,0.018356,14.7917,330.7290
6.0,0.017934,14.7415,331.2290
7.0,0.017822,14.6914,331.7290
8.0,0.017975,14.6413,332.2290
9.0,0.018372,14.5911,332.7290
10.0,0.018681,14.5408,333.2290
11.0,0.018532,14.4906,333.7290
12.0,0.018414,14.4404,334.2290
13.0,0.017834,14.3901,334.7290
14.0,0.018453,14.3399,335.2290
15.0,0.017239,14.2897,335.7290
16.0,0.017702,14.2395,336.2290
17.0,0.017766,14.1893,336.7290
18.0,0.017427,14.1391,337.2290
19.0,0.017554,14.0890,337.7290
20.0,0.017439,14.0388,338.2290
21.0,0.017176,13.9888,338.7290
22.0,0.017415,13.9386,339.2290
23.0,0.016747,13.8885,339.7290
24.0,0.016985,13.8383,340.2290
25.0,0.017994,13.7884,340.7290
26.0,0.016892,13.7381,341.2290
27.0,0.016483,13.6879,341.7290
28.0,0.016695,13.6377,342.2290
29.0,0.016310,13.5877,342.7290
30.0,0.015572,13.5374,343.2290
31.0,0.015970,13.4872,343.7290
32.0,0.016075,13.4369,344.2290
33.0,0.015953,13.3868,344.7290
34.0,0.015362,13.3366,345.2290
35.0,0.015568,13.2863,345.7290
36.0,0.014724,13.2360,346.2290
37.0,0.014747,13.1859,346.7290
38.0,0.014698,13.1357,347.2290
39.0,0.014013,13.0856,347.7290
40.0,0.014059,13.0353,348.2290
41.0,0.013605,12.9852,348.7290
42.0,0.013367,12.9352,349.2290
43.0,0.012934,12.8851,349.7290
44.0,0.012176,12.8349,350.2290
45.0,0.011769,12.7848,350.7290
46.0,0.011219,12.7347,351.2290
47.0,0.011174,12.6846,351.7290
48.0,0.010023,12.6344,352.2290
49.0,0.009376,12.5841,352.7290
50.0,0.008911,12.5340,353.2290
51.0,0.007824,12.4838,353.7290
52.0,0.006814,12.4334,354.2290
53.0,0.006199,12.3832,354.7290
54.0,0.007607,12.3330,355.2290
55.0,0.013075,12.2829,355.7290
56.0,0.025720,12.2327,356.2290
57.0,0.052111,12.1824,356.7290
58.0,0.099407,12.1323,357.2290
59.0,0.163770,12.0822,357.7290
60.0,0.251940,12.0321,358.2290
61.0,0.341238,11.9820,358.7290
62.0,0.473408,11.9319,359.2290
63.0,0.654367,11.8821,359.7290
64.0,0.826335,11.8320,360.2290
65.0,0.996143,11.7819,360.7290
66.0,1.165814,11.7319,361.2290
67.0,1.339246,11.6819,361.7290
68.0,1.535121,11.6318,362.2290
69.0,1.738757,11.5817,362.7290
70.0,1.990058,11.5317,363.2290
71.0,2.275535,11.4816,363.7290
72.0,2.606132,11.4316,364.2290
73.0,2.976108,11.3815,364.7290
74.0,3.368618,11.3315,365.2290
75.0,3.780077,11.2817,365.7290

File: Raw data/Maaike/Timeseries/Eco_P2.5_FN4_v_day1_onespeed/Eco_P2_5_FN4_v_day1_newsample_onespeed_Interval_22.csv
Point No.,Normal Force [N],Gap [mm],Time [s]
1.0,4.280490,11.2188,366.7240
2.0,4.257326,11.2188,367.2240
3.0,4.239070,11.2187,367.7240
4.0,4.226192,11.2187,368.2240
5.0,4.217845,11.2187,368.7240
6.0,4.212989,11.2187,369.2240
7.0,4.208730,11.2187,369.7240
8.0,4.205057,11.2187,370.2240
9.0,4.202476,11.2187,370.7240
10.0,4.198681,11.2187,371.2240
11.0,4.195071,11.2187,371.7240
12.0,4.192871,11.2187,372.2240
13.0,4.189557,11.2187,372.7240
14.0,4.187965,11.2187,373.2240
15.0,4.186103,11.2187,373.7240
16.0,4.183486,11.2187,374.2240
17.0,4.180957,11.2187,374.7240
18.0,4.178457,11.2187,375.2240
19.0,4.177300,11.2187,375.7240
20.0,4.175088,11.2187,376.2240
21.0,4.173574,11.2187,376.7240
22.0,4.172670,11.2187,377.2240
23.0,4.171149,11.2187,377.7240
24.0,4.169799,11.2187,378.2240
25.0,4.168271,11.2187,378.7240
26.0,4.167391,11.2187,379.2240
27.0,4.166163,11.2187,379.7240
28.0,4.165388,11.2187,380.2240
29.0,4.164602,11.2187,380.7240
30.0,4.163774,11.2187,381.2240
31.0,4.163013,11.2187,381.7240
32.0,4.161723,11.2187,382.2240
33.0,4.160102,11.2187,382.7240
34.0,4.160138,11.2187,383.2240
35.0,4.159268,11.2187,383.7240
36.0,4.158750,11.2187,384.2240
37.0,4.157369,11.2187,384.7240
38.0,4.156341,11.2187,385.2240
39.0,4.156162,11.2187,385.7240
40.0,4.156152,11.2187,386.2240

File: Raw data/Maaike/Timeseries/Eco_P2.5_FN4_v_day1_onespeed/Eco_P2_5_FN4_v_day1_newsample_onespeed_Interval_23.csv
Point No.,Normal Force [N],Gap [mm],Time [s]
1,4.155329,11.2187,386.2310
2,4.155375,11.2187,386.2360
3,4.155553,11.2187,386.2410
4,4.155646,11.2187,386.2460
5,4.156030,11.2187,386.2510
6,4.155965,11.2187,386.2560
7,4.155123,11.2187,386.2610
8,4.155095,11.2187,386.2660
9,4.154997,11.2193,386.2700
10,4.152714,11.2193,386.2750
11,4.148642,11.2212,386.2800
12,4.137644,11.2212,386.2850
13,4.128941,11.2243,386.2900
14,4.110732,11.2243,386.2950
15,4.093852,11.2287,386.3000
16,4.071415,11.2287,386.3060
17,4.043623,11.2336,386.3110
18,4.028155,11.2336,386.3160
19,3.995530,11.2392,386.3210
20,3.979921,11.2392,386.3260
21,3.946733,11.2436,386.3310
22,3.929072,11.2436,386.3360
23,3.894768,11.2485,386.3410
24,3.878855,11.2485,386.3460
25,3.843591,11.2535,386.3510
26,3.826037,11.2535,386.3560
27,3.789947,11.2591,386.3610
28,3.774739,11.2591,386.3660
29,3.741380,11.2635,386.3710
30,3.724097,11.2634,386.3750
31,3.699799,11.2684,386.3800
32,3.672303,11.2684,386.3850
33,3.649423,11.2734,386.3900
34,3.623493,11.2734,386.3950
35,3.600332,11.2790,386.4000
36,3.576236,11.2790,386.4050
37,3.554609,11.2833,386.4100
38,3.528371,11.2833,386.4150
39,3.504690,11.2883,386.4200
40,3.480066,11.2883,386.4250
41,3.458840,11.2933,386.4300
42,3.433692,11.2933,386.4350
43,3.411345,11.2989,386.4400
44,3.388810,11.2989,386.4450
45,3.366813,11.3032,386.4500
46,3.340842,11.3032,386.4550
47,3.317868,11.3082,386.4600
48,3.293267,11.3082,386.4650
49,3.271345,11.3132,386.4700
50,3.246566,11.3132,386.4750
51,3.224270,11.3188,386.4800
52,3.201913,11.3188,386.4850
53,3.181501,11.3231,386.4900
54,3.157013,11.3231,386.4950
55,3.135015,11.3281,386.5000
56,3.111527,11.3281,386.5050
57,3.091751,11.3331,386.5100
58,3.068207,11.3331,386.5150
59,3.046884,11.3387,386.5200
60,3.024340,11.3387,386.5250
61,3.004167,11.3430,386.5300
62,2.980847,11.3430,386.5350
63,2.960459,11.3480,386.5400
64,2.938939,11.3480,386.5450
65,2.919046,11.3530,386.5500
66,2.895081,11.3530,386.5550
67,2.873327,11.3586,386.5600
68,2.850630,11.3586,386.5650
69,2.830521,11.3629,386.5700
70,2.808398,11.3629,386.5750
71,2.788333,11.3679,386.5800
72,2.766570,11.3679,386.5850
73,2.747497,11.3729,386.5900
74,2.724307,11.3729,386.5950
75,2.704223,11.3785,386.6000
76,2.682637,11.3785,386.6050
77,2.663895,11.3828,386.6100
78,2.641581,11.3828,386.6150
79,2.621908,11.3878,386.6200
80,2.600599,11.3878,386.6250
81,2.581917,11.3928,386.6300
82,2.558667,11.3928,386.6350
83,2.538204,11.3984,386.6400
84,2.515633,11.3984,386.6450
85,2.496189,11.4027,386.6500
86,2.473234,11.4027,386.6550
87,2.454070,11.4077,386.6600
88,2.432112,11.4077,386.6650
89,2.414300,11.4127,386.6700
90,2.391994,11.4127,386.6750
91,2.373907,11.4183,386.6800
92,2.352958,11.4183,386.6850
93,2.336623,11.4226,386.6900
94,2.315960,11.4226,386.6950
95,2.298770,11.4276,386.7000
96,2.278466,11.4276,386.7050
97,2.261921,11.4326,386.7100
98,2.240772,11.4326,386.7150
99,2.223241,11.4382,386.7200
100,2.202974,11.4382,386.7250
101,2.186753,11.4425,386.7300
102,2.166786,11.4425,386.7350
103,2.150031,11.4475,386.7400
104,2.130545,11.4475,386.7450
105,2.113814,11.4525,386.7500
106,2.090699,11.4525,386.7550
107,2.071415,11.4581,386.7600
108,2.049292,11.4581,386.7650
109,2.032701,11.4625,386.7700
110,2.011218,11.4624,386.7750
111,1.992476,11.4681,386.7800
112,1.968819,11.4680,386.7850
113,1.950559,11.4724,386.7900
114,1.927861,11.4724,386.7950
115,1.910573,11.4780,386.8000
116,1.890339,11.4780,386.8050
117,1.873271,11.4824,386.8100
118,1.849432,11.4823,386.8150
119,1.830699,11.4873,386.8200
120,1.808380,11.4873,386.8250
121,1.791714,11.4923,386.8300
122,1.768651,11.4923,386.8350
123,1.750372,11.4979,386.8400
124,1.728225,11.4979,386.8450
125,1.711452,11.5023,386.8500
126,1.689081,11.5022,386.8550
127,1.671153,11.5072,386.8600
128,1.648487,11.5072,386.8650
129,1.631803,11.5122,386.8700
130,1.608408,11.5122,386.8750
131,1.590966,11.5178,386.8800
132,1.568880,11.5178,386.8850
133,1.552055,11.5222,386.8900
134,1.528983,11.5222,386.8950
135,1.511695,11.5278,386.9000
136,1.490218,11.5278,386.9050
137,1.474314,11.5321,386.9100
138,1.451026,11.5321,386.9150
139,1.433552,11.5377,386.9200
140,1.410143,11.5377,386.9250
141,1.393313,11.5421,386.9300
142,1.370727,11.5421,386.9350
143,1.354847,11.5470,386.9400
144,1.334973,11.5470,386.9450
145,1.320360,11.5520,386.9500
146,1.298144,11.5520,386.9550
147,1.281235,11.5576,386.9600
148,1.258887,11.5576,386.9650
149,1.243367,11.5620,386.9700
150,1.223330,11.5620,386.9750
151,1.208894,11.5676,386.9800
152,1.188651,11.5676,386.9850
153,1.173168,11.5719,386.9900
154,1.149993,11.5719,386.9950
155,1.133902,11.5775,387.0000
156,1.112462,11.5775,387.0050
157,1.098466,11.5819,387.0100
158,1.077910,11.5819,387.0150
159,1.062165,11.5869,387.0200
160,1.040945,11.5869,387.0250
161,1.025883,11.5919,387.0300
162,1.002637,11.5918,387.0350
163,0.987286,11.5975,387.0400
164,0.966710,11.5974,387.0450
165,0.953365,11.6018,387.0500
166,0.931705,11.6018,387.0550
167,0.915469,11.6074,387.0600
168,0.894253,11.6074,387.0650
169,0.880117,11.6118,387.0700
170,0.858279,11.6118,387.0750
171,0.843699,11.6174,387.0800
172,0.823236,11.6174,387.0850
173,0.809806,11.6217,387.0900
174,0.788183,11.6217,387.0950
175,0.772869,11.6273,387.1000
176,0.752280,11.6273,387.1050
177,0.739907,11.6317,387.1100
178,0.719794,11.6317,387.1150
179,0.705354,11.6373,387.1200
180,0.683661,11.6373,387.1250
181,0.669338,11.6416,387.1300
182,0.646336,11.6416,387.1350
183,0.631274,11.6472,387.1400
184,0.609787,11.6472,387.1450
185,0.596643,11.6516,387.1500
186,0.573678,11.6516,387.1550
187,0.558733,11.6572,387.1600
188,0.536329,11.6572,387.1650
189,0.523825,11.6616,387.1700
190,0.503213,11.6615,387.1750
191,0.488590,11.6672,387.1800
192,0.468258,11.6672,387.1850
193,0.455801,11.6715,387.1900
194,0.434103,11.6715,387.1950
195,0.419495,11.6771,387.2000
196,0.399350,11.6771,387.2050
197,0.388286,11.6815,387.2100
198,0.371812,11.6815,387.2150
199,0.361090,11.6871,387.2200
200,0.345443,11.6871,387.2250
201,0.336909,11.6914,387.2300
202,0.322502,11.6914,387.2350
203,0.311176,11.6971,387.2400
204,0.296357,11.6971,387.2450
205,0.286084,11.7014,387.2500
206,0.264709,11.7014,387.2550
207,0.252420,11.7070,387.2600
208,0.236376,11.7070,387.2650
209,0.228052,11.7114,387.2700
210,0.213865,11.7114,387.2750
211,0.204686,11.7170,387.2800
212,0.186584,11.7170,387.2850
213,0.176039,11.7214,387.2900
214,0.154557,11.7213,387.2950
215,0.141244,11.7270,387.3000
216,0.121389,11.7269,387.3050
217,0.110414,11.7313,387.3100
218,0.089656,11.7313,387.3150
219,0.078003,11.7369,387.3200
220,0.060846,11.7369,387.3250
221,0.051550,11.7413,387.3300
222,0.032340,11.7413,387.3350
223,0.020678,11.7469,387.3400
224,0.002394,11.7469,387.3450
225,-0.007561,11.7512,387.3500
226,-0.026430,11.7512,387.3550
227,-0.036928,11.7569,387.3600
228,-0.054356,11.7568,387.3650
229,-0.063488,11.7612,387.3700
230,-0.082455,11.7612,387.3750
231,-0.093612,11.7662,387.3800
232,-0.111372,11.7662,387.3850
233,-0.120019,11.7712,387.3900
234,-0.137746,11.7712,387.3950
235,-0.147973,11.7768,387.4000
236,-0.166392,11.7768,387.4050
237,-0.175043,11.7811,387.4100
238,-0.193234,11.7811,387.4150
239,-0.204447,11.7861,387.4200
240,-0.222647,11.7861,387.4250
241,-0.231723,11.7911,387.4300
242,-0.249722,11.7911,387.4350
243,-0.258260,11.7967,387.4400
244,-0.274454,11.7967,387.4450
245,-0.282123,11.8011,387.4500
246,-0.300463,11.8011,387.4550
247,-0.311012,11.8061,387.4600
248,-0.327893,11.8061,387.4650
249,-0.336413,11.8110,387.4700
250,-0.355048,11.8110,387.4750
251,-0.364583,11.8167,387.4800
252,-0.383147,11.8166,387.4850
253,-0.391756,11.8210,387.4900
254,-0.408688,11.8210,387.4950
255,-0.417105,11.8260,387.5000
256,-0.433664,11.8260,387.5050
257,-0.440697,11.8310,387.5100
258,-0.457442,11.8310,387.5150
259,-0.465929,11.8366,387.5200
260,-0.483517,11.8366,387.5250
261,-0.490774,11.8410,387.5300
262,-0.507267,11.8410,387.5350
263,-0.515319,11.8459,387.5400
264,-0.531704,11.8459,387.5450
265,-0.538948,11.8509,387.5500
266,-0.557437,11.8509,387.5550
267,-0.566579,11.8565,387.5600
268,-0.583956,11.8565,387.5650
269,-0.590755,11.8609,387.5700
270,-0.607342,11.8609,387.5750
271,-0.615707,11.8659,387.5800
272,-0.632163,11.8659,387.5850
273,-0.639238,11.8709,387.5900
274,-0.657063,11.8709,387.5950
275,-0.664863,11.8765,387.6000
276,-0.681730,11.8765,387.6050
277,-0.687954,11.8808,387.6100
278,-0.704283,11.8808,387.6150
279,-0.711354,11.8858,387.6200
280,-0.727407,11.8858,387.6250
281,-0.733715,11.8908,387.6300
282,-0.751190,11.8908,387.6350
283,-0.758569,11.8964,387.6400
284,-0.774744,11.8964,387.6450
285,-0.780140,11.9008,387.6500
286,-0.795871,11.9008,387.6550
287,-0.803072,11.9058,387.6600
288,-0.819617,11.9058,387.6650
289,-0.826233,11.9108,387.6700
290,-0.843872,11.9108,387.6750
291,-0.850751,11.9164,387.6800
292,-0.867454,11.9164,387.6850
293,-0.872808,11.9207,387.6900
294,-0.888600,11.9207,387.6950
295,-0.895473,11.9257,387.7000
296,-0.911962,11.9257,387.7050
297,-0.918120,11.9307,387.7100
298,-0.935581,11.9307,387.7150
299,-0.942586,11.9363,387.7200
300,-0.958410,11.9363,387.7250
301,-0.962567,11.9407,387.7300
302,-0.977957,11.9407,387.7350
303,-0.984714,11.9457,387.7400
304,-1.001422,11.9457,387.7450
305,-1.006500,11.9507,387.7500
306,-1.023381,11.9506,387.7550
307,-1.029488,11.9556,387.7600
308,-1.044092,11.9556,387.7650
309,-1.047398,11.9606,387.7700
310,-1.061365,11.9606,387.7750
311,-1.067753,11.9656,387.7800
312,-1.083035,11.9656,387.7850
313,-1.087267,11.9706,387.7900
314,-1.100659,11.9706,387.7950
315,-1.104896,11.9756,387.8000
316,-1.117910,11.9756,387.8050
317,-1.121080,11.9806,387.8100
318,-1.133739,11.9806,387.8150
319,-1.139172,11.9856,387.8200
320,-1.152331,11.9856,387.8250
321,-1.156357,11.9906,387.8300
322,-1.170077,11.9906,387.8350
323,-1.174786,11.9956,387.8400
324,-1.188160,11.9955,387.8450
325,-1.191232,12.0005,387.8500
326,-1.204480,12.0005,387.8550
327,-1.208501,12.0055,387.8600
328,-1.220566,12.0055,387.8650
329,-1.222946,12.0099,387.8700
330,-1.235684,12.0099,387.8750
331,-1.238588,12.0155,387.8800
332,-1.252490,12.0155,387.8850
333,-1.254735,12.0205,387.8900
334,-1.267454,12.0205,387.8950
335,-1.271008,12.0255,387.9000
336,-1.283746,12.0255,387.9050
337,-1.286304,12.0305,387.9100
338,-1.301024,12.0305,387.9150
339,-1.305457,12.0355,387.9200
340,-1.320243,12.0355,387.9250
341,-1.321810,12.0405,387.9300
342,-1.334323,12.0405,387.9350
343,-1.337615,12.0455,387.9400
344,-1.351040,12.0455,387.9450
345,-1.353668,12.0498,387.9500
346,-1.368366,12.0498,387.9550
347,-1.371742,12.0554,387.9600
348,-1.384531,12.0554,387.9650
349,-1.384882,12.0604,387.9700
350,-1.395960,12.0604,387.9750
351,-1.398223,12.0654,387.9800
352,-1.411335,12.0654,387.9850
353,-1.413813,12.0698,387.9900
354,-1.428525,12.0698,387.9950
355,-1.432163,12.0754,388.0000
356,-1.446710,12.0754,388.0050
357,-1.448118,12.0804,388.0100
358,-1.461772,12.0804,388.0150
359,-1.466229,12.0854,388.0200
360,-1.481398,12.0854,388.0250
361,-1.484153,12.0898,388.0300
362,-1.499701,12.0897,388.0350
363,-1.503400,12.0954,388.0400
364,-1.517966,12.0954,388.0450
365,-1.519514,12.1004,388.0500
366,-1.534515,12.1003,388.0550
367,-1.539004,12.1053,388.0600
368,-1.554150,12.1053,388.0650
369,-1.555913,12.1097,388.0700
370,-1.569876,12.1097,388.0750
371,-1.573369,12.1153,388.0800
372,-1.588731,12.1153,388.0850
373,-1.590237,12.1203,388.0900
374,-1.604681,12.1203,388.0950
375,-1.609179,12.1253,388.1000
376,-1.624279,12.1253,388.1050
377,-1.626509,12.1297,388.1100
378,-1.640800,12.1297,388.1150
379,-1.643629,12.1353,388.1200
380,-1.658878,12.1353,388.1250
381,-1.660678,12.1403,388.1300
382,-1.676180,12.1403,388.1350
383,-1.680084,12.1453,388.1400
384,-1.695651,12.1453,388.1450
385,-1.696862,12.1496,388.1500
386,-1.710896,12.1496,388.1550
387,-1.713449,12.1552,388.1600
388,-1.728950,12.1552,388.1650
389,-1.730180,12.1602,388.1700
390,-1.744064,12.1602,388.1750
391,-1.746743,12.1652,388.1800
392,-1.760860,12.1652,388.1850
393,-1.762399,12.1702,388.1900
394,-1.778224,12.1702,388.1950
395,-1.782030,12.1752,388.2000
396,-1.798022,12.1752,388.2050
397,-1.799827,12.1802,388.2100
398,-1.814295,12.1802,388.2150
399,-1.816666,12.1852,388.2200
400,-1.830765,12.1852,388.2250
401,-1.832069,12.1895,388.2300
402,-1.847842,12.1895,388.2350
403,-1.850877,12.1952,388.2400
404,-1.865976,12.1951,388.2450
405,-1.865855,12.2001,388.2500
406,-1.879411,12.2001,388.2550
407,-1.881992,12.2051,388.2600
408,-1.895997,12.2051,388.2650
409,-1.896671,12.2095,388.2700
410,-1.911354,12.2095,388.2750
411,-1.913753,12.2151,388.2800
412,-1.928254,12.2151,388.2850
413,-1.927749,12.2151,388.2900
414,-1.941150,12.2201,388.2950
415,-1.943577,12.2201,388.3000
416,-1.957737,12.2251,388.3060
417,-1.964078,12.2295,388.3110
418,-1.974132,12.2295,388.3160
419,-1.981838,12.2351,388.3210
420,-1.990587,12.2351,388.3260
421,-1.994632,12.2401,388.3310
422,-2.002834,12.2401,388.3360
423,-2.010086,12.2451,388.3410
424,-2.018841,12.2451,388.3460
425,-2.024064,12.2494,388.3510
426,-2.032149,12.2494,388.3560
427,-2.036713,12.2550,388.3610
428,-2.044176,12.2550,388.3660
429,-2.046280,12.2600,388.3710
430,-2.053664,12.2600,388.3760
431,-2.058887,12.2650,388.3810
432,-2.067248,12.2650,388.3860
433,-2.071115,12.2700,388.3910
434,-2.079341,12.2700,388.3960
435,-2.084681,12.2750,388.4010
436,-2.092602,12.2750,388.4060
437,-2.093318,12.2800,388.4110
438,-2.097246,12.2800,388.4160
439,-2.095553,12.2850,388.4210
440,-2.099182,12.2850,388.4260
441,-2.096984,12.2894,388.4310
442,-2.103016,12.2894,388.4360
443,-2.105392,12.2950,388.4410
444,-2.112725,12.2950,388.4460
445,-2.114216,12.3000,388.4510
446,-2.122081,12.3000,388.4560
447,-2.127903,12.3050,388.4610
448,-2.136629,12.3050,388.4660
449,-2.140304,12.3094,388.4710
450,-2.149530,12.3094,388.4760
451,-2.154796,12.3150,388.4810
452,-2.163657,12.3150,388.4860
453,-2.165921,12.3200,388.4910
454,-2.174263,12.3200,388.4960
455,-2.179542,12.3250,388.5010
456,-2.188525,12.3250,388.5060
457,-2.191990,12.3300,388.5110
458,-2.200800,12.3300,388.5160
459,-2.205598,12.3350,388.5210
460,-2.214889,12.3349,388.5260
461,-2.218260,12.3399,388.5310
462,-2.227370,12.3399,388.5360
463,-2.233584,12.3449,388.5410
464,-2.242736,12.3449,388.5460
465,-2.245027,12.3493,388.5510
466,-2.253683,12.3493,388.5560
467,-2.255431,12.3549,388.5610
468,-2.260613,12.3549,388.5660
469,-2.257643,12.3599,388.5710
470,-2.263540,12.3599,388.5760
471,-2.264948,12.3649,388.5810
472,-2.270119,12.3649,388.5860
473,-2.267585,12.3699,388.5910
474,-2.273271,12.3699,388.5960
475,-2.270161,12.3749,388.6010
476,-2.274216,12.3749,388.6060
477,-2.271134,12.3799,388.6110
478,-2.278662,12.3799,388.6160
479,-2.282741,12.3849,388.6210
480,-2.291153,12.3849,388.6260
481,-2.292874,12.3893,388.6310
482,-2.302119,12.3893,388.6360
483,-2.307360,12.3949,388.6410
484,-2.317601,12.3949,388.6460
485,-2.319644,12.3999,388.6510
486,-2.328169,12.3999,388.6560
487,-2.332579,12.4049,388.6610
488,-2.342072,12.4049,388.6660
489,-2.344672,12.4099,388.6710
490,-2.353903,12.4099,388.6760
491,-2.358125,12.4149,388.6810
492,-2.368319,12.4149,388.6860
493,-2.370489,12.4199,388.6910
494,-2.379247,12.4198,388.6960
495,-2.383531,12.4248,388.7010
496,-2.392901,12.4248,388.7060
497,-2.395801,12.4298,388.7110
498,-2.405957,12.4298,388.7160
499,-2.410452,12.4348,388.7210
500,-2.420379,12.4348,388.7260
501,-2.420464,12.4398,388.7310
502,-2.428941,12.4398,388.7360
503,-2.433893,12.4448,388.7410
504,-2.443811,12.4448,388.7460
505,-2.446388,12.4498,388.7510
506,-2.455913,12.4498,388.7560
507,-2.458752,12.4548,388.7610
508,-2.467748,12.4548,388.7660
509,-2.467038,12.4598,388.7710
510,-2.472167,12.4598,388.7760
511,-2.466532,12.4648,388.7810
512,-2.469750,12.4648,388.7860
513,-2.462315,12.4698,388.7910
514,-2.466130,12.4698,388.7960
515,-2.461927,12.4748,388.8010
516,-2.467940,12.4748,388.8060
517,-2.464854,12.4798,388.8110
518,-2.472785,12.4798,388.8160
519,-2.476432,12.4848,388.8210
520,-2.485967,12.4848,388.8260
521,-2.487323,12.4898,388.8310
522,-2.496624,12.4898,388.8360
523,-2.499939,12.4948,388.8410
524,-2.510475,12.4948,388.8460
525,-2.511326,12.4998,388.8510
526,-2.520538,12.4998,388.8560
527,-2.523137,12.5048,388.8610
528,-2.531672,12.5048,388.8660
529,-2.531976,12.5098,388.8710
530,-2.541627,12.5098,388.8760
531,-2.545439,12.5147,388.8810
532,-2.556264,12.5147,388.8860
533,-2.557302,12.5197,388.8910
534,-2.566631,12.5197,388.8960
535,-2.569839,12.5247,388.9010
536,-2.579528,12.5247,388.9060
537,-2.580688,12.5291,388.9110
538,-2.589900,12.5291,388.9160
539,-2.592789,12.5347,388.9210
540,-2.603409,12.5347,388.9260
541,-2.603447,12.5397,388.9310
542,-2.612490,12.5397,388.9360
543,-2.615292,12.5447,388.9410
544,-2.624681,12.5447,388.9460
545,-2.625808,12.5497,388.9510
546,-2.635305,12.5497,388.9560
547,-2.637587,12.5553,388.9610
548,-2.647365,12.5553,388.9660
549,-2.647280,12.5597,388.9710
550,-2.656419,12.5597,388.9760
551,-2.658981,12.5647,388.9810
552,-2.667828,12.5647,388.9860
553,-2.668338,12.5697,388.9910
554,-2.677367,12.5697,388.9960
555,-2.676348,12.5747,389.0010
556,-2.683498,12.5747,389.0060
557,-2.679561,12.5797,389.0110
558,-2.687108,12.5797,389.0160
559,-2.688417,12.5847,389.0210
560,-2.696764,12.5847,389.0260
561,-2.696483,12.5897,389.0310
562,-2.705686,12.5897,389.0360
563,-2.708323,12.5953,389.0410
564,-2.718200,12.5953,389.0460
565,-2.716287,12.5996,389.0510
566,-2.724457,12.5996,389.0560
567,-2.726341,12.6046,389.0610
568,-2.736035,12.6046,389.0660
569,-2.736737,12.6096,389.0710
570,-2.745654,12.6096,389.0760
571,-2.745569,12.6146,389.0810
572,-2.751087,12.6146,389.0860
573,-2.742291,12.6196,389.0910
574,-2.744634,12.6196,389.0960
575,-2.735749,12.6246,389.1010
576,-2.739640,12.6246,389.1060
577,-2.734922,12.6296,389.1110
578,-2.741964,12.6296,389.1160
579,-2.742764,12.6346,389.1210
580,-2.752855,12.6346,389.1260
581,-2.750933,12.6396,389.1310
582,-2.758696,12.6396,389.1360
583,-2.759275,12.6446,389.1410
584,-2.764966,12.6446,389.1460
585,-2.756255,12.6496,389.1510
586,-2.759696,12.6496,389.1560
587,-2.755708,12.6546,389.1610
588,-2.763171,12.6546,389.1660
589,-2.758803,12.6596,389.1710
590,-2.765775,12.6596,389.1760
591,-2.763021,12.6646,389.1810
592,-2.763273,12.6646,389.1860
593,-2.744419,12.6696,389.1910
594,-2.739556,12.6696,389.1960
595,-2.722063,12.6746,389.2010
596,-2.722385,12.6746,389.2060
597,-2.712051,12.6796,389.2110
598,-2.717709,12.6796,389.2160
599,-2.717764,12.6846,389.2210
600,-2.726626,12.6846,389.2260
601,-2.725476,12.6896,389.2310
602,-2.734216,12.6896,389.2360
603,-2.734029,12.6946,389.2410
604,-2.740225,12.6946,389.2460
605,-2.728707,12.6996,389.2510
606,-2.731116,12.6996,389.2560
607,-2.727090,12.7046,389.2610
608,-2.734408,12.7046,389.2660
609,-2.731845,12.7096,389.2710
610,-2.739865,12.7096,389.2760
611,-2.739762,12.7146,389.2810
612,-2.749063,12.7146,389.2860
613,-2.746837,12.7196,389.2910
614,-2.755132,12.7196,389.2960
615,-2.756315,12.7246,389.3010
616,-2.765354,12.7246,389.3060
617,-2.763273,12.7296,389.3110
618,-2.771064,12.7296,389.3160
619,-2.770708,12.7346,389.3210
620,-2.775487,12.7346,389.3260
621,-2.755212,12.7396,389.3310
622,-2.749858,12.7396,389.3360
623,-2.730966,12.7446,389.3410
624,-2.727557,12.7446,389.3460
625,-2.711007,12.7497,389.3510
626,-2.709614,12.7497,389.3560
627,-2.696100,12.7547,389.3610
628,-2.698770,12.7547,389.3660
629,-2.689343,12.7597,389.3710
630,-2.691770,12.7597,389.3760
631,-2.682226,12.7647,389.3810
632,-2.685588,12.7647,389.3860
633,-2.678490,12.7690,389.3910
634,-2.684387,12.7690,389.3960
635,-2.679692,12.7747,389.4010
636,-2.685027,12.7747,389.4060
637,-2.676442,12.7797,389.4110
638,-2.681319,12.7797,389.4160
639,-2.672565,12.7847,389.4210
640,-2.674240,12.7847,389.4260
641,-2.663386,12.7897,389.4310
642,-2.664031,12.7897,389.4360
643,-2.650086,12.7947,389.4410
644,-2.650652,12.7947,389.4460
645,-2.638845,12.7997,389.4510
646,-2.642759,12.7997,389.4560
647,-2.638994,12.8047,389.4610
648,-2.646729,12.8047,389.4660
649,-2.642736,12.8091,389.4710
650,-2.647258,12.8091,389.4760
651,-2.634861,12.8147,389.4810
652,-2.631976,12.8147,389.4860
653,-2.611976,12.8197,389.4910
654,-2.612027,12.8197,389.4960
655,-2.605121,12.8247,389.5010
656,-2.612154,12.8247,389.5060
657,-2.609619,12.8291,389.5110
658,-2.616774,12.8291,389.5160
659,-2.613056,12.8347,389.5210
660,-2.619799,12.8347,389.5260
661,-2.614501,12.8397,389.5310
662,-2.619738,12.8397,389.5360
663,-2.602830,12.8447,389.5410
664,-2.595562,12.8447,389.5460
665,-2.572826,12.8491,389.5510
666,-2.567777,12.8491,389.5560
667,-2.548787,12.8547,389.5610
668,-2.548160,12.8547,389.5660
669,-2.534469,12.8598,389.5710
670,-2.531971,12.8598,389.5760
671,-2.508927,12.8648,389.5810
672,-2.502376,12.8648,389.5860
673,-2.483498,12.8692,389.5910
674,-2.483372,12.8692,389.5960
675,-2.468034,12.8748,389.6010
676,-2.462815,12.8748,389.6060
677,-2.426991,12.8798,389.6110
678,-2.404849,12.8798,389.6160
679,-2.351316,12.8849,389.6210
680,-2.325252,12.8849,389.6260
681,-2.277957,12.8893,389.6310
682,-2.263493,12.8893,389.6360
683,-2.242684,12.8949,389.6410
684,-2.241899,12.8949,389.6460
685,-2.220935,12.8993,389.6510
686,-2.213252,12.8993,389.6560
687,-2.188763,12.9043,389.6610
688,-2.181450,12.9043,389.6660
689,-2.161118,12.9094,389.6710
690,-2.158887,12.9094,389.6760
691,-2.141201,12.9150,389.6810
692,-2.138546,12.9150,389.6860
693,-2.116741,12.9194,389.6910
694,-2.110036,12.9194,389.6960
695,-2.091395,12.9244,389.7010
696,-2.087589,12.9244,389.7060
697,-2.061412,12.9294,389.7110
698,-2.051625,12.9294,389.7160
699,-2.029834,12.9351,389.7210
700,-2.022207,12.9351,389.7260
701,-1.988343,12.9395,389.7310
702,-1.976278,12.9395,389.7360
703,-1.953056,12.9445,389.7410
704,-1.946682,12.9445,389.7460
705,-1.926771,12.9495,389.7510
706,-1.925308,12.9495,389.7560
707,-1.912130,12.9551,389.7610
708,-1.911887,12.9551,389.7660
709,-1.897994,12.9595,389.7710
710,-1.899415,12.9595,389.7760
711,-1.894506,12.9645,389.7810
712,-1.900847,12.9645,389.7860
713,-1.897419,12.9695,389.7910
714,-1.903764,12.9695,389.7960
715,-1.901613,12.9751,389.8010
716,-1.908090,12.9751,389.8060
717,-1.902848,12.9795,389.8110
718,-1.908422,12.9795,389.8160
719,-1.905354,12.9845,389.8210
720,-1.911391,12.9845,389.8260
721,-1.907192,12.9895,389.8310
722,-1.911602,12.9895,389.8360
723,-1.899392,12.9945,389.8410
724,-1.893299,12.9945,389.8460
725,-1.858111,12.9995,389.8510
726,-1.844190,12.9995,389.8560
727,-1.817461,13.0046,389.8610
728,-1.807959,13.0046,389.8660
729,-1.781735,13.0096,389.8710
730,-1.771957,13.0096,389.8760
731,-1.751101,13.0146,389.8810
732,-1.748600,13.0146,389.8860
733,-1.726767,13.0196,389.8910
734,-1.720112,13.0196,389.8960
735,-1.698261,13.0246,389.9010
736,-1.691775,13.0246,389.9060
737,-1.667061,13.0296,389.9110
738,-1.657989,13.0296,389.9160
739,-1.634692,13.0347,389.9210
740,-1.627477,13.0347,389.9260
741,-1.604106,13.0397,389.9310
742,-1.595586,13.0397,389.9360
743,-1.568918,13.0447,389.9410
744,-1.554347,13.0447,389.9460
745,-1.523007,13.0497,389.9510
746,-1.514926,13.0497,389.9560
747,-1.492972,13.0547,389.9610
748,-1.481618,13.0547,389.9660
749,-1.452471,13.0598,389.9710
750,-1.445069,13.0598,389.9760
751,-1.425303,13.0648,389.9810
752,-1.420505,13.0648,389.9860
753,-1.406014,13.0698,389.9910
754,-1.407122,13.0698,389.9960
755,-1.402390,13.0754,390.0010
756,-1.406687,13.0754,390.0060
757,-1.395838,13.0798,390.0110
758,-1.392911,13.0798,390.0160
759,-1.370980,13.0848,390.0210
760,-1.357793,13.0848,390.0260
761,-1.329806,13.0898,390.0310
762,-1.321038,13.0898,390.0360
763,-1.297536,13.0949,390.0410
764,-1.290353,13.0949,390.0460
765,-1.266304,13.0999,390.0510
766,-1.255689,13.0999,390.0560
767,-1.233482,13.1049,390.0610
768,-1.224980,13.1049,390.0660
769,-1.195478,13.1099,390.0710
770,-1.180262,13.1099,390.0760
771,-1.148656,13.1156,390.0810
772,-1.137129,13.1156,390.0860
773,-1.115403,13.1200,390.0910
774,-1.111546,13.1200,390.0960
775,-1.097283,13.1250,390.1010
776,-1.094510,13.1250,390.1060
777,-1.080646,13.1300,390.1110
778,-1.078588,13.1300,390.1160
779,-1.062623,13.1350,390.1210
780,-1.058691,13.1350,390.1260
781,-1.040472,13.1400,390.1310
782,-1.032079,13.1400,390.1360
783,-1.011891,13.1450,390.1410
784,-1.008258,13.1450,390.1460
785,-0.994777,13.1500,390.1510
786,-0.994412,13.1500,390.1560
787,-0.980893,13.1550,390.1610
788,-0.970942,13.1551,390.1660
789,-0.943077,13.1601,390.1710
790,-0.933327,13.1601,390.1760
791,-0.908347,13.1651,390.1810
792,-0.900159,13.1651,390.1860
793,-0.882796,13.1701,390.1910
794,-0.881422,13.1701,390.1960
795,-0.872869,13.1751,390.2010
796,-0.870162,13.1751,390.2060
797,-0.849867,13.1801,390.2110
798,-0.840098,13.1801,390.2160
799,-0.820683,13.1851,390.2210
800,-0.818265,13.1851,390.2260
801,-0.808020,13.1901,390.2310
802,-0.805209,13.1902,390.2360
803,-0.790629,13.1952,390.2410
804,-0.787884,13.1952,390.2460
805,-0.774286,13.2002,390.2510
806,-0.770152,13.2002,390.2560
807,-0.754538,13.2052,390.2610
808,-0.752046,13.2052,390.2660
809,-0.741917,13.2102,390.2710
810,-0.742633,13.2102,390.2760
811,-0.736853,13.2152,390.2810
812,-0.739776,13.2152,390.2860
813,-0.734543,13.2202,390.2910
814,-0.738448,13.2202,390.2960
815,-0.738508,13.2252,390.3010
816,-0.742824,13.2252,390.3060
817,-0.727711,13.2296,390.3110
818,-0.715380,13.2296,390.3160
819,-0.691012,13.2352,390.3210
820,-0.684681,13.2352,390.3260
821,-0.671012,13.2402,390.3310
822,-0.670161,13.2402,390.3360
823,-0.664452,13.2452,390.3410
824,-0.664157,13.2452,390.3460
825,-0.647515,13.2496,390.3510
826,-0.641150,13.2496,390.3560
827,-0.629993,13.2496,390.3610
828,-0.630811,13.2553,390.3660
829,-0.623432,13.2603,390.3710
830,-0.623026,13.2603,390.3760
831,-0.608118,13.2653,390.3810
832,-0.600360,13.2653,390.3860
833,-0.576745,13.2703,390.3910
834,-0.565527,13.2703,390.3960
835,-0.548964,13.2703,390.4010
836,-0.546533,13.2753,390.4060
837,-0.535763,13.2803,390.4110
838,-0.532008,13.2803,390.4160
839,-0.512920,13.2853,390.4210
840,-0.499902,13.2853,390.4260
841,-0.469764,13.2903,390.4310
842,-0.454178,13.2904,390.4360
843,-0.432401,13.2954,390.4410
844,-0.427430,13.2954,390.4460
845,-0.414978,13.3004,390.4510
846,-0.413416,13.3004,390.4560
847,-0.408347,13.3054,390.4610
848,-0.411466,13.3054,390.4660
849,-0.409123,13.3104,390.4710
850,-0.410891,13.3104,390.4760
851,-0.400678,13.3154,390.4810
852,-0.395343,13.3154,390.4860
853,-0.380561,13.3154,390.4910
854,-0.376900,13.3204,390.4960
855,-0.371284,13.3204,390.5010
856,-0.373678,13.3254,390.5060
857,-0.369058,13.3304,390.5110
858,-0.364396,13.3304,390.5160
859,-0.349741,13.3354,390.5210
860,-0.345742,13.3354,390.5260
861,-0.335661,13.3404,390.5310
862,-0.334852,13.3404,390.5360
863,-0.331648,13.3454,390.5410
864,-0.334272,13.3454,390.5460
865,-0.332532,13.3504,390.5510
866,-0.334650,13.3504,390.5560
867,-0.330325,13.3554,390.5610
868,-0.326631,13.3554,390.5660
869,-0.313645,13.3604,390.5710
870,-0.309988,13.3604,390.5760
871,-0.303250,13.3604,390.5810
872,-0.304129,13.3654,390.5860
873,-0.298836,13.3655,390.5910
874,-0.295932,13.3705,390.5960
875,-0.281983,13.3705,390.6010
876,-0.276128,13.3761,390.6060
877,-0.263559,13.3805,390.6110
878,-0.260337,13.3805,390.6160
879,-0.255520,13.3855,390.6210
880,-0.256965,13.3855,390.6260
881,-0.254005,13.3905,390.6310
882,-0.255221,13.3905,390.6360
883,-0.255170,13.3955,390.6410
884,-0.258153,13.3955,390.6460
885,-0.256432,13.4005,390.6510
886,-0.257540,13.4005,390.6560
887,-0.257017,13.4055,390.6610
888,-0.259761,13.4055,390.6660
889,-0.257994,13.4105,390.6710
890,-0.259509,13.4105,390.6760
891,-0.259827,13.4105,390.6810
892,-0.262736,13.4155,390.6860
893,-0.259766,13.4155,390.6910
894,-0.260154,13.4205,390.6960
895,-0.259154,13.4205,390.7010
896,-0.262450,13.4255,390.7060
897,-0.261833,13.4305,390.7110
898,-0.263456,13.4305,390.7160
899,-0.262530,13.4355,390.7210
900,-0.263965,13.4355,390.7260
901,-0.261005,13.4405,390.7310
902,-0.260888,13.4405,390.7360
903,-0.259490,13.4455,390.7410
904,-0.261618,13.4455,390.7460
905,-0.261066,13.4505,390.7510
906,-0.261740,13.4505,390.7560
907,-0.260814,13.4555,390.7610
908,-0.262100,13.4555,390.7660
909,-0.259626,13.4555,390.7710
910,-0.259364,13.4605,390.7760
911,-0.249914,13.4605,390.7810
912,-0.243068,13.4655,390.7860
913,-0.229694,13.4655,390.7910
914,-0.223245,13.4705,390.7960
915,-0.209591,13.4705,390.8010
916,-0.201913,13.4755,390.8060
917,-0.189979,13.4805,390.8110
918,-0.185761,13.4805,390.8160
919,-0.181365,13.4855,390.8210
920,-0.181805,13.4855,390.8260
921,-0.179425,13.4905,390.8310
922,-0.179794,13.4905,390.8360
923,-0.180201,13.4955,390.8410
924,-0.181599,13.4955,390.8460
925,-0.179378,13.5005,390.8510
926,-0.179102,13.5005,390.8560
927,-0.178574,13.5005,390.8610
928,-0.180154,13.5055,390.8660
929,-0.179299,13.5055,390.8710
930,-0.179285,13.5105,390.8760
931,-0.180070,13.5105,390.8810
932,-0.181899,13.5161,390.8860
933,-0.180276,13.5161,390.8910
934,-0.178504,13.5205,390.8960
935,-0.174940,13.5205,390.9010
936,-0.169310,13.5255,390.9060
937,-0.155385,13.5255,390.9110
938,-0.148286,13.5305,390.9160
939,-0.141945,13.5305,390.9210
940,-0.140033,13.5355,390.9260
941,-0.135544,13.5355,390.9310
942,-0.132705,13.5405,390.9360
943,-0.130900,13.5405,390.9410
944,-0.131658,13.5455,390.9460
945,-0.131934,13.5455,390.9510
946,-0.132443,13.5505,390.9560
947,-0.133715,13.5505,390.9610
948,-0.134145,13.5555,390.9660
949,-0.132233,13.5555,390.9710
950,-0.130465,13.5605,390.9760
951,-0.130493,13.5605,390.9810
952,-0.131901,13.5655,390.9860
953,-0.131564,13.5655,390.9910
954,-0.130905,13.5705,390.9960
955,-0.131831,13.5705,391.0010
956,-0.132527,13.5755,391.0060
957,-0.132195,13.5755,391.0110
958,-0.131008,13.5805,391.0160
959,-0.131031,13.5805,391.0210
960,-0.131733,13.5855,391.0260
961,-0.132074,13.5855,391.0310
962,-0.131489,13.5906,391.0360
963,-0.132266,13.5905,391.0410
964,-0.132738,13.5955,391.0460
965,-0.131948,13.5955,391.0510
966,-0.129577,13.6006,391.0560
967,-0.125789,13.6006,391.0610
968,-0.118223,13.6056,391.0660
969,-0.104517,13.6056,391.0710
970,-0.094403,13.6106,391.0760
971,-0.076371,13.6106,391.0810
972,-0.064564,13.6156,391.0860
973,-0.051503,13.6156,391.0910
974,-0.044470,13.6206,391.0960
975,-0.040650,13.6206,391.1010
976,-0.039617,13.6256,391.1060
977,-0.040037,13.6256,391.1110
978,-0.039242,13.6300,391.1160
979,-0.041052,13.6300,391.1210
980,-0.040893,13.6356,391.1260
981,-0.040706,13.6356,391.1310
982,-0.038335,13.6406,391.1360
983,-0.038845,13.6406,391.1410
984,-0.038625,13.6456,391.1460
985,-0.038691,13.6456,391.1510
986,-0.037989,13.6506,391.1560
987,-0.040196,13.6506,391.1610
988,-0.039780,13.6556,391.1660
989,-0.039242,13.6556,391.1710
990,-0.037601,13.6606,391.1760
991,-0.039144,13.6606,391.1810
992,-0.039701,13.6656,391.1860
993,-0.040622,13.6656,391.1910
994,-0.039210,13.6700,391.1960
995,-0.041211,13.6700,391.2010
996,-0.040566,13.6756,391.2060
997,-0.040767,13.6756,391.2110
998,-0.037942,13.6806,391.2160
999,-0.038761,13.6806,391.2210
1000,-0.038686,13.6856,391.2260
1001,-0.040860,13.6856,391.2310
1002,-0.039911,13.6900,391.2360
1003,-0.042656,13.6900,391.2410
1004,-0.041800,13.6956,391.2460
1005,-0.041683,13.6956,391.2510
1006,-0.039032,13.7006,391.2560
1007,-0.040669,13.7006,391.2610
1008,-0.040701,13.7056,391.2660
1009,-0.041679,13.7056,391.2710
1010,-0.039261,13.7106,391.2760
1011,-0.040846,13.7106,391.2810
1012,-0.039925,13.7156,391.2860
1013,-0.041351,13.7156,391.2910
1014,-0.038635,13.7206,391.2960
1015,-0.039411,13.7206,391.3010
1016,-0.038985,13.7256,391.3060
1017,-0.041375,13.7256,391.3110
1018,-0.039696,13.7300,391.3160
1019,-0.042170,13.7300,391.3210
1020,-0.041188,13.7356,391.3260
1021,-0.041711,13.7356,391.3310
1022,-0.038466,13.7406,391.3360
1023,-0.040304,13.7406,391.3410
1024,-0.039359,13.7456,391.3460
1025,-0.040678,13.7456,391.3510
1026,-0.037821,13.7506,391.3560
1027,-0.040351,13.7506,391.3610
1028,-0.040126,13.7556,391.3660
1029,-0.042923,13.7556,391.3710
1030,-0.039303,13.7606,391.3760
1031,-0.039200,13.7606,391.3810
1032,-0.032368,13.7656,391.3860
1033,-0.018270,13.7656,391.3910
1034,-0.006112,13.7700,391.3960
1035,0.000248,13.7700,391.4010
1036,0.005406,13.7756,391.4060
1037,0.006972,13.7756,391.4110
1038,0.012864,13.7806,391.4160
1039,0.012574,13.7806,391.4210
1040,0.014019,13.7856,391.4260
1041,0.011204,13.7856,391.4310
1042,0.013449,13.7900,391.4360
1043,0.009885,13.7900,391.4410
1044,0.010924,13.7956,391.4460
1045,0.009002,13.7956,391.4510
1046,0.012808,13.8006,391.4560
1047,0.011686,13.8006,391.4610
1048,0.013435,13.8056,391.4660
1049,0.010292,13.8056,391.4710
1050,0.012948,13.8100,391.4760
1051,0.009394,13.8100,391.4810
1052,0.010797,13.8156,391.4860
1053,0.009067,13.8156,391.4910
1054,0.013668,13.8206,391.4960
1055,0.011284,13.8206,391.5010
1056,0.012448,13.8250,391.5060
1057,0.009296,13.8250,391.5110
1058,0.012387,13.8300,391.5160
1059,0.008674,13.8300,391.5210
1060,0.010994,13.8356,391.5260
1061,0.009184,13.8356,391.5310
1062,0.013407,13.8406,391.5360
1063,0.011171,13.8406,391.5410
1064,0.012397,13.8456,391.5460
1065,0.009002,13.8456,391.5510
1066,0.012598,13.8500,391.5560
1067,0.009755,13.8500,391.5610
1068,0.012696,13.8556,391.5660
1069,0.010475,13.8556,391.5710
1070,0.014898,13.8600,391.5760
1071,0.011751,13.8600,391.5810
1072,0.013061,13.8650,391.5860
1073,0.009581,13.8650,391.5910
1074,0.013149,13.8700,391.5960
1075,0.008656,13.8700,391.6010
1076,0.010699,13.8750,391.6060
1077,0.007080,13.8750,391.6110
1078,0.012336,13.8800,391.6160
1079,0.011807,13.8800,391.6210
1080,0.014674,13.8850,391.6260
1081,0.012579,13.8850,391.6310
1082,0.016311,13.8900,391.6360
1083,0.011335,13.8900,391.6410
1084,0.012958,13.8956,391.6460
1085,0.007444,13.8956,391.6510
1086,0.011676,13.9000,391.6560
1087,0.009610,13.9000,391.6610
1088,0.012144,13.9050,391.6660
1089,0.009530,13.9050,391.6710
1090,0.013682,13.9100,391.6760
1091,0.009469,13.9100,391.6810
1092,0.012088,13.9150,391.6860
1093,0.009511,13.9150,391.6910
1094,0.015184,13.9200,391.6960
1095,0.012556,13.9200,391.7010
1096,0.014753,13.9250,391.7060
1097,0.010807,13.9250,391.7110
1098,0.014604,13.9300,391.7160
1099,0.009951,13.9300,391.7210
1100,0.013018,13.9356,391.7260
1101,0.009422,13.9356,391.7310
1102,0.015343,13.9406,391.7360
1103,0.013009,13.9406,391.7410
1104,0.015675,13.9450,391.7460
1105,0.011326,13.9450,391.7510
1106,0.014707,13.9500,391.7560
1107,0.010175,13.9500,391.7610
1108,0.013140,13.9550,391.7660
1151,0.012415,14.0600,391.9810
1152,0.014496,14.0650,391.9860
1153,0.008235,14.0650,391.9910
1154,0.012429,14.0694,391.9960
1155,0.007515,14.0694,392.0010
1156,0.012153,14.0750,392.0060
1157,0.008431,14.0750,392.0110
1158,0.014753,14.0800,392.0160
1159,0.011948,14.0800,392.0210
1160,0.015614,14.0850,392.0260
1161,0.011185,14.0850,392.0310
1162,0.016680,14.0894,392.0360
1163,0.012270,14.0894,392.0410
1164,0.016287,14.0950,392.0460
1165,0.010811,14.0950,392.0510
1166,0.016928,14.1000,392.0560
1167,0.012481,14.1000,392.0610
1168,0.016334,14.1050,392.0660
1169,0.012163,14.1050,392.0710
1170,0.017297,14.1094,392.0760
1171,0.011401,14.1094,392.0810
1172,0.014870,14.1150,392.0860
1173,0.008656,14.1150,392.0910
1174,0.015151,14.1200,392.0960
1175,0.012093,14.1200,392.1010
1176,0.016465,14.1250,392.1060
1223,0.011209,14.2400,392.3410
1224,0.015862,14.2444,392.3460
1225,0.010998,14.2444,392.3510
1226,0.016975,14.2494,392.3560
1227,0.011111,14.2494,392.3610
1228,0.015852,14.2544,392.3660
1229,0.011176,14.2544,392.3710
1230,0.018312,14.2600,392.3760
1231,0.014211,14.2600,392.3810
1232,0.018176,14.2650,392.3860
1233,0.012757,14.2650,392.3910
1234,0.017783,14.2694,392.3960
1235,0.011293,14.2694,392.4010
1236,0.015516,14.2750,392.4060
1237,0.010035,14.2750,392.4110
1238,0.017835,14.2794,392.4160
1239,0.014173,14.2794,392.4210
1240,0.018120,14.2844,392.4260
1241,0.010592,14.2844,392.4310
1242,0.015703,14.2894,392.4360
1243,0.010110,14.2894,392.4410
1244,0.015132,14.2944,392.4460
1245,0.010231,14.2944,392.4510
1246,0.017353,14.2994,392.4560
1247,0.012733,14.2994,392.4610
1248,0.016460,14.3050,392.4660
1295,0.013089,14.4200,392.7010
1296,0.017816,14.4244,392.7060
1297,0.012158,14.4244,392.7110
1298,0.019238,14.4294,392.7160
1299,0.014730,14.4294,392.7210
1300,0.018836,14.4344,392.7260
1301,0.012205,14.4344,392.7310
1302,0.018228,14.4400,392.7360
1303,0.013107,14.4400,392.7410
1304,0.017316,14.4450,392.7460
1305,0.011653,14.4450,392.7510
1306,0.016783,14.4500,392.7560
1307,0.011087,14.4500,392.7610
1308,0.015450,14.4550,392.7660
1309,0.009666,14.4550,392.7710
1310,0.015904,14.4600,392.7760
1311,0.011634,14.4600,392.7810
1312,0.016512,14.4644,392.7860
1313,0.011588,14.4644,392.7910
1314,0.017924,14.4694,392.7960
1315,0.012649,14.4694,392.8010
1316,0.015960,14.4744,392.8060
1317,0.009161,14.4744,392.8110
1318,0.016647,14.4794,392.8160
1319,0.013248,14.4794,392.8210
1320,0.017713,14.4844,392.8260
1367,0.015431,14.6000,393.0610
1368,0.019112,14.6044,393.0660
1369,0.013215,14.6044,393.0710
1370,0.019130,14.6094,393.0760
1371,0.015459,14.6094,393.0810
1372,0.019219,14.6144,393.0860
1373,0.013126,14.6144,393.0910
1374,0.019542,14.6194,393.0960
1375,0.014805,14.6194,393.1010
1376,0.018480,14.6244,393.1060
1377,0.013173,14.6244,393.1110
1378,0.017798,14.6294,393.1160
1379,0.013692,14.6294,393.1210
1380,0.018125,14.6344,393.1260
1381,0.013276,14.6344,393.1310
1382,0.019715,14.6400,393.1360
1383,0.015679,14.6400,393.1410
1384,0.018602,14.6450,393.1460
1385,0.012481,14.6450,393.1510
1386,0.016811,14.6494,393.1560
1387,0.012228,14.6494,393.1610
1388,0.015899,14.6544,393.1660
1389,0.010811,14.6544,393.1710
1390,0.017391,14.6594,393.1760
1391,0.014912,14.6594,393.1810
1392,0.020112,14.6644,393.1860
1393,0.015417,14.6644,393.1910
1439,0.016446,14.7800,393.4210
1440,0.020168,14.7844,393.4260
1441,0.015502,14.7844,393.4310
1442,0.019373,14.7894,393.4360
1443,0.015240,14.7894,393.4410
1444,0.017087,14.7944,393.4460
1445,0.011704,14.7944,393.4510
1446,0.016858,14.7994,393.4560
1447,0.016095,14.7994,393.4610
1448,0.019598,14.8044,393.4660
1449,0.014908,14.8044,393.4710
1450,0.018770,14.8094,393.4760
1451,0.016282,14.8094,393.4810
1452,0.018728,14.8144,393.4860
1453,0.013701,14.8144,393.4910
1454,0.017325,14.8194,393.4960
1455,0.014604,14.8194,393.5010
1456,0.017213,14.8244,393.5060
1457,0.012831,14.8244,393.5110
1458,0.016334,14.8294,393.5160
1459,0.013884,14.8294,393.5210
1460,0.016423,14.8344,393.5260
1461,0.012598,14.8344,393.5310
1462,0.017143,14.8394,393.5360
1463,0.015492,14.8394,393.5410
1464,0.018812,14.8444,393.5460
1511,0.017307,14.9588,393.7810
1512,0.019836,14.9644,393.7860
1513,0.017157,14.9644,393.7910
1514,0.019098,14.9694,393.7960
1515,0.016451,14.9694,393.8010
1516,0.016530,14.9744,393.8060
1517,0.013103,14.9744,393.8110
1518,0.016806,14.9788,393.8160
1519,0.017447,14.9788,393.8210
1520,0.019458,14.9838,393.8260
1521,0.017101,14.9838,393.8310
1522,0.018695,14.9888,393.8360
1523,0.017049,14.9888,393.8410
1524,0.017433,14.9938,393.8460
1525,0.013968,14.9938,393.8510
1526,0.016460,14.9988,393.8560
1527,0.016769,14.9988,393.8610
