Repository: lloxxa/DOI-10.3389-fphy.2024.1412352

# Sucker analysis

This project studies the adhesion of arrays of millimeter-sized suction cups made from polydimethylsiloxane. Repository contains both data obtained in this project and code used to analyse said data.

## <a name="Introduction"></a> Introduction

Patterned surfaces are known to show superior adhesive properties compared to continuos surfaces. [1] Animals such as geckos use patterned surfaces to climb. Many aritficial bio-inspired patterned adhesive surfaces have been made. We make and study arrays of millimeter-sized suction cups, inspired by the surfaces found on cephalopods for applications in soft robotics. This research was carried out at the Laboratory of Physical Chemistry & Soft Matter at Wageningen University & Research and funded by 4TU.Federation through the program 'Soft Robotics' with Grant No. 4TU-UIT-335. This repository contains all data that was collected in this project as well as the code used to analyse it. This document contains detailed information about how the data was acquired.

## <a name="Fabrication"></a> Fabrication
We use a double-negative mold to make the samples. A positive mold is made by 3D-printing (1). We cast this mold with Dragon Skin &trade; (2) to obtain a soft, negative mold. This mold is coated with fluor polymers to allow for the release of the sample from the mold later (3). We then pour Ecoflex &trade; in the mold after which we degas the liquid Ecoflex &trade; for 15 minutes to ensure no bubbles are present in our sample(4). We cure the Ecoflex &trade; at room temperature for 24 hours before peeling it from the mold to obtain our final sample (5). This sample was connected to a glass microscope slide by plasma bonding. 
The figure below shows the geometry of the suction cups.

## <a name="Measurements"></a> Measurements

All measurements were performed using an Anton Paar MCR-501 rheometer. A glass plate accessory (P-PTD120/GL) was used as a countersurface to the suction cups. Samples were glued to a custom-made 3D-printed probe. A sample was placed on the countersurface with the cups facing down after which glue was placed on the sample (1). The probe was lowered so it is only in contact with the glue, after which the glue is cured by UV-light (2). This procedure aims to align the sample perfectly with the glass countersurface and is visualized below. 
One measurement cycle consists of four distinct phases, visualized below. The first phase is the approach (1 & 2) where the probe approaches the countersurface until a certain force is detected. The force by which we indent the sample to the countersurface is called the preload. The next phase is the relaxation phase, where the probe does not move for 20 seconds (3). AFter the relaxation, retraction starts. The probe pulls the sample away from the countersurface at a certain speed that we call the retraction speed (4 & 5). After the sample has detached completely from the countersurface, a short transition phase happens where the retraction ends and approach is initiated. Generally, we repeat this cycle multiple times for each experiment. For information about the preload, retraction speed and number of cycles that correspond to each dataset, see About the data(#About). 
It is important to note that each phase has its own CSV file in the raw data.

File: Raw data/Maaike/Timeseries/Eco_P3_FN4_v_day5.2_onespeed/Eco_P3_FN4_v_day5.2_onespeed_Interval_1.csv
Point No.,Normal Force [N],Gap [mm],Time [s]
1.0,0.003474,14.9665,0.5000
2.0,0.003031,14.9162,1.0000
3.0,0.002811,14.8662,1.5000
4.0,0.003053,14.8161,2.0000
5.0,0.003365,14.7660,2.5000
6.0,0.003270,14.7158,3.0000
7.0,0.003398,14.6656,3.5000
8.0,0.003442,14.6156,4.0000
9.0,0.003505,14.5653,4.5000
10.0,0.003246,14.5150,5.0000
11.0,0.004007,14.4648,5.5000
12.0,0.003765,14.4147,6.0000
13.0,0.003548,14.3644,6.5000
14.0,0.003996,14.3141,7.0000
15.0,0.003553,14.2639,7.5000
16.0,0.003498,14.2139,8.0000
17.0,0.002957,14.1636,8.5000
18.0,0.003638,14.1134,9.0000
19.0,0.003899,14.0632,9.5000
20.0,0.003517,14.0132,10.0000
21.0,0.004243,13.9632,10.5000
22.0,0.004102,13.9128,11.0000
23.0,0.003616,13.8627,11.5000
24.0,0.003952,13.8126,12.0000
25.0,0.004253,13.7626,12.5000
26.0,0.003493,13.7125,13.0000
27.0,0.003715,13.6621,13.5000
28.0,0.003517,13.6119,14.0000
29.0,0.003652,13.5620,14.5000
30.0,0.003440,13.5116,15.0000
31.0,0.003345,13.4613,15.5000
32.0,0.004381,13.4110,16.0000
33.0,0.003294,13.3610,16.5000
34.0,0.003691,13.3108,17.0000
35.0,0.003848,13.2604,17.5000
36.0,0.003664,13.2102,18.0000
37.0,0.003351,13.1602,18.5000
38.0,0.003512,13.1100,19.0000
39.0,0.003781,13.0598,19.5000
40.0,0.003564,13.0095,20.0000
41.0,0.003928,12.9595,20.5000
42.0,0.003704,12.9095,21.0000
43.0,0.004070,12.8593,21.5000
44.0,0.003907,12.8092,22.0000
45.0,0.003898,12.7589,22.5000
46.0,0.004321,12.7090,23.0000
47.0,0.003760,12.6588,23.5000
48.0,0.003627,12.6086,24.0000
49.0,0.003875,12.5583,24.5000
50.0,0.016273,12.5082,25.0000
51.0,0.081360,12.4580,25.5000
52.0,0.199636,12.4078,26.0000
53.0,0.338008,12.3576,26.5000
54.0,0.491269,12.3076,27.0000
55.0,0.654097,12.2574,27.5000
56.0,0.796596,12.2074,28.0000
57.0,0.916009,12.1572,28.5000
58.0,1.019290,12.1072,29.0000
59.0,1.116745,12.0570,29.5000
60.0,1.211583,12.0070,30.0000
61.0,1.352468,11.9568,30.5000
62.0,1.554698,11.9070,31.0000
63.0,1.792968,11.8569,31.5000
64.0,2.057742,11.8071,32.0000
65.0,2.311788,11.7570,32.5000
66.0,2.601084,11.7070,33.0000
67.0,2.901383,11.6571,33.5000
68.0,3.209618,11.6070,34.0000
69.0,3.528175,11.5570,34.5000
70.0,3.859192,11.5070,35.0000

File: Raw data/Maaike/Timeseries/Eco_P3_FN4_v_day5.2_onespeed/Eco_P3_FN4_v_day5.2_onespeed_Interval_11.csv
Point No.,Normal Force [N],Gap [mm],Time [s]
1,4.256053,11.4213,181.9230
2,4.256558,11.4213,181.9280
3,4.256661,11.4213,181.9330
4,4.255778,11.4213,181.9380
5,4.253823,11.4213,181.9430
6,4.253669,11.4213,181.9480
7,4.254772,11.4219,181.9530
8,4.253996,11.4219,181.9580
9,4.252200,11.4219,181.9620
10,4.247136,11.4238,181.9670
11,4.240323,11.4238,181.9720
12,4.227361,11.4275,181.9770
13,4.218055,11.4275,181.9820
14,4.193346,11.4319,181.9870
15,4.181126,11.4318,181.9920
16,4.152966,11.4375,181.9980
17,4.128913,11.4424,182.0030
18,4.109937,11.4424,182.0080
19,4.081175,11.4474,182.0130
20,4.061253,11.4474,182.0180
21,4.036180,11.4518,182.0230
22,4.018088,11.4517,182.0280
23,3.998148,11.4574,182.0330
24,3.979243,11.4573,182.0380
25,3.961581,11.4623,182.0430
26,3.943073,11.4623,182.0480
27,3.923933,11.4673,182.0530
28,3.905673,11.4673,182.0580
29,3.885336,11.4717,182.0630
30,3.867931,11.4717,182.0670
31,3.853333,11.4716,182.0720
32,3.825677,11.4773,182.0770
33,3.812327,11.4772,182.0820
34,3.786248,11.4822,182.0870
35,3.774202,11.4822,182.0920
36,3.746743,11.4872,182.0970
37,3.734693,11.4872,182.1020
38,3.710395,11.4922,182.1070
39,3.696437,11.4922,182.1120
40,3.671335,11.4972,182.1170
41,3.656727,11.4972,182.1220
42,3.631896,11.5021,182.1270
43,3.617615,11.5021,182.1320
44,3.590755,11.5071,182.1370
45,3.578953,11.5071,182.1420
46,3.555516,11.5115,182.1470
47,3.543756,11.5115,182.1520
48,3.519476,11.5171,182.1570
49,3.507071,11.5171,182.1620
50,3.485168,11.5221,182.1670
51,3.473211,11.5220,182.1720
52,3.448413,11.5270,182.1770
53,3.436769,11.5270,182.1820
54,3.413435,11.5314,182.1870
55,3.401146,11.5314,182.1920
56,3.375923,11.5370,182.1970
57,3.364536,11.5370,182.2020
58,3.341735,11.5420,182.2070
59,3.331007,11.5420,182.2120
60,3.307571,11.5469,182.2170
61,3.296624,11.5469,182.2220
62,3.273108,11.5513,182.2270
63,3.261726,11.5513,182.2320
64,3.238481,11.5569,182.2370
65,3.227777,11.5569,182.2420
66,3.206224,11.5619,182.2470
67,3.195815,11.5619,182.2520
68,3.170835,11.5669,182.2570
69,3.161211,11.5669,182.2620
70,3.139285,11.5712,182.2670
71,3.128511,11.5712,182.2720
72,3.105453,11.5768,182.2770
73,3.094632,11.5768,182.2820
74,3.073799,11.5818,182.2870
75,3.062596,11.5818,182.2920
76,3.039799,11.5868,182.2970
77,3.030334,11.5868,182.3020
78,3.010456,11.5912,182.3070
79,3.000627,11.5911,182.3120
80,2.978027,11.5968,182.3170
81,2.967061,11.5968,182.3220
82,2.945995,11.6017,182.3270
83,2.935277,11.6017,182.3320
84,2.913070,11.6067,182.3370
85,2.903268,11.6067,182.3420
86,2.883446,11.6111,182.3470
87,2.872804,11.6111,182.3520
88,2.850587,11.6167,182.3570
89,2.840098,11.6167,182.3620
90,2.819584,11.6217,182.3670
91,2.809427,11.6217,182.3720
92,2.788610,11.6266,182.3770
93,2.779616,11.6266,182.3820
94,2.760164,11.6310,182.3870
95,2.749484,11.6310,182.3920
96,2.727309,11.6366,182.3970
97,2.716306,11.6366,182.4020
98,2.697152,11.6416,182.4070
99,2.687683,11.6416,182.4120
100,2.666234,11.6466,182.4170
101,2.656175,11.6466,182.4220
102,2.636339,11.6509,182.4270
103,2.626159,11.6509,182.4320
104,2.604602,11.6565,182.4370
105,2.594478,11.6565,182.4420
106,2.576058,11.6615,182.4470
107,2.566795,11.6615,182.4520
108,2.546032,11.6665,182.4570
109,2.536975,11.6665,182.4620
110,2.517592,11.6709,182.4670
111,2.506912,11.6709,182.4720
112,2.485028,11.6765,182.4770
113,2.475002,11.6765,182.4820
114,2.456044,11.6814,182.4870
115,2.446748,11.6814,182.4920
116,2.425551,11.6864,182.4970
117,2.416839,11.6864,182.5020
118,2.397802,11.6908,182.5070
119,2.388370,11.6908,182.5120
120,2.368015,11.6964,182.5170
121,2.357391,11.6964,182.5220
122,2.337419,11.7008,182.5270
123,2.328029,11.7007,182.5320
124,2.308427,11.7057,182.5370
125,2.299603,11.7057,182.5420
126,2.280949,11.7107,182.5470
127,2.271719,11.7107,182.5520
128,2.253023,11.7163,182.5570
129,2.244377,11.7163,182.5620
130,2.229451,11.7213,182.5670
131,2.221875,11.7213,182.5720
132,2.205761,11.7263,182.5770
133,2.198087,11.7263,182.5820
134,2.182656,11.7307,182.5870
135,2.175315,11.7307,182.5920
136,2.157063,11.7363,182.5970
137,2.148197,11.7363,182.6020
138,2.131326,11.7406,182.6070
139,2.122741,11.7406,182.6120
140,2.102956,11.7456,182.6170
141,2.093042,11.7456,182.6220
142,2.074744,11.7506,182.6270
143,2.064442,11.7506,182.6320
144,2.044756,11.7562,182.6370
145,2.034730,11.7562,182.6420
146,2.015904,11.7606,182.6470
147,2.005976,11.7606,182.6520
148,1.984905,11.7655,182.6570
149,1.975118,11.7655,182.6620
150,1.956624,11.7705,182.6670
151,1.946453,11.7705,182.6720
152,1.926425,11.7761,182.6770
153,1.915876,11.7761,182.6820
154,1.897031,11.7811,182.6870
155,1.886874,11.7811,182.6920
156,1.867014,11.7861,182.6970
157,1.858139,11.7861,182.7020
158,1.839930,11.7905,182.7070
159,1.829970,11.7905,182.7120
160,1.808572,11.7961,182.7170
161,1.798551,11.7961,182.7220
162,1.780706,11.8004,182.7270
163,1.770147,11.8004,182.7320
164,1.750171,11.8054,182.7370
165,1.740814,11.8054,182.7420
166,1.723914,11.8104,182.7470
167,1.715506,11.8104,182.7520
168,1.696180,11.8154,182.7570
169,1.685855,11.8154,182.7620
170,1.665976,11.8204,182.7670
171,1.656086,11.8204,182.7720
172,1.636399,11.8253,182.7770
173,1.626944,11.8253,182.7820
174,1.608492,11.8303,182.7870
175,1.598153,11.8303,182.7920
176,1.577615,11.8359,182.7970
177,1.566986,11.8359,182.8020
178,1.548796,11.8403,182.8070
179,1.539331,11.8403,182.8120
180,1.519397,11.8453,182.8170
181,1.509825,11.8453,182.8220
182,1.491438,11.8503,182.8270
183,1.481164,11.8502,182.8320
184,1.461772,11.8552,182.8370
185,1.451461,11.8552,182.8420
186,1.434099,11.8602,182.8470
187,1.423994,11.8602,182.8520
188,1.404073,11.8652,182.8570
189,1.394258,11.8652,182.8620
190,1.374632,11.8702,182.8670
191,1.363507,11.8702,182.8720
192,1.344162,11.8758,182.8770
193,1.334333,11.8758,182.8820
194,1.318298,11.8802,182.8870
195,1.308534,11.8801,182.8920
196,1.290802,11.8851,182.8970
197,1.282483,11.8851,182.9020
198,1.266710,11.8901,182.9070
199,1.257666,11.8901,182.9120
200,1.239196,11.8951,182.9170
201,1.228628,11.8951,182.9220
202,1.210901,11.9001,182.9270
203,1.200206,11.9001,182.9320
204,1.181281,11.9051,182.9370
205,1.172289,11.9051,182.9420
206,1.156306,11.9094,182.9470
207,1.146832,11.9094,182.9520
208,1.128328,11.9150,182.9570
209,1.118218,11.9150,182.9620
210,1.101936,11.9200,182.9670
211,1.092415,11.9200,182.9720
212,1.073467,11.9250,182.9770
213,1.063311,11.9250,182.9820
214,1.045682,11.9300,182.9870
215,1.035735,11.9300,182.9920
216,1.018406,11.9350,182.9970
217,1.009095,11.9350,183.0020
218,0.993898,11.9400,183.0070
219,0.984564,11.9400,183.0120
220,0.965485,11.9449,183.0170
221,0.955637,11.9449,183.0220
222,0.939392,11.9493,183.0270
223,0.930199,11.9493,183.0320
224,0.911821,11.9549,183.0370
225,0.901356,11.9549,183.0420
226,0.885415,11.9599,183.0470
227,0.875927,11.9599,183.0520
228,0.857699,11.9649,183.0570
229,0.848015,11.9649,183.0620
230,0.831588,11.9699,183.0670
231,0.822226,11.9699,183.0720
232,0.804704,11.9749,183.0770
233,0.794824,11.9748,183.0820
234,0.779271,11.9798,183.0870
235,0.770054,11.9798,183.0920
236,0.753075,11.9848,183.0970
237,0.743895,11.9848,183.1020
238,0.727594,11.9892,183.1070
239,0.717283,11.9892,183.1120
240,0.699364,11.9948,183.1170
241,0.689408,11.9948,183.1220
242,0.675852,11.9998,183.1270
243,0.666799,11.9998,183.1320
244,0.649133,12.0048,183.1370
245,0.639388,12.0048,183.1420
246,0.624017,12.0091,183.1470
247,0.614688,12.0091,183.1520
248,0.597433,12.0147,183.1570
249,0.587328,12.0147,183.1620
250,0.572420,12.0197,183.1670
251,0.561838,12.0197,183.1720
252,0.542231,12.0247,183.1770
253,0.531218,12.0247,183.1820
254,0.512986,12.0291,183.1870
255,0.500982,12.0290,183.1920
256,0.481609,12.0347,183.1970
257,0.470849,12.0347,183.2020
258,0.457162,12.0396,183.2070
259,0.448693,12.0396,183.2120
260,0.434029,12.0446,183.2170
261,0.425635,12.0446,183.2220
262,0.411676,12.0490,183.2270
263,0.403231,12.0490,183.2320
264,0.389553,12.0546,183.2370
265,0.381669,12.0546,183.2420
266,0.369638,12.0596,183.2470
267,0.361520,12.0596,183.2520
268,0.344957,12.0646,183.2570
269,0.338424,12.0646,183.2620
270,0.327024,12.0689,183.2670
271,0.319528,12.0689,183.2720
272,0.305261,12.0746,183.2770
273,0.296077,12.0745,183.2820
274,0.284452,12.0789,183.2870
275,0.275974,12.0789,183.2920
276,0.260416,12.0839,183.2970
277,0.252037,12.0839,183.3020
278,0.238976,12.0889,183.3070
279,0.231040,12.0889,183.3120
280,0.217807,12.0939,183.3170
281,0.208922,12.0939,183.3220
282,0.196956,12.0989,183.3270
283,0.188614,12.0989,183.3320
284,0.175235,12.1045,183.3370
285,0.166766,12.1045,183.3420
286,0.153505,12.1088,183.3470
287,0.145144,12.1088,183.3520
288,0.131485,12.1145,183.3570
289,0.123021,12.1144,183.3620
290,0.112027,12.1188,183.3670
291,0.103919,12.1188,183.3720
292,0.089385,12.1238,183.3770
293,0.080926,12.1238,183.3820
294,0.068567,12.1288,183.3870
295,0.060524,12.1288,183.3920
296,0.046935,12.1338,183.3970
297,0.037835,12.1338,183.4020
298,0.026364,12.1388,183.4070
299,0.018303,12.1388,183.4120
300,0.005817,12.1438,183.4170
301,-0.002095,12.1438,183.4220
302,-0.014150,12.1487,183.4270
303,-0.022530,12.1487,183.4320
304,-0.035235,12.1544,183.4370
305,-0.043863,12.1543,183.4420
306,-0.054823,12.1593,183.4470
307,-0.062385,12.1593,183.4520
308,-0.075034,12.1637,183.4570
309,-0.082750,12.1637,183.4620
310,-0.094412,12.1687,183.4670
311,-0.102852,12.1687,183.4720
312,-0.115445,12.1737,183.4770
313,-0.124283,12.1737,183.4820
314,-0.135067,12.1787,183.4870
315,-0.143699,12.1787,183.4920
316,-0.156572,12.1837,183.4970
317,-0.164311,12.1837,183.5020
318,-0.175338,12.1886,183.5070
319,-0.183596,12.1886,183.5120
320,-0.196184,12.1936,183.5170
321,-0.204587,12.1936,183.5220
322,-0.214894,12.1992,183.5270
323,-0.222497,12.1992,183.5320
324,-0.234721,12.2042,183.5370
325,-0.242796,12.2042,183.5420
326,-0.253860,12.2086,183.5470
327,-0.261875,12.2086,183.5520
328,-0.275011,12.2136,183.5570
329,-0.284096,12.2136,183.5620
330,-0.294342,12.2186,183.5670
331,-0.302572,12.2186,183.5720
332,-0.315515,12.2236,183.5770
333,-0.323657,12.2236,183.5820
334,-0.334197,12.2286,183.5870
335,-0.342034,12.2285,183.5920
336,-0.353776,12.2335,183.5970
337,-0.362516,12.2335,183.6020
338,-0.372420,12.2385,183.6070
339,-0.380842,12.2385,183.6120
340,-0.392757,12.2441,183.6170
341,-0.400772,12.2441,183.6220
342,-0.410203,12.2485,183.6270
343,-0.418424,12.2485,183.6320
344,-0.429581,12.2535,183.6370
345,-0.437349,12.2535,183.6420
346,-0.446682,12.2585,183.6470
347,-0.455263,12.2585,183.6520
348,-0.466275,12.2635,183.6570
349,-0.474309,12.2635,183.6620
350,-0.481155,12.2685,183.6670
351,-0.485794,12.2685,183.6720
352,-0.495403,12.2735,183.6770
353,-0.502305,12.2735,183.6820
354,-0.510433,12.2784,183.6870
355,-0.516582,12.2784,183.6920
356,-0.524737,12.2834,183.6970
357,-0.529315,12.2834,183.7020
358,-0.535572,12.2884,183.7070
359,-0.541235,12.2884,183.7120
360,-0.549890,12.2941,183.7170
361,-0.556572,12.2940,183.7220
362,-0.563348,12.2984,183.7270
363,-0.573369,12.2984,183.7320
364,-0.587056,12.3034,183.7370
365,-0.596287,12.3034,183.7420
366,-0.603820,12.3084,183.7470
367,-0.610952,12.3084,183.7520
368,-0.620005,12.3134,183.7570
369,-0.630334,12.3134,183.7620
370,-0.643965,12.3184,183.7670
371,-0.654809,12.3184,183.7720
372,-0.666514,12.3234,183.7770
373,-0.675048,12.3233,183.7820
374,-0.685060,12.3283,183.7870
375,-0.692200,12.3283,183.7920
376,-0.701459,12.3333,183.7970
377,-0.709334,12.3333,183.8020
378,-0.717367,12.3390,183.8070
379,-0.725289,12.3389,183.8120
380,-0.735768,12.3439,183.8170
381,-0.743989,12.3439,183.8220
382,-0.752915,12.3483,183.8270
383,-0.760075,12.3483,183.8320
384,-0.768978,12.3539,183.8370
385,-0.777461,12.3539,183.8420
386,-0.786331,12.3583,183.8470
387,-0.794384,12.3583,183.8520
388,-0.803951,12.3633,183.8570
389,-0.810741,12.3633,183.8620
390,-0.817578,12.3683,183.8670
391,-0.824559,12.3683,183.8720
392,-0.834192,12.3733,183.8770
393,-0.842525,12.3733,183.8820
394,-0.850470,12.3782,183.8870
395,-0.858265,12.3782,183.8920
396,-0.867173,12.3832,183.8970
397,-0.874739,12.3832,183.9020
398,-0.881945,12.3882,183.9070
399,-0.888478,12.3882,183.9120
400,-0.896535,12.3938,183.9170
401,-0.904162,12.3938,183.9220
402,-0.910783,12.3988,183.9270
403,-0.917868,12.3988,183.9320
404,-0.926645,12.4032,183.9370
405,-0.934632,12.4032,183.9420
406,-0.943021,12.4082,183.9470
407,-0.950984,12.4082,183.9520
408,-0.959902,12.4132,183.9570
409,-0.968281,12.4132,183.9620
410,-0.975380,12.4182,183.9670
411,-0.982904,12.4182,183.9720
412,-0.991405,12.4232,183.9770
413,-0.998752,12.4232,183.9820
414,-1.005696,12.4282,183.9870
415,-1.013061,12.4282,183.9920
416,-1.021239,12.4331,183.9980
417,-1.030652,12.4331,184.0030
418,-1.035534,12.4388,184.0080
419,-1.044737,12.4388,184.0130
420,-1.051976,12.4438,184.0180
421,-1.060112,12.4438,184.0230
422,-1.065027,12.4481,184.0280
423,-1.073916,12.4481,184.0330
424,-1.080318,12.4531,184.0380
425,-1.090176,12.4531,184.0430
426,-1.094529,12.4581,184.0480
427,-1.102544,12.4581,184.0530
428,-1.109226,12.4631,184.0580
429,-1.117559,12.4631,184.0630
430,-1.121992,12.4681,184.0680
431,-1.130213,12.4681,184.0730
432,-1.135763,12.4731,184.0780
433,-1.144461,12.4731,184.0830
434,-1.148062,12.4781,184.0880
435,-1.154754,12.4781,184.0930
436,-1.160033,12.4831,184.0980
437,-1.167328,12.4831,184.1030
438,-1.171410,12.4881,184.1080
439,-1.178256,12.4881,184.1130
440,-1.182848,12.4931,184.1180
441,-1.190138,12.4930,184.1230
442,-1.193453,12.4980,184.1280
443,-1.200248,12.4980,184.1330
444,-1.205392,12.5030,184.1380
445,-1.212163,12.5030,184.1430
446,-1.215988,12.5080,184.1480
447,-1.221688,12.5080,184.1530
448,-1.225971,12.5130,184.1580
449,-1.231597,12.5130,184.1630
450,-1.233528,12.5180,184.1680
451,-1.238962,12.5180,184.1730
452,-1.242960,12.5230,184.1780
453,-1.249114,12.5230,184.1830
454,-1.251747,12.5280,184.1880
455,-1.257222,12.5280,184.1930
456,-1.261651,12.5336,184.1980
457,-1.269039,12.5336,184.2030
458,-1.271808,12.5386,184.2080
459,-1.277980,12.5386,184.2130
460,-1.282432,12.5430,184.2180
461,-1.288922,12.5430,184.2230
462,-1.292275,12.5480,184.2280
463,-1.299832,12.5480,184.2330
464,-1.304611,12.5530,184.2380
465,-1.313360,12.5530,184.2430
466,-1.316432,12.5580,184.2480
467,-1.324536,12.5580,184.2530
468,-1.330615,12.5630,184.2580
469,-1.338541,12.5630,184.2630
470,-1.342044,12.5680,184.2680
471,-1.349507,12.5680,184.2730
472,-1.354814,12.5730,184.2780
473,-1.364227,12.5729,184.2830
474,-1.367243,12.5786,184.2880
475,-1.375305,12.5786,184.2930
476,-1.380524,12.5836,184.2980
477,-1.388754,12.5836,184.3030
478,-1.392794,12.5879,184.3080
479,-1.399902,12.5879,184.3130
480,-1.404227,12.5929,184.3180
481,-1.412888,12.5929,184.3230
482,-1.416062,12.5979,184.3280
483,-1.424045,12.5979,184.3330
484,-1.428983,12.6029,184.3380
485,-1.438144,12.6029,184.3430
486,-1.442137,12.6079,184.3480
487,-1.449497,12.6079,184.3530
488,-1.454052,12.6129,184.3580
489,-1.462493,12.6129,184.3630
490,-1.464957,12.6179,184.3680
491,-1.472518,12.6179,184.3730
492,-1.477087,12.6229,184.3780
493,-1.485181,12.6229,184.3830
494,-1.488548,12.6279,184.3880
495,-1.496212,12.6279,184.3930
496,-1.499892,12.6335,184.3980
497,-1.506776,12.6335,184.4030
498,-1.508193,12.6385,184.4080
499,-1.513243,12.6385,184.4130
500,-1.517288,12.6429,184.4180
501,-1.523900,12.6429,184.4230
502,-1.526042,12.6479,184.4280
503,-1.529577,12.6478,184.4330
504,-1.528674,12.6528,184.4380
505,-1.528941,12.6528,184.4430
506,-1.527108,12.6579,184.4480
507,-1.530311,12.6578,184.4530
508,-1.532981,12.6628,184.4580
509,-1.539860,12.6628,184.4630
510,-1.542656,12.6678,184.4680
511,-1.548824,12.6678,184.4730
512,-1.552196,12.6728,184.4780
513,-1.559883,12.6728,184.4830
514,-1.561553,12.6778,184.4880
515,-1.568726,12.6778,184.4930
516,-1.572794,12.6834,184.4980
517,-1.581066,12.6834,184.5030
518,-1.584508,12.6878,184.5080
519,-1.592163,12.6878,184.5130
520,-1.595427,12.6928,184.5180
521,-1.603110,12.6928,184.5230
522,-1.604952,12.6978,184.5280
523,-1.612205,12.6978,184.5330
524,-1.616685,12.7028,184.5380
525,-1.624461,12.7028,184.5430
526,-1.625658,12.7078,184.5480
527,-1.628399,12.7078,184.5530
528,-1.629395,12.7128,184.5580
529,-1.636311,12.7128,184.5630
530,-1.637578,12.7178,184.5680
531,-1.643035,12.7178,184.5730
532,-1.646084,12.7228,184.5780
533,-1.652738,12.7228,184.5830
534,-1.654754,12.7278,184.5880
535,-1.661655,12.7278,184.5930
536,-1.665518,12.7328,184.5980
537,-1.674487,12.7328,184.6030
538,-1.675595,12.7378,184.6080
539,-1.682623,12.7378,184.6130
540,-1.686449,12.7428,184.6180
541,-1.694534,12.7428,184.6230
542,-1.695810,12.7477,184.6280
543,-1.698429,12.7477,184.6330
544,-1.698765,12.7527,184.6380
545,-1.703760,12.7527,184.6430
546,-1.704251,12.7577,184.6480
547,-1.710241,12.7577,184.6530
548,-1.713005,12.7627,184.6580
549,-1.721193,12.7627,184.6630
550,-1.723395,12.7677,184.6680
551,-1.730531,12.7677,184.6730
552,-1.733752,12.7734,184.6780
553,-1.741660,12.7733,184.6830
554,-1.742619,12.7777,184.6880
555,-1.748576,12.7777,184.6930
556,-1.751050,12.7827,184.6980
557,-1.758382,12.7827,184.7030
558,-1.759729,12.7877,184.7080
559,-1.766365,12.7877,184.7130
560,-1.769488,12.7927,184.7180
561,-1.776409,12.7927,184.7230
562,-1.774594,12.7977,184.7280
563,-1.775469,12.7977,184.7330
564,-1.775338,12.8027,184.7380
565,-1.780903,12.8027,184.7430
566,-1.781651,12.8071,184.7480
567,-1.788151,12.8071,184.7530
568,-1.791064,12.8127,184.7580
569,-1.799271,12.8127,184.7630
570,-1.800580,12.8177,184.7680
571,-1.807992,12.8177,184.7730
572,-1.810896,12.8227,184.7780
573,-1.818934,12.8227,184.7830
574,-1.820355,12.8277,184.7880
575,-1.827169,12.8277,184.7930
576,-1.829432,12.8327,184.7980
577,-1.835792,12.8327,184.8030
578,-1.835642,12.8377,184.8080
579,-1.841286,12.8377,184.8130
580,-1.843395,12.8427,184.8180
581,-1.850956,12.8427,184.8230
582,-1.851171,12.8470,184.8280
583,-1.853425,12.8470,184.8330
584,-1.851952,12.8527,184.8380
585,-1.855604,12.8527,184.8430
586,-1.854501,12.8577,184.8480
587,-1.859654,12.8577,184.8530
588,-1.861618,12.8620,184.8580
589,-1.869488,12.8620,184.8630
590,-1.870624,12.8676,184.8680
591,-1.877349,12.8676,184.8730
592,-1.879710,12.8726,184.8780
593,-1.888777,12.8726,184.8830
594,-1.890587,12.8776,184.8880
595,-1.898223,12.8776,184.8930
596,-1.900407,12.8820,184.8980
597,-1.907950,12.8820,184.9030
598,-1.909076,12.8870,184.9080
599,-1.916699,12.8870,184.9130
600,-1.919070,12.8920,184.9180
601,-1.927847,12.8920,184.9230
602,-1.927833,12.8970,184.9280
603,-1.934819,12.8970,184.9330
604,-1.937377,12.9020,184.9380
605,-1.945579,12.9020,184.9430
606,-1.946668,12.9070,184.9480
607,-1.953673,12.9070,184.9530
608,-1.956446,12.9126,184.9580
609,-1.964312,12.9126,184.9630
610,-1.964396,12.9176,184.9680
611,-1.971784,12.9176,184.9730
612,-1.974150,12.9226,184.9780
613,-1.982404,12.9226,184.9830
614,-1.983063,12.9270,184.9880
615,-1.988576,12.9270,184.9930
616,-1.990049,12.9320,184.9980
617,-1.996713,12.9319,185.0030
618,-1.995871,12.9369,185.0080
619,-2.000243,12.9369,185.0130
620,-2.001029,12.9419,185.0180
621,-2.007674,12.9419,185.0230
622,-2.007735,12.9469,185.0280
623,-2.013654,12.9469,185.0330
624,-2.014674,12.9519,185.0380
625,-2.021347,12.9519,185.0430
626,-2.020729,12.9576,185.0480
627,-2.023021,12.9576,185.0530
628,-2.020066,12.9626,185.0580
629,-2.021964,12.9626,185.0630
630,-2.019547,12.9669,185.0680
631,-2.023984,12.9669,185.0730
632,-2.024896,12.9719,185.0780
633,-2.031761,12.9719,185.0830
634,-2.031213,12.9769,185.0880
635,-2.036717,12.9769,185.0930
636,-2.038102,12.9819,185.0980
637,-2.045346,12.9819,185.1030
638,-2.044742,12.9869,185.1080
639,-2.046463,12.9869,185.1130
640,-2.042918,12.9919,185.1180
641,-2.044559,12.9919,185.1230
642,-2.041150,12.9969,185.1280
643,-2.041885,12.9969,185.1330
644,-2.039060,13.0019,185.1380
645,-2.041838,13.0019,185.1430
646,-2.039687,13.0069,185.1480
647,-2.043652,13.0069,185.1530
648,-2.044242,13.0119,185.1580
649,-2.051957,13.0119,185.1630
650,-2.052022,13.0175,185.1680
651,-2.058317,13.0175,185.1730
652,-2.059303,13.0219,185.1780
653,-2.067211,13.0219,185.1830
654,-2.067225,13.0269,185.1880
655,-2.074234,13.0269,185.1930
656,-2.076483,13.0319,185.1980
657,-2.085191,13.0319,185.2030
658,-2.085541,13.0369,185.2080
659,-2.091195,13.0369,185.2130
660,-2.092391,13.0419,185.2180
661,-2.100585,13.0419,185.2230
662,-2.100866,13.0469,185.2280
663,-2.108492,13.0469,185.2330
664,-2.110077,13.0519,185.2380
665,-2.118761,13.0519,185.2430
666,-2.118560,13.0569,185.2480
667,-2.124419,13.0569,185.2530
668,-2.125228,13.0619,185.2580
669,-2.133220,13.0619,185.2630
670,-2.133369,13.0669,185.2680
671,-2.139836,13.0669,185.2730
672,-2.141001,13.0719,185.2780
673,-2.149769,13.0719,185.2830
674,-2.150194,13.0769,185.2880
675,-2.157807,13.0769,185.2930
676,-2.159032,13.0819,185.2980
677,-2.167267,13.0818,185.3030
678,-2.167239,13.0868,185.3080
679,-2.174309,13.0868,185.3130
680,-2.176367,13.0918,185.3180
681,-2.185443,13.0918,185.3230
682,-2.185378,13.0968,185.3280
683,-2.192270,13.0968,185.3330
684,-2.192757,13.1018,185.3380
685,-2.199696,13.1018,185.3430
686,-2.198724,13.1068,185.3480
687,-2.205274,13.1068,185.3530
688,-2.206926,13.1118,185.3580
689,-2.215515,13.1118,185.3630
690,-2.215726,13.1168,185.3680
691,-2.222685,13.1168,185.3730
692,-2.223185,13.1218,185.3780
693,-2.230942,13.1218,185.3830
694,-2.230662,13.1268,185.3880
695,-2.237555,13.1268,185.3930
696,-2.238836,13.1318,185.3980
697,-2.246977,13.1318,185.4030
698,-2.246364,13.1368,185.4080
699,-2.253206,13.1368,185.4130
700,-2.254272,13.1418,185.4180
701,-2.262591,13.1418,185.4230
702,-2.262801,13.1462,185.4280
703,-2.269614,13.1462,185.4330
704,-2.270708,13.1518,185.4380
705,-2.278733,13.1518,185.4430
706,-2.277895,13.1568,185.4480
707,-2.284789,13.1568,185.4530
708,-2.285630,13.1618,185.4580
709,-2.293556,13.1618,185.4630
710,-2.293168,13.1668,185.4680
711,-2.299163,13.1668,185.4730
712,-2.299813,13.1718,185.4780
713,-2.306692,13.1718,185.4830
714,-2.305654,13.1768,185.4880
715,-2.311691,13.1768,185.4930
716,-2.311415,13.1818,185.4980
717,-2.318345,13.1818,185.5030
718,-2.316787,13.1861,185.5080
719,-2.322927,13.1861,185.5130
720,-2.323975,13.1911,185.5180
721,-2.331948,13.1911,185.5230
722,-2.331012,13.1967,185.5280
723,-2.336357,13.1967,185.5330
724,-2.336675,13.2017,185.5380
725,-2.344195,13.2017,185.5430
726,-2.343652,13.2067,185.5480
727,-2.350026,13.2067,185.5530
728,-2.350826,13.2117,185.5580
729,-2.359140,13.2117,185.5630
730,-2.358265,13.2167,185.5680
731,-2.364195,13.2167,185.5730
732,-2.364372,13.2211,185.5780
733,-2.372542,13.2211,185.5830
734,-2.372696,13.2261,185.5880
735,-2.378822,13.2261,185.5930
736,-2.378822,13.2311,185.5980
737,-2.386453,13.2311,185.6030
738,-2.385714,13.2367,185.6080
739,-2.391518,13.2367,185.6130
740,-2.391756,13.2411,185.6180
741,-2.400229,13.2411,185.6230
742,-2.400182,13.2461,185.6280
743,-2.406608,13.2461,185.6330
744,-2.407290,13.2517,185.6380
745,-2.413902,13.2517,185.6430
746,-2.412448,13.2567,185.6480
747,-2.417793,13.2567,185.6530
748,-2.417975,13.2617,185.6580
749,-2.426215,13.2617,185.6630
750,-2.425771,13.2661,185.6680
751,-2.432023,13.2661,185.6730
752,-2.432532,13.2711,185.6780
753,-2.440164,13.2711,185.6830
754,-2.438873,13.2767,185.6880
755,-2.442890,13.2767,185.6930
756,-2.441964,13.2811,185.6980
757,-2.447781,13.2811,185.7030
758,-2.443746,13.2861,185.7080
759,-2.440168,13.2861,185.7130
760,-2.433739,13.2911,185.7180
761,-2.434852,13.2911,185.7230
762,-2.431532,13.2967,185.7280
763,-2.434150,13.2967,185.7330
764,-2.432761,13.3017,185.7380
765,-2.438331,13.3017,185.7430
766,-2.434506,13.3067,185.7480
767,-2.431583,13.3067,185.7530
768,-2.426224,13.3117,185.7580
769,-2.428445,13.3117,185.7630
770,-2.425167,13.3167,185.7680
771,-2.426805,13.3167,185.7730
772,-2.424274,13.3211,185.7780
773,-2.428548,13.3211,185.7830
774,-2.425589,13.3261,185.7880
775,-2.427131,13.3261,185.7930
776,-2.424919,13.3311,185.7980
777,-2.428095,13.3311,185.8030
778,-2.418752,13.3367,185.8080
779,-2.396839,13.3367,185.8130
780,-2.376147,13.3411,185.8180
781,-2.360201,13.3411,185.8230
782,-2.349207,13.3467,185.8280
783,-2.346421,13.3467,185.8330
784,-2.343740,13.3517,185.8380
785,-2.347417,13.3517,185.8430
786,-2.344504,13.3567,185.8480
787,-2.346771,13.3567,185.8530
788,-2.344653,13.3617,185.8580
789,-2.349979,13.3617,185.8630
790,-2.347482,13.3661,185.8680
791,-2.351153,13.3661,185.8730
792,-2.349979,13.3711,185.8780
793,-2.355922,13.3711,185.8830
794,-2.355198,13.3767,185.8880
795,-2.360146,13.3767,185.8930
796,-2.359285,13.3811,185.8980
797,-2.365158,13.3811,185.9030
798,-2.363390,13.3861,185.9080
799,-2.367080,13.3861,185.9130
800,-2.365191,13.3917,185.9180
801,-2.369212,13.3917,185.9230
802,-2.365336,13.3967,185.9280
803,-2.366402,13.3967,185.9330
804,-2.363741,13.4017,185.9380
805,-2.367080,13.4017,185.9430
806,-2.363484,13.4061,185.9480
807,-2.360875,13.4061,185.9530
808,-2.351714,13.4111,185.9580
809,-2.345991,13.4111,185.9630
810,-2.338990,13.4167,185.9680
811,-2.337522,13.4167,185.9730
812,-2.335123,13.4211,185.9780
813,-2.340411,13.4211,185.9830
814,-2.338055,13.4261,185.9880
815,-2.341159,13.4261,185.9930
816,-2.340355,13.4311,185.9980
817,-2.347370,13.4311,186.0030
818,-2.346103,13.4367,186.0080
819,-2.349152,13.4367,186.0130
820,-2.347815,13.4417,186.0180
821,-2.352537,13.4417,186.0230
822,-2.349236,13.4467,186.0280
823,-2.351724,13.4467,186.0330
824,-2.348946,13.4517,186.0380
825,-2.343694,13.4517,186.0430
826,-2.329324,13.4568,186.0480
827,-2.310540,13.4568,186.0530
828,-2.296942,13.4611,186.0580
829,-2.289418,13.4611,186.0630
830,-2.281239,13.4662,186.0680
831,-2.277905,13.4662,186.0730
832,-2.271096,13.4712,186.0780
833,-2.264218,13.4712,186.0830
834,-2.254524,13.4768,186.0880
835,-2.243648,13.4768,186.0930
836,-2.226556,13.4818,186.0980
837,-2.206795,13.4818,186.1030
838,-2.191312,13.4868,186.1080
839,-2.171386,13.4868,186.1130
840,-2.150419,13.4919,186.1180
841,-2.130213,13.4919,186.1230
842,-2.117115,13.4969,186.1280
843,-2.107421,13.4969,186.1330
844,-2.094997,13.5013,186.1380
845,-2.081748,13.5013,186.1430
846,-2.066467,13.5063,186.1480
847,-2.053005,13.5063,186.1530
848,-2.044396,13.5113,186.1580
849,-2.042624,13.5113,186.1630
850,-2.038176,13.5169,186.1680
851,-2.033533,13.5169,186.1730
852,-2.018957,13.5213,186.1780
853,-2.001071,13.5213,186.1830
854,-1.986743,13.5263,186.1880
855,-1.978480,13.5263,186.1930
856,-1.972336,13.5320,186.1980
857,-1.971690,13.5320,186.2030
858,-1.967861,13.5370,186.2080
859,-1.965574,13.5370,186.2130
860,-1.956984,13.5420,186.2180
861,-1.951148,13.5420,186.2230
862,-1.942848,13.5464,186.2280
863,-1.932696,13.5464,186.2330
864,-1.921973,13.5514,186.2380
865,-1.915483,13.5514,186.2430
866,-1.908445,13.5570,186.2480
867,-1.905434,13.5570,186.2530
868,-1.901950,13.5614,186.2580
869,-1.906406,13.5614,186.2630
870,-1.904083,13.5664,186.2680
871,-1.906056,13.5664,186.2730
872,-1.904190,13.5714,186.2780
873,-1.907084,13.5714,186.2830
874,-1.902675,13.5770,186.2880
875,-1.887080,13.5770,186.2930
876,-1.868338,13.5820,186.2980
877,-1.851232,13.5820,186.3030
878,-1.838901,13.5864,186.3080
879,-1.831125,13.5864,186.3130
880,-1.823601,13.5914,186.3180
881,-1.813065,13.5914,186.3230
882,-1.801342,13.5964,186.3280
883,-1.784634,13.5964,186.3330
884,-1.770685,13.6015,186.3380
885,-1.759836,13.6015,186.3430
886,-1.750872,13.6065,186.3480
887,-1.743980,13.6065,186.3530
888,-1.732527,13.6115,186.3580
889,-1.720959,13.6115,186.3630
890,-1.711195,13.6165,186.3680
891,-1.702076,13.6165,186.3730
892,-1.694576,13.6165,186.3780
893,-1.687155,13.6221,186.3830
894,-1.671157,13.6221,186.3880
895,-1.648520,13.6265,186.3930
896,-1.631129,13.6265,186.3980
897,-1.609731,13.6322,186.4030
898,-1.592214,13.6322,186.4080
899,-1.572326,13.6372,186.4130
900,-1.556315,13.6422,186.4180
901,-1.543138,13.6422,186.4230
902,-1.533524,13.6466,186.4280
903,-1.528787,13.6466,186.4330
904,-1.524821,13.6516,186.4380
905,-1.526477,13.6516,186.4430
906,-1.524868,13.6566,186.4480
907,-1.526481,13.6566,186.4530
908,-1.524274,13.6616,186.4580
909,-1.525387,13.6616,186.4630
910,-1.516900,13.6666,186.4680
911,-1.507576,13.6666,186.4730
912,-1.500337,13.6716,186.4780
913,-1.498429,13.6716,186.4830
914,-1.494725,13.6716,186.4880
915,-1.494071,13.6766,186.4930
916,-1.491616,13.6766,186.4980
917,-1.487800,13.6822,186.5030
918,-1.477942,13.6873,186.5080
919,-1.469726,13.6873,186.5130
920,-1.459495,13.6916,186.5180
921,-1.448090,13.6916,186.5230
922,-1.439046,13.6967,186.5280
923,-1.434043,13.6967,186.5330
924,-1.431728,13.7017,186.5380
925,-1.434651,13.7017,186.5430
926,-1.432738,13.7067,186.5480
927,-1.434833,13.7067,186.5530
928,-1.433902,13.7117,186.5580
929,-1.438410,13.7117,186.5630
930,-1.437190,13.7167,186.5680
931,-1.434103,13.7167,186.5730
932,-1.426435,13.7167,186.5780
933,-1.419406,13.7217,186.5830
934,-1.412462,13.7217,186.5880
935,-1.409348,13.7273,186.5930
936,-1.406645,13.7273,186.5980
937,-1.401688,13.7317,186.6030
938,-1.392822,13.7317,186.6080
939,-1.384297,13.7373,186.6130
940,-1.378607,13.7417,186.6180
941,-1.377863,13.7417,186.6230
942,-1.370713,13.7467,186.6280
943,-1.360725,13.7467,186.6330
944,-1.353135,13.7517,186.6380
945,-1.349156,13.7517,186.6430
946,-1.345925,13.7567,186.6480
947,-1.340795,13.7567,186.6530
948,-1.331111,13.7617,186.6580
949,-1.322778,13.7617,186.6630
950,-1.315885,13.7617,186.6680
951,-1.311901,13.7667,186.6730
952,-1.308548,13.7667,186.6780
953,-1.310358,13.7724,186.6830
954,-1.309081,13.7724,186.6880
955,-1.309086,13.7774,186.6930
956,-1.308024,13.7774,186.6980
957,-1.310910,13.7817,186.7030
958,-1.309147,13.7867,186.7080
959,-1.310054,13.7867,186.7130
960,-1.308543,13.7917,186.7180
961,-1.311410,13.7917,186.7230
962,-1.309778,13.7967,186.7280
963,-1.309254,13.7967,186.7330
964,-1.307716,13.8017,186.7380
965,-1.310882,13.8017,186.7430
966,-1.310395,13.8067,186.7480
967,-1.308146,13.8067,186.7530
968,-1.300683,13.8117,186.7580
969,-1.292855,13.8117,186.7630
970,-1.286673,13.8117,186.7680
971,-1.282142,13.8174,186.7730
972,-1.278840,13.8174,186.7780
973,-1.279696,13.8217,186.7830
974,-1.277582,13.8217,186.7880
975,-1.276568,13.8267,186.7930
976,-1.274978,13.8267,186.7980
977,-1.276535,13.8317,186.8030
978,-1.272897,13.8367,186.8080
979,-1.258260,13.8368,186.8130
980,-1.244115,13.8418,186.8180
981,-1.229881,13.8418,186.8230
982,-1.221688,13.8468,186.8280
983,-1.213453,13.8468,186.8330
984,-1.205677,13.8518,186.8380
985,-1.196268,13.8518,186.8430
986,-1.190152,13.8518,186.8480
987,-1.185471,13.8568,186.8530
988,-1.183194,13.8568,186.8580
989,-1.184672,13.8618,186.8630
990,-1.184180,13.8618,186.8680
991,-1.185518,13.8668,186.8730
992,-1.185424,13.8668,186.8780
993,-1.187225,13.8718,186.8830
994,-1.186561,13.8718,186.8880
995,-1.183951,13.8768,186.8930
996,-1.177545,13.8768,186.8980
997,-1.169133,13.8818,186.9030
998,-1.157582,13.8818,186.9080
999,-1.143194,13.8862,186.9130
1000,-1.135450,13.8862,186.9180
1001,-1.130760,13.8912,186.9230
1002,-1.127973,13.8912,186.9280
1003,-1.124896,13.8968,186.9330
1004,-1.117858,13.8968,186.9380
1005,-1.108001,13.9018,186.9430
1006,-1.100458,13.9019,186.9480
1007,-1.089689,13.9062,186.9530
1008,-1.077891,13.9062,186.9580
1009,-1.063704,13.9119,186.9630
1010,-1.050073,13.9119,186.9680
1011,-1.019705,13.9169,186.9730
1012,-0.999317,13.9169,186.9780
1013,-0.975071,13.9219,186.9830
1014,-0.946757,13.9219,186.9880
1015,-0.885761,13.9264,186.9930
1016,-0.842376,13.9264,186.9980
1017,-0.797241,13.9314,187.0030
1018,-0.777756,13.9314,187.0080
1019,-0.760547,13.9371,187.0130
1020,-0.754618,13.9371,187.0180
1021,-0.752930,13.9414,187.0230
1022,-0.750741,13.9414,187.0280
1023,-0.749787,13.9464,187.0330
1024,-0.749320,13.9464,187.0380
1025,-0.752658,13.9514,187.0430
1026,-0.753397,13.9514,187.0480
1027,-0.752018,13.9571,187.0530
1028,-0.750755,13.9571,187.0580
1029,-0.753505,13.9621,187.0630
1030,-0.753701,13.9621,187.0680
1031,-0.753477,13.9671,187.0730
1032,-0.752163,13.9671,187.0780
1033,-0.743493,13.9714,187.0830
1034,-0.726051,13.9714,187.0880
1035,-0.696484,13.9765,187.0930
1036,-0.683110,13.9765,187.0980
1037,-0.673439,13.9815,187.1030
1038,-0.669039,13.9815,187.1080
1039,-0.665864,13.9865,187.1130
1040,-0.665153,13.9865,187.1180
1041,-0.666673,13.9915,187.1230
1042,-0.666570,13.9915,187.1280
1043,-0.661015,13.9965,187.1330
1044,-0.655941,13.9965,187.1380
1045,-0.646678,14.0015,187.1430
1046,-0.638237,14.0015,187.1480
1047,-0.627936,14.0071,187.1530
1048,-0.624124,14.0071,187.1580
1049,-0.622259,14.0115,187.1630
1050,-0.612649,14.0115,187.1680
1051,-0.585864,14.0165,187.1730
1052,-0.568889,14.0165,187.1780
1053,-0.553860,14.0215,187.1830
1054,-0.547276,14.0216,187.1880
1055,-0.542558,14.0266,187.1930
1056,-0.540229,14.0266,187.1980
1057,-0.539673,14.0316,187.2030
1058,-0.539046,14.0316,187.2080
1059,-0.539303,14.0366,187.2130
1060,-0.539654,14.0366,187.2180
1061,-0.543044,14.0416,187.2230
1062,-0.542969,14.0416,187.2280
1063,-0.542226,14.0466,187.2330
1064,-0.541861,14.0466,187.2380
1065,-0.543479,14.0522,187.2430
1066,-0.543488,14.0522,187.2480
1067,-0.542619,14.0572,187.2530
1068,-0.541394,14.0572,187.2580
1069,-0.536423,14.0616,187.2630
1070,-0.529455,14.0616,187.2680
1071,-0.522703,14.0666,187.2730
1072,-0.519112,14.0666,187.2780
1073,-0.517325,14.0716,187.2830
1074,-0.516858,14.0716,187.2880
1075,-0.515179,14.0766,187.2930
1076,-0.514159,14.0766,187.2980
1077,-0.515768,14.0816,187.3030
1078,-0.514809,14.0816,187.3080
1079,-0.514819,14.0866,187.3130
1080,-0.514361,14.0866,187.3180
1081,-0.515511,14.0916,187.3230
1082,-0.515034,14.0916,187.3280
1083,-0.514174,14.0972,187.3330
1084,-0.514622,14.0972,187.3380
1085,-0.514225,14.1016,187.3430
1086,-0.507959,14.1016,187.3480
1087,-0.494604,14.1066,187.3530
1088,-0.488015,14.1066,187.3580
1089,-0.473972,14.1116,187.3630
1090,-0.462474,14.1116,187.3680
1105,-0.197026,14.1518,187.4430
1106,-0.187865,14.1518,187.4480
1107,-0.169460,14.1568,187.4530
1108,-0.160987,14.1568,187.4580
1109,-0.153654,14.1618,187.4630
1110,-0.151676,14.1618,187.4680
1111,-0.148459,14.1668,187.4730
1112,-0.148525,14.1668,187.4780
1113,-0.148969,14.1718,187.4830
1114,-0.150068,14.1718,187.4880
1115,-0.148235,14.1768,187.4930
1116,-0.148730,14.1768,187.4980
1117,-0.149147,14.1818,187.5030
1118,-0.149918,14.1818,187.5080
1119,-0.148693,14.1868,187.5130
1120,-0.149404,14.1868,187.5180
1121,-0.149792,14.1918,187.5230
1122,-0.150666,14.1918,187.5280
1123,-0.147964,14.1968,187.5330
1124,-0.148553,14.1968,187.5380
1125,-0.148609,14.2018,187.5430
1126,-0.145013,14.2018,187.5480
1127,-0.129170,14.2068,187.5530
1128,-0.119995,14.2068,187.5580
1129,-0.110582,14.2118,187.5630
1130,-0.108310,14.2118,187.5680
1177,-0.000842,14.3319,187.8030
1178,-0.002488,14.3319,187.8080
1179,0.001029,14.3369,187.8130
1180,0.000262,14.3369,187.8180
1181,0.000458,14.3419,187.8230
1182,-0.001763,14.3419,187.8280
1183,0.000982,14.3469,187.8330
1184,-0.000271,14.3469,187.8380
1185,-0.000491,14.3519,187.8430
1186,-0.002333,14.3519,187.8480
1187,0.000430,14.3569,187.8530
1188,-0.000753,14.3569,187.8580
1189,-0.000430,14.3619,187.8630
1190,-0.002170,14.3619,187.8680
1191,0.000238,14.3669,187.8730
1192,-0.001351,14.3669,187.8780
1193,-0.000851,14.3719,187.8830
1194,-0.002965,14.3719,187.8880
1195,-0.000313,14.3769,187.8930
1196,-0.001384,14.3769,187.8980
1197,-0.000921,14.3819,187.9030
1198,-0.002240,14.3819,187.9080
1199,0.001375,14.3869,187.9130
1200,-0.000065,14.3869,187.9180
1201,0.000276,14.3919,187.9230
1202,-0.001992,14.3919,187.9280
1203,0.001038,14.3969,187.9330
1249,-0.000627,14.5119,188.1630
1250,-0.003400,14.5119,188.1680
1251,0.000154,14.5169,188.1730
1252,-0.001291,14.5169,188.1780
1253,-0.000234,14.5219,188.1830
1254,-0.002474,14.5219,188.1880
1255,0.001113,14.5269,188.1930
1256,-0.000599,14.5269,188.1980
1257,0.000603,14.5319,188.2030
1258,-0.002502,14.5319,188.2080
1259,0.000739,14.5369,188.2130
1260,-0.001160,14.5369,188.2180
1261,0.000463,14.5419,188.2230
1262,-0.002058,14.5419,188.2280
1263,0.001749,14.5469,188.2330
1264,0.000215,14.5469,188.2380
1265,0.000692,14.5519,188.2430
1266,-0.002600,14.5519,188.2480
1267,0.000486,14.5569,188.2530
1268,-0.001454,14.5569,188.2580
1269,0.000561,14.5619,188.2630
1270,-0.001889,14.5619,188.2680
1271,0.001197,14.5669,188.2730
1272,-0.000599,14.5669,188.2780
1273,0.000907,14.5719,188.2830
1274,-0.001814,14.5719,188.2880
1321,0.000561,14.6913,188.5230
1322,-0.002689,14.6912,188.5280
1323,0.000463,14.6969,188.5330
1324,-0.001487,14.6969,188.5380
1325,0.000397,14.7013,188.5430
1326,-0.003133,14.7012,188.5480
1327,-0.000692,14.7069,188.5530
1328,-0.002731,14.7069,188.5580
1329,-0.000781,14.7119,188.5630
1330,-0.003615,14.7119,188.5680
1331,0.001323,14.7169,188.5730
1332,0.000178,14.7169,188.5780
1333,0.002095,14.7212,188.5830
1334,-0.001623,14.7212,188.5880
1335,0.001417,14.7263,188.5930
1336,-0.001422,14.7262,188.5980
1337,0.000075,14.7312,188.6030
1338,-0.003091,14.7312,188.6080
1339,0.001351,14.7369,188.6130
1340,-0.000486,14.7369,188.6180
1341,0.001548,14.7412,188.6230
1342,-0.002371,14.7412,188.6280
1343,0.000903,14.7463,188.6330
1344,-0.000800,14.7462,188.6380
1345,0.001132,14.7519,188.6430
1346,-0.001777,14.7519,188.6480
1393,0.000196,14.8713,188.8830
1394,-0.002675,14.8712,188.8880
1395,0.001417,14.8763,188.8930
1396,-0.000154,14.8763,188.8980
1397,0.002151,14.8813,188.9030
1398,-0.001431,14.8812,188.9080
1399,0.001833,14.8863,188.9130
1400,-0.000851,14.8862,188.9180
1401,-0.000117,14.8919,188.9230
1402,-0.003545,14.8919,188.9280
1403,0.001047,14.8969,188.9330
1404,-0.000627,14.8969,188.9380
1405,0.001632,14.9013,188.9430
1406,-0.001711,14.9012,188.9480
1407,0.001436,14.9063,188.9530
1408,-0.000416,14.9063,188.9580
1409,0.001655,14.9113,188.9630
1410,-0.001772,14.9112,188.9680
1411,0.001609,14.9163,188.9730
1412,-0.000510,14.9162,188.9780
1413,0.001983,14.9213,188.9830
1414,-0.001295,14.9212,188.9880
1415,0.001398,14.9262,188.9930
1416,-0.001417,14.9262,188.9980
1417,-0.000491,14.9313,189.0030
1418,-0.004129,14.9312,189.0080

File: Raw data/Maaike/Timeseries/Eco_P3_FN4_v_day5.2_onespeed/Eco_P3_FN4_v_day5.2_onespeed_Interval_13.csv
Point No.,Normal Force [N],Gap [mm],Time [s]
1.0,0.000002,14.9896,189.6450
2.0,-0.000424,14.9394,190.1450
3.0,0.000037,14.8893,190.6450
4.0,-0.000276,14.8391,191.1450
5.0,-0.000058,14.7892,191.6450
6.0,0.000144,14.7390,192.1450
7.0,0.000154,14.6888,192.6450
8.0,0.000221,14.6386,193.1450
9.0,0.000205,14.5885,193.6450
10.0,-0.000466,14.5382,194.1450
11.0,-0.000686,14.4880,194.6450
12.0,-0.000571,14.4377,195.1450
13.0,-0.000391,14.3875,195.6450
14.0,-0.000523,14.3374,196.1450
15.0,0.000293,14.2872,196.6450
16.0,0.000226,14.2369,197.1450
17.0,-0.000018,14.1866,197.6450
18.0,0.000028,14.1366,198.1450
19.0,0.000154,14.0865,198.6450
20.0,-0.000238,14.0363,199.1450
21.0,-0.000222,13.9861,199.6450
22.0,-0.000252,13.9359,200.1450
23.0,0.000129,13.8860,200.6450
24.0,0.000052,13.8358,201.1450
25.0,-0.000683,13.7857,201.6450
26.0,-0.000740,13.7355,202.1450
27.0,-0.000924,13.6855,202.6450
28.0,-0.001023,13.6352,203.1450
29.0,-0.000442,13.5851,203.6450
30.0,-0.000582,13.5347,204.1450
31.0,-0.000524,13.4846,204.6450
32.0,-0.000679,13.4344,205.1450
33.0,-0.001082,13.3842,205.6450
34.0,-0.001263,13.3337,206.1450
35.0,-0.001211,13.2838,206.6450
36.0,-0.001268,13.2336,207.1450
37.0,-0.001100,13.1833,207.6450
38.0,-0.001777,13.1330,208.1450
39.0,-0.001662,13.0830,208.6450
40.0,-0.001697,13.0328,209.1450
41.0,-0.001938,12.9827,209.6450
42.0,-0.002201,12.9326,210.1450
43.0,-0.002128,12.8824,210.6450
44.0,-0.002853,12.8324,211.1450
45.0,-0.002606,12.7822,211.6450
46.0,-0.003103,12.7321,212.1450
47.0,-0.003354,12.6819,212.6450
48.0,-0.004546,12.6318,213.1450
49.0,-0.005413,12.5816,213.6450
50.0,-0.003954,12.5314,214.1450
51.0,0.033226,12.4810,214.6450
52.0,0.131936,12.4310,215.1450
53.0,0.265327,12.3809,215.6450
54.0,0.408240,12.3307,216.1450
55.0,0.574098,12.2805,216.6450
56.0,0.726856,12.2305,217.1450
57.0,0.859357,12.1804,217.6450
58.0,0.976064,12.1303,218.1450
59.0,1.072679,12.0801,218.6450
60.0,1.159121,12.0301,219.1450
61.0,1.266398,11.9800,219.6450
62.0,1.437003,11.9300,220.1450
63.0,1.647959,11.8799,220.6450
64.0,1.898273,11.8300,221.1450
65.0,2.164055,11.7801,221.6450
66.0,2.429012,11.7301,222.1450
67.0,2.725000,11.6801,222.6450
68.0,3.028256,11.6301,223.1450
69.0,3.342139,11.5801,223.6450
70.0,3.663664,11.5301,224.1450
71.0,3.991183,11.4800,224.6450
