Repository: lloxxa/DOI-10.3389-fphy.2024.1412352

# Sucker analysis

This project studies the adhesion of arrays of millimeter-sized suction cups made from polydimethylsiloxane. Repository contains both data obtained in this project and code used to analyse said data.

## <a name="Introduction"></a> Introduction

Patterned surfaces are known to show superior adhesive properties compared to continuos surfaces. [1] Animals such as geckos use patterned surfaces to climb. Many aritficial bio-inspired patterned adhesive surfaces have been made. We make and study arrays of millimeter-sized suction cups, inspired by the surfaces found on cephalopods for applications in soft robotics. This research was carried out at the Laboratory of Physical Chemistry & Soft Matter at Wageningen University & Research and funded by 4TU.Federation through the program 'Soft Robotics' with Grant No. 4TU-UIT-335. This repository contains all data that was collected in this project as well as the code used to analyse it. This document contains detailed information about how the data was acquired.

## <a name="Fabrication"></a> Fabrication
We use a double-negative mold to make the samples. A positive mold is made by 3D-printing (1). We cast this mold with Dragon Skin &trade; (2) to obtain a soft, negative mold. This mold is coated with fluor polymers to allow for the release of the sample from the mold later (3). We then pour Ecoflex &trade; in the mold after which we degas the liquid Ecoflex &trade; for 15 minutes to ensure no bubbles are present in our sample(4). We cure the Ecoflex &trade; at room temperature for 24 hours before peeling it from the mold to obtain our final sample (5). This sample was connected to a glass microscope slide by plasma bonding. 
The figure below shows the geometry of the suction cups.

## <a name="Measurements"></a> Measurements

All measurements were performed using an Anton Paar MCR-501 rheometer. A glass plate accessory (P-PTD120/GL) was used as a countersurface to the suction cups. Samples were glued to a custom-made 3D-printed probe. A sample was placed on the countersurface with the cups facing down after which glue was placed on the sample (1). The probe was lowered so it is only in contact with the glue, after which the glue is cured by UV-light (2). This procedure aims to align the sample perfectly with the glass countersurface and is visualized below. 
One measurement cycle consists of four distinct phases, visualized below. The first phase is the approach (1 & 2) where the probe approaches the countersurface until a certain force is detected. The force by which we indent the sample to the countersurface is called the preload. The next phase is the relaxation phase, where the probe does not move for 20 seconds (3). AFter the relaxation, retraction starts. The probe pulls the sample away from the countersurface at a certain speed that we call the retraction speed (4 & 5). After the sample has detached completely from the countersurface, a short transition phase happens where the retraction ends and approach is initiated. Generally, we repeat this cycle multiple times for each experiment. For information about the preload, retraction speed and number of cycles that correspond to each dataset, see About the data(#About). 
It is important to note that each phase has its own CSV file in the raw data.

File: Raw data/Maaike/retrSpd/P2.5/Eco_P2_5_FN4_v_retrSpd1000_onespeed/Eco_P2_5_FN4_v_retrSpd1000_onespeed_Interval_10.csv
Point No.,Normal Force [N],Gap [mm],Time [s]
1.0,4.191683,11.2156,212.7180
2.0,4.168496,11.2156,213.2180
3.0,4.149952,11.2156,213.7180
4.0,4.137651,11.2156,214.2180
5.0,4.130851,11.2156,214.7180
6.0,4.125000,11.2156,215.2180
7.0,4.118602,11.2156,215.7180
8.0,4.113326,11.2156,216.2180
9.0,4.109779,11.2156,216.7180
10.0,4.105269,11.2156,217.2180
11.0,4.100373,11.2156,217.7180
12.0,4.097357,11.2156,218.2180
13.0,4.093865,11.2156,218.7180
14.0,4.091607,11.2156,219.2180
15.0,4.088658,11.2155,219.7180
16.0,4.085847,11.2155,220.2180
17.0,4.083572,11.2155,220.7180
18.0,4.082046,11.2155,221.2180
19.0,4.080475,11.2155,221.7180
20.0,4.079477,11.2155,222.2180
21.0,4.077426,11.2155,222.7180
22.0,4.076124,11.2155,223.2180
23.0,4.075124,11.2155,223.7180
24.0,4.074400,11.2155,224.2180
25.0,4.073834,11.2155,224.7180
26.0,4.072487,11.2155,225.2180
27.0,4.071768,11.2155,225.7180
28.0,4.070308,11.2155,226.2180
29.0,4.069819,11.2155,226.7180
30.0,4.068903,11.2155,227.2180
31.0,4.068011,11.2155,227.7180
32.0,4.067630,11.2155,228.2180
33.0,4.067205,11.2155,228.7180
34.0,4.065571,11.2155,229.2180
35.0,4.064852,11.2155,229.7180
36.0,4.064549,11.2155,230.2180
37.0,4.064596,11.2155,230.7180
38.0,4.063747,11.2155,231.2180
39.0,4.063577,11.2155,231.7180
40.0,4.062739,11.2155,232.2180

File: Raw data/Maaike/retrSpd/P2.5/Eco_P2_5_FN4_v_retrSpd1000_onespeed/Eco_P2_5_FN4_v_retrSpd1000_onespeed_Interval_21.csv
Point No.,Normal Force [N],Gap [mm],Time [s]
1.0,0.002696,15.0469,361.3190
2.0,0.001947,14.9966,361.8190
3.0,0.002407,14.9466,362.3190
4.0,0.001689,14.8965,362.8190
5.0,0.002105,14.8464,363.3190
6.0,0.002210,14.7962,363.8190
7.0,0.003088,14.7463,364.3190
8.0,0.003017,14.6959,364.8190
9.0,0.002132,14.6457,365.3190
10.0,0.003303,14.5956,365.8190
11.0,0.002940,14.5454,366.3190
12.0,0.002071,14.4952,366.8190
13.0,0.002189,14.4449,367.3190
14.0,0.003161,14.3947,367.8190
15.0,0.002928,14.3445,368.3190
16.0,0.001392,14.2943,368.8190
17.0,0.001385,14.2441,369.3190
18.0,0.001810,14.1939,369.8190
19.0,0.002707,14.1437,370.3190
20.0,0.002211,14.0936,370.8190
21.0,0.003105,14.0434,371.3190
22.0,0.003098,13.9932,371.8190
23.0,0.002313,13.9431,372.3190
24.0,0.002421,13.8931,372.8190
25.0,0.002926,13.8430,373.3190
26.0,0.002704,13.7927,373.8190
27.0,0.002133,13.7426,374.3190
28.0,0.001756,13.6926,374.8190
29.0,0.000573,13.6424,375.3190
30.0,0.001202,13.5921,375.8190
31.0,0.002917,13.5419,376.3190
32.0,0.001740,13.4917,376.8190
33.0,0.000936,13.4415,377.3190
34.0,0.002388,13.3913,377.8190
35.0,0.002892,13.3410,378.3190
36.0,0.001832,13.2908,378.8190
37.0,0.001548,13.2407,379.3190
38.0,0.001123,13.1905,379.8190
39.0,0.002725,13.1402,380.3190
40.0,0.002504,13.0900,380.8190
41.0,0.002786,13.0401,381.3190
42.0,0.002518,12.9899,381.8190
43.0,0.002213,12.9397,382.3190
44.0,0.001865,12.8895,382.8190
45.0,0.001465,12.8396,383.3190
46.0,0.002702,12.7895,383.8190
47.0,0.002784,12.7393,384.3190
48.0,0.001769,12.6892,384.8190
49.0,0.001268,12.6389,385.3190
50.0,0.001065,12.5888,385.8190
51.0,0.000256,12.5385,386.3190
52.0,0.000877,12.4882,386.8190
53.0,0.001365,12.4379,387.3190
54.0,0.001154,12.3879,387.8190
55.0,0.002027,12.3376,388.3190
56.0,0.004582,12.2874,388.8190
57.0,0.010985,12.2371,389.3190
58.0,0.034920,12.1871,389.8190
59.0,0.071371,12.1369,390.3190
60.0,0.106289,12.0868,390.8190
61.0,0.170615,12.0366,391.3190
62.0,0.256275,11.9866,391.8190
63.0,0.362008,11.9365,392.3190
64.0,0.505787,11.8865,392.8190
65.0,0.669117,11.8363,393.3190
66.0,0.819991,11.7866,393.8190
67.0,0.981127,11.7364,394.3190
68.0,1.157125,11.6864,394.8190
69.0,1.347724,11.6363,395.3190
70.0,1.580972,11.5862,395.8190
71.0,1.861023,11.5363,396.3190
72.0,2.174994,11.4862,396.8190
73.0,2.502808,11.4360,397.3190
74.0,2.866320,11.3861,397.8190
75.0,3.246489,11.3361,398.3190
76.0,3.643810,11.2861,398.8190

File: Raw data/Maaike/retrSpd/P2.5/Eco_P2_5_FN4_v_retrSpd1000_onespeed/Eco_P2_5_FN4_v_retrSpd1000_onespeed_Interval_22.csv
Point No.,Normal Force [N],Gap [mm],Time [s]
1.0,4.127910,11.2231,399.8140
2.0,4.098851,11.2230,400.3140
3.0,4.081360,11.2230,400.8140
4.0,4.071158,11.2230,401.3140
5.0,4.063744,11.2230,401.8140
6.0,4.057095,11.2230,402.3140
7.0,4.051858,11.2230,402.8140
8.0,4.047255,11.2230,403.3140
9.0,4.040937,11.2230,403.8140
10.0,4.036527,11.2230,404.3140
11.0,4.032849,11.2230,404.8140
12.0,4.029956,11.2230,405.3140
13.0,4.027152,11.2230,405.8140
14.0,4.025350,11.2230,406.3140
15.0,4.023587,11.2230,406.8140
16.0,4.021628,11.2230,407.3140
17.0,4.020203,11.2230,407.8140
18.0,4.018529,11.2230,408.3140
19.0,4.017405,11.2230,408.8140
20.0,4.016506,11.2230,409.3140
21.0,4.015240,11.2230,409.8140
22.0,4.013995,11.2230,410.3140
23.0,4.013208,11.2230,410.8140
24.0,4.011711,11.2230,411.3140
25.0,4.010824,11.2230,411.8140
26.0,4.009578,11.2230,412.3140
27.0,4.008251,11.2230,412.8140
28.0,4.007169,11.2230,413.3140
29.0,4.005910,11.2230,413.8140
30.0,4.006499,11.2230,414.3140
31.0,4.005028,11.2230,414.8140
32.0,4.004430,11.2230,415.3140
33.0,4.003551,11.2230,415.8140
34.0,4.002907,11.2230,416.3140
35.0,4.002172,11.2230,416.8140
36.0,4.001381,11.2230,417.3140
37.0,4.000988,11.2230,417.8140
38.0,4.000311,11.2230,418.3140
39.0,4.000211,11.2230,418.8140
40.0,3.999085,11.2230,419.3140

File: Raw data/Maaike/retrSpd/P2.5/Eco_P2_5_FN4_v_retrSpd1000_onespeed/Eco_P2_5_FN4_v_retrSpd1000_onespeed_Interval_27.csv
Point No.,Normal Force [N],Gap [mm],Time [s]
1.0,4.039952,11.2180,481.6810
2.0,4.040253,11.2180,481.6860
3.0,4.040819,11.2180,481.6910
4.0,4.040953,11.2180,481.6960
5.0,4.040948,11.2180,481.7010
6.0,4.038864,11.2180,481.7060
7.0,4.038746,11.2186,481.7110
8.0,4.035404,11.2186,481.7160
9.0,4.030732,11.2211,481.7200
10.0,4.023324,11.2211,481.7250
11.0,4.011853,11.2236,481.7300
12.0,4.001777,11.2236,481.7350
13.0,3.981151,11.2286,481.7400
14.0,3.970611,11.2286,481.7450
15.0,3.945102,11.2336,481.7500
16.0,3.916830,11.2336,481.7560
17.0,3.889217,11.2398,481.7610
18.0,3.852332,11.2398,481.7660
19.0,3.827001,11.2466,481.7710
20.0,3.781633,11.2466,481.7760
21.0,3.750774,11.2547,481.7810
22.0,3.702151,11.2547,481.7860
23.0,3.668590,11.2640,481.7910
24.0,3.613781,11.2640,481.7960
25.0,3.576380,11.2734,481.8010
26.0,3.518106,11.2733,481.8060
27.0,3.479304,11.2839,481.8110
28.0,3.421408,11.2839,481.8160
29.0,3.383760,11.2932,481.8210
30.0,3.343629,11.2932,481.8250
31.0,3.285527,11.3038,481.8300
32.0,3.249016,11.3038,481.8350
33.0,3.191186,11.3138,481.8400
34.0,3.152729,11.3137,481.8450
35.0,3.097924,11.3237,481.8500
36.0,3.062535,11.3237,481.8550
37.0,3.007234,11.3336,481.8600
38.0,2.971210,11.3336,481.8650
39.0,2.917901,11.3436,481.8700
40.0,2.883012,11.3436,481.8750
41.0,2.831120,11.3529,481.8800
42.0,2.798233,11.3529,481.8850
43.0,2.747113,11.3635,481.8900
44.0,2.713309,11.3635,481.8950
45.0,2.661207,11.3728,481.9000
46.0,2.627164,11.3728,481.9050
47.0,2.575123,11.3834,481.9100
48.0,2.542483,11.3834,481.9150
49.0,2.492851,11.3927,481.9200
50.0,2.460954,11.3927,481.9250
51.0,2.410803,11.4033,481.9300
52.0,2.379289,11.4033,481.9350
53.0,2.330540,11.4133,481.9400
54.0,2.300337,11.4132,481.9450
55.0,2.255436,11.4232,481.9500
56.0,2.227749,11.4232,481.9550
57.0,2.184503,11.4332,481.9600
58.0,2.156100,11.4331,481.9650
59.0,2.112079,11.4431,481.9700
60.0,2.083414,11.4431,481.9750
61.0,2.034076,11.4525,481.9800
62.0,2.002390,11.4524,481.9850
63.0,1.952766,11.4630,481.9900
64.0,1.922245,11.4630,481.9950
65.0,1.873814,11.4724,482.0000
66.0,1.843133,11.4723,482.0050
67.0,1.795459,11.4829,482.0100
68.0,1.765995,11.4829,482.0150
69.0,1.718756,11.4923,482.0200
70.0,1.688586,11.4922,482.0250
71.0,1.639392,11.5028,482.0300
72.0,1.608721,11.5028,482.0350
73.0,1.559215,11.5128,482.0400
74.0,1.527421,11.5128,482.0450
75.0,1.480907,11.5227,482.0500
76.0,1.452368,11.5227,482.0550
77.0,1.405415,11.5321,482.0600
78.0,1.375371,11.5321,482.0650
79.0,1.328866,11.5427,482.0700
80.0,1.299706,11.5426,482.0750
81.0,1.252864,11.5520,482.0800
82.0,1.223825,11.5520,482.0850
83.0,1.178878,11.5626,482.0900
84.0,1.151003,11.5626,482.0950
85.0,1.106112,11.5719,482.1000
86.0,1.077498,11.5719,482.1050
87.0,1.032326,11.5825,482.1100
88.0,1.004831,11.5825,482.1150
89.0,0.960318,11.5924,482.1200
90.0,0.932261,11.5924,482.1250
91.0,0.886738,11.6024,482.1300
92.0,0.860206,11.6024,482.1350
93.0,0.817082,11.6124,482.1400
94.0,0.788511,11.6123,482.1450
95.0,0.744410,11.6223,482.1500
96.0,0.718415,11.6223,482.1550
97.0,0.674800,11.6317,482.1600
98.0,0.648122,11.6316,482.1650
99.0,0.606603,11.6422,482.1700
100.0,0.580000,11.6422,482.1750
101.0,0.533093,11.6516,482.1800
102.0,0.504414,11.6515,482.1850
103.0,0.460711,11.6621,482.1900
104.0,0.434847,11.6621,482.1950
105.0,0.392738,11.6715,482.2000
106.0,0.366654,11.6715,482.2050
107.0,0.331531,11.6821,482.2100
108.0,0.310194,11.6821,482.2150
109.0,0.275801,11.6920,482.2200
110.0,0.254131,11.6920,482.2250
111.0,0.220187,11.7020,482.2300
112.0,0.201221,11.7020,482.2350
113.0,0.168599,11.7120,482.2400
114.0,0.147351,11.7120,482.2450
115.0,0.112761,11.7219,482.2500
116.0,0.093070,11.7219,482.2550
117.0,0.060355,11.7313,482.2600
118.0,0.039359,11.7313,482.2650
119.0,0.005682,11.7413,482.2700
120.0,-0.014753,11.7412,482.2750
121.0,-0.052902,11.7512,482.2800
122.0,-0.076446,11.7512,482.2850
123.0,-0.113126,11.7612,482.2900
124.0,-0.134562,11.7612,482.2950
125.0,-0.169698,11.7711,482.3000
126.0,-0.191541,11.7711,482.3050
127.0,-0.226135,11.7817,482.3100
128.0,-0.247622,11.7817,482.3150
129.0,-0.281683,11.7917,482.3200
130.0,-0.302591,11.7917,482.3250
131.0,-0.335815,11.8017,482.3300
132.0,-0.355539,11.8017,482.3350
133.0,-0.388052,11.8116,482.3400
134.0,-0.408398,11.8116,482.3450
135.0,-0.441543,11.8216,482.3500
136.0,-0.461384,11.8216,482.3550
137.0,-0.494608,11.8310,482.3600
138.0,-0.514772,11.8309,482.3650
139.0,-0.546416,11.8409,482.3700
140.0,-0.564905,11.8409,482.3750
141.0,-0.596156,11.8509,482.3800
142.0,-0.615366,11.8509,482.3850
143.0,-0.646893,11.8609,482.3900
144.0,-0.666089,11.8609,482.3950
145.0,-0.697222,11.8708,482.4000
146.0,-0.716198,11.8708,482.4050
147.0,-0.746710,11.8808,482.4100
148.0,-0.764190,11.8808,482.4150
149.0,-0.793982,11.8914,482.4200
150.0,-0.812626,11.8914,482.4250
151.0,-0.844438,11.9014,482.4300
152.0,-0.862853,11.9014,482.4350
153.0,-0.892874,11.9107,482.4400
154.0,-0.910077,11.9107,482.4450
155.0,-0.939009,11.9207,482.4500
156.0,-0.955876,11.9207,482.4550
157.0,-0.985284,11.9307,482.4600
158.0,-1.003834,11.9307,482.4650
159.0,-1.033435,11.9406,482.4700
160.0,-1.049535,11.9406,482.4750
161.0,-1.076170,11.9506,482.4800
162.0,-1.091995,11.9506,482.4850
163.0,-1.117157,11.9606,482.4900
164.0,-1.131097,11.9606,482.4950
165.0,-1.154669,11.9706,482.5000
166.0,-1.168824,11.9706,482.5050
167.0,-1.191083,11.9805,482.5100
168.0,-1.203152,11.9805,482.5150
169.0,-1.224957,11.9905,482.5200
170.0,-1.238925,11.9905,482.5250
171.0,-1.262993,12.0005,482.5300
172.0,-1.276820,12.0005,482.5350
173.0,-1.301562,12.0105,482.5400
174.0,-1.315778,12.0105,482.5450
175.0,-1.336956,12.0205,482.5500
176.0,-1.348071,12.0205,482.5550
177.0,-1.369427,12.0298,482.5600
178.0,-1.382694,12.0298,482.5650
179.0,-1.404447,12.0404,482.5700
180.0,-1.416685,12.0404,482.5750
181.0,-1.439425,12.0498,482.5800
182.0,-1.453393,12.0498,482.5850
183.0,-1.476483,12.0604,482.5900
184.0,-1.489769,12.0604,482.5950
185.0,-1.514131,12.0697,482.6000
186.0,-1.528936,12.0697,482.6050
187.0,-1.552789,12.0803,482.6100
188.0,-1.565658,12.0803,482.6150
189.0,-1.589259,12.0903,482.6200
190.0,-1.603521,12.0903,482.6250
191.0,-1.626874,12.1003,482.6300
192.0,-1.639710,12.1003,482.6350
193.0,-1.662282,12.1096,482.6400
194.0,-1.675497,12.1096,482.6450
195.0,-1.697335,12.1202,482.6500
196.0,-1.709282,12.1202,482.6550
197.0,-1.730704,12.1296,482.6600
198.0,-1.743933,12.1296,482.6650
199.0,-1.766575,12.1396,482.6700
200.0,-1.778967,12.1396,482.6750
201.0,-1.799953,12.1496,482.6800
202.0,-1.812074,12.1496,482.6850
203.0,-1.831546,12.1602,482.6900
204.0,-1.841384,12.1602,482.6950
205.0,-1.860501,12.1702,482.7000
206.0,-1.871709,12.1701,482.7050
207.0,-1.892229,12.1801,482.7100
208.0,-1.903124,12.1801,482.7150
209.0,-1.921833,12.1901,482.7200
210.0,-1.932420,12.1901,482.7250
211.0,-1.950540,12.2001,482.7300
212.0,-1.958008,12.2001,482.7350
213.0,-1.972158,12.2095,482.7400
214.0,-1.978190,12.2095,482.7450
215.0,-1.989918,12.2195,482.7500
216.0,-1.996058,12.2194,482.7550
217.0,-2.011602,12.2294,482.7600
218.0,-2.021800,12.2294,482.7650
219.0,-2.040603,12.2394,482.7700
220.0,-2.051892,12.2394,482.7750
221.0,-2.071803,12.2494,482.7800
222.0,-2.083596,12.2494,482.7850
223.0,-2.104003,12.2600,482.7900
224.0,-2.114674,12.2600,482.7950
225.0,-2.134506,12.2700,482.8000
226.0,-2.146439,12.2700,482.8050
227.0,-2.166977,12.2800,482.8100
228.0,-2.177078,12.2800,482.8150
229.0,-2.195647,12.2893,482.8200
230.0,-2.206027,12.2893,482.8250
231.0,-2.225261,12.2993,482.8300
232.0,-2.236339,12.2993,482.8350
233.0,-2.256311,12.3093,482.8400
234.0,-2.267533,12.3093,482.8450
235.0,-2.285532,12.3193,482.8500
236.0,-2.295011,12.3193,482.8550
237.0,-2.313079,12.3293,482.8600
238.0,-2.324008,12.3293,482.8650
239.0,-2.343793,12.3399,482.8700
240.0,-2.353800,12.3399,482.8750
241.0,-2.371878,12.3492,482.8800
242.0,-2.382399,12.3492,482.8850
243.0,-2.400378,12.3598,482.8900
244.0,-2.409525,12.3598,482.8950
245.0,-2.427435,12.3698,482.9000
246.0,-2.437751,12.3698,482.9050
247.0,-2.454070,12.3798,482.9100
248.0,-2.460523,12.3798,482.9150
249.0,-2.472139,12.3892,482.9200
250.0,-2.478228,12.3892,482.9250
251.0,-2.491462,12.3998,482.9300
252.0,-2.498691,12.3998,482.9350
253.0,-2.513421,12.4091,482.9400
254.0,-2.522114,12.4091,482.9450
255.0,-2.535011,12.4198,482.9500
256.0,-2.538677,12.4198,482.9550
257.0,-2.543396,12.4291,482.9600
258.0,-2.541571,12.4291,482.9650
259.0,-2.541277,12.4398,482.9700
260.0,-2.541071,12.4398,482.9750
261.0,-2.546098,12.4497,482.9800
262.0,-2.547800,12.4497,482.9850
263.0,-2.554454,12.4597,482.9900
264.0,-2.558256,12.4597,482.9950
265.0,-2.569750,12.4697,483.0000
266.0,-2.577110,12.4697,483.0050
267.0,-2.592051,12.4797,483.0100
268.0,-2.599734,12.4797,483.0150
269.0,-2.615441,12.4891,483.0200
270.0,-2.624059,12.4891,483.0250
271.0,-2.635731,12.4997,483.0300
272.0,-2.636208,12.4997,483.0350
273.0,-2.639060,12.5091,483.0400
274.0,-2.641829,12.5091,483.0450
275.0,-2.652050,12.5197,483.0500
276.0,-2.657854,12.5197,483.0550
277.0,-2.671191,12.5290,483.0600
278.0,-2.678845,12.5290,483.0650
279.0,-2.688773,12.5403,483.0700
280.0,-2.689839,12.5403,483.0750
281.0,-2.696329,12.5497,483.0800
282.0,-2.700903,12.5497,483.0850
283.0,-2.708866,12.5597,483.0900
284.0,-2.705172,12.5597,483.0950
285.0,-2.698607,12.5697,483.1000
286.0,-2.694576,12.5697,483.1050
287.0,-2.696086,12.5797,483.1100
288.0,-2.697321,12.5797,483.1150
289.0,-2.704770,12.5890,483.1200
290.0,-2.710966,12.5890,483.1250
291.0,-2.722904,12.5996,483.1300
292.0,-2.726505,12.5996,483.1350
293.0,-2.731176,12.6090,483.1400
294.0,-2.732635,12.6090,483.1450
295.0,-2.740949,12.6196,483.1500
296.0,-2.744980,12.6196,483.1550
297.0,-2.756217,12.6296,483.1600
298.0,-2.762923,12.6296,483.1650
299.0,-2.774996,12.6396,483.1700
300.0,-2.779327,12.6396,483.1750
301.0,-2.789072,12.6496,483.1800
302.0,-2.792429,12.6496,483.1850
303.0,-2.797101,12.6596,483.1900
304.0,-2.797714,12.6596,483.1950
305.0,-2.800688,12.6690,483.2000
306.0,-2.798602,12.6690,483.2050
307.0,-2.792364,12.6796,483.2100
308.0,-2.785747,12.6796,483.2150
309.0,-2.784639,12.6890,483.2200
310.0,-2.782549,12.6890,483.2250
311.0,-2.782119,12.6996,483.2300
312.0,-2.780996,12.6996,483.2350
313.0,-2.785425,12.7090,483.2400
314.0,-2.788801,12.7090,483.2450
315.0,-2.794178,12.7190,483.2500
316.0,-2.792266,12.7190,483.2550
317.0,-2.793257,12.7296,483.2600
318.0,-2.794997,12.7296,483.2650
319.0,-2.802595,12.7396,483.2700
320.0,-2.806238,12.7396,483.2750
321.0,-2.814595,12.7496,483.2800
322.0,-2.818537,12.7496,483.2850
323.0,-2.823732,12.7596,483.2900
324.0,-2.816063,12.7596,483.2950
325.0,-2.795506,12.7690,483.3000
326.0,-2.776264,12.7690,483.3050
327.0,-2.750947,12.7790,483.3100
328.0,-2.737466,12.7790,483.3150
329.0,-2.729240,12.7890,483.3200
330.0,-2.727393,12.7890,483.3250
331.0,-2.732229,12.7990,483.3300
332.0,-2.733785,12.7990,483.3350
333.0,-2.733902,12.8090,483.3400
334.0,-2.728375,12.8090,483.3450
335.0,-2.719140,12.8196,483.3500
336.0,-2.712069,12.8196,483.3550
337.0,-2.704873,12.8297,483.3600
338.0,-2.694739,12.8297,483.3650
339.0,-2.670831,12.8397,483.3700
340.0,-2.649928,12.8397,483.3750
341.0,-2.630428,12.8491,483.3800
342.0,-2.619827,12.8491,483.3850
343.0,-2.605541,12.8591,483.3900
344.0,-2.593959,12.8591,483.3950
345.0,-2.584854,12.8691,483.4000
346.0,-2.579360,12.8691,483.4050
347.0,-2.570830,12.8791,483.4100
348.0,-2.559738,12.8791,483.4150
349.0,-2.540992,12.8891,483.4200
350.0,-2.527313,12.8891,483.4250
351.0,-2.511003,12.8991,483.4300
352.0,-2.498251,12.8992,483.4350
353.0,-2.487739,12.9098,483.4400
354.0,-2.483531,12.9098,483.4450
355.0,-2.479645,12.9198,483.4500
356.0,-2.474216,12.9198,483.4550
357.0,-2.465481,12.9292,483.4600
358.0,-2.453701,12.9292,483.4650
359.0,-2.437947,12.9392,483.4700
360.0,-2.426832,12.9392,483.4750
361.0,-2.415969,12.9492,483.4800
362.0,-2.410975,12.9492,483.4850
363.0,-2.402722,12.9592,483.4900
364.0,-2.393285,12.9592,483.4950
365.0,-2.385607,12.9692,483.5000
366.0,-2.377115,12.9692,483.5050
367.0,-2.350115,12.9792,483.5100
368.0,-2.319556,12.9793,483.5150
369.0,-2.274725,12.9893,483.5200
370.0,-2.252266,12.9893,483.5250
371.0,-2.230166,12.9993,483.5300
372.0,-2.215006,12.9993,483.5350
373.0,-2.197484,13.0093,483.5400
374.0,-2.182478,13.0093,483.5450
375.0,-2.151372,13.0194,483.5500
376.0,-2.126243,13.0194,483.5550
377.0,-2.091162,13.0294,483.5600
378.0,-2.065078,13.0294,483.5650
379.0,-2.033149,13.0394,483.5700
380.0,-2.016540,13.0394,483.5750
381.0,-2.004283,13.0494,483.5800
382.0,-1.999224,13.0494,483.5850
383.0,-1.990830,13.0594,483.5900
384.0,-1.973224,13.0595,483.5950
385.0,-1.917101,13.0689,483.6000
386.0,-1.852013,13.0689,483.6050
387.0,-1.743091,13.0796,483.6100
388.0,-1.674239,13.0796,483.6150
389.0,-1.602609,13.0891,483.6200
390.0,-1.571634,13.0891,483.6250
391.0,-1.539144,13.0997,483.6300
392.0,-1.521838,13.0997,483.6350
393.0,-1.504742,13.1091,483.6400
394.0,-1.491279,13.1091,483.6450
395.0,-1.465485,13.1191,483.6500
396.0,-1.441595,13.1191,483.6550
397.0,-1.406355,13.1292,483.6600
398.0,-1.386070,13.1292,483.6650
399.0,-1.365953,13.1398,483.6700
400.0,-1.347290,13.1398,483.6750
401.0,-1.303666,13.1499,483.6800
402.0,-1.267791,13.1499,483.6850
403.0,-1.221548,13.1599,483.6900
404.0,-1.196184,13.1599,483.6950
405.0,-1.167169,13.1693,483.7000
406.0,-1.153313,13.1693,483.7050
407.0,-1.138036,13.1793,483.7100
408.0,-1.123666,13.1793,483.7150
409.0,-1.101375,13.1894,483.7200
410.0,-1.088156,13.1894,483.7250
411.0,-1.075516,13.1994,483.7300
412.0,-1.061127,13.1994,483.7350
413.0,-1.027856,13.2094,483.7400
414.0,-0.995923,13.2094,483.7450
415.0,-0.938494,13.2194,483.7500
416.0,-0.884480,13.2195,483.7560
417.0,-0.859977,13.2301,483.7610
418.0,-0.819780,13.2301,483.7660
419.0,-0.796007,13.2402,483.7710
420.0,-0.765869,13.2402,483.7760
421.0,-0.755502,13.2502,483.7810
422.0,-0.746065,13.2502,483.7860
423.0,-0.744803,13.2596,483.7910
424.0,-0.740659,13.2596,483.7960
425.0,-0.739411,13.2696,483.8010
426.0,-0.720196,13.2696,483.8060
427.0,-0.697999,13.2796,483.8110
428.0,-0.664143,13.2796,483.8160
429.0,-0.650507,13.2896,483.8210
430.0,-0.637082,13.2896,483.8260
431.0,-0.633898,13.2996,483.8310
432.0,-0.628660,13.2996,483.8360
433.0,-0.628080,13.3096,483.8410
434.0,-0.625172,13.3096,483.8460
435.0,-0.624045,13.3203,483.8510
436.0,-0.611882,13.3203,483.8560
437.0,-0.600093,13.3303,483.8610
438.0,-0.575109,13.3303,483.8660
439.0,-0.558812,13.3403,483.8710
440.0,-0.521492,13.3403,483.8760
441.0,-0.489684,13.3497,483.8810
442.0,-0.407664,13.3498,483.8860
443.0,-0.351546,13.3598,483.8910
444.0,-0.280126,13.3598,483.8960
445.0,-0.245686,13.3699,483.9010
446.0,-0.208618,13.3699,483.9060
447.0,-0.189142,13.3799,483.9110
448.0,-0.161637,13.3799,483.9160
449.0,-0.149549,13.3899,483.9210
450.0,-0.136254,13.3899,483.9260
451.0,-0.130507,13.3999,483.9310
452.0,-0.116647,13.3999,483.9360
453.0,-0.110722,13.4099,483.9410
454.0,-0.099733,13.4099,483.9460
455.0,-0.096404,13.4206,483.9510
456.0,-0.088623,13.4206,483.9560
457.0,-0.087851,13.4306,483.9610
458.0,-0.086116,13.4306,483.9660
459.0,-0.085691,13.4406,483.9710
460.0,-0.073486,13.4406,483.9760
461.0,-0.064629,13.4500,483.9810
462.0,-0.052069,13.4500,483.9860
463.0,-0.047575,13.4600,483.9910
464.0,-0.041150,13.4600,483.9960
465.0,-0.040290,13.4700,484.0010
466.0,-0.038382,13.4700,484.0060
467.0,-0.039214,13.4806,484.0110
468.0,-0.037377,13.4806,484.0160
469.0,-0.037919,13.4900,484.0210
470.0,-0.037311,13.4900,484.0260
471.0,-0.038106,13.5000,484.0310
472.0,-0.036039,13.5000,484.0360
473.0,-0.036025,13.5106,484.0410
474.0,-0.035857,13.5106,484.0460
475.0,-0.036984,13.5206,484.0510
476.0,-0.034856,13.5206,484.0560
477.0,-0.035502,13.5306,484.0610
478.0,-0.037522,13.5306,484.0660
479.0,-0.039107,13.5400,484.0710
480.0,-0.037914,13.5400,484.0760
481.0,-0.038176,13.5500,484.0810
482.0,-0.037999,13.5500,484.0860
483.0,-0.039266,13.5606,484.0910
484.0,-0.037227,13.5606,484.0960
485.0,-0.036647,13.5700,484.1010
486.0,-0.036208,13.5700,484.1060
487.0,-0.037475,13.5800,484.1110
488.0,-0.036198,13.5800,484.1160
489.0,-0.036942,13.5900,484.1210
490.0,-0.036399,13.5900,484.1260
491.0,-0.037274,13.6006,484.1310
492.0,-0.032537,13.6006,484.1360
493.0,-0.026332,13.6106,484.1410
494.0,-0.014501,13.6106,484.1460
495.0,-0.010507,13.6206,484.1510
496.0,-0.008062,13.6206,484.1560
497.0,-0.009652,13.6300,484.1610
498.0,-0.006037,13.6300,484.1660
499.0,-0.004910,13.6400,484.1710
500.0,-0.002895,13.6400,484.1760
501.0,-0.003082,13.6500,484.1810
502.0,-0.002918,13.6500,484.1860
503.0,-0.005228,13.6600,484.1910
504.0,-0.003404,13.6600,484.1960
505.0,-0.003068,13.6700,484.2010
506.0,-0.003531,13.6700,484.2060
507.0,-0.003961,13.6800,484.2110
508.0,-0.002095,13.6800,484.2160
509.0,-0.004031,13.6906,484.2210
510.0,-0.006374,13.6906,484.2260
511.0,-0.004358,13.7006,484.2310
512.0,0.000351,13.7006,484.2360
513.0,-0.000285,13.7106,484.2410
514.0,-0.001314,13.7106,484.2460
515.0,-0.003077,13.7206,484.2510
516.0,-0.002333,13.7206,484.2560
517.0,-0.004279,13.7300,484.2610
518.0,-0.003213,13.7300,484.2660
519.0,-0.003227,13.7400,484.2710
520.0,-0.000893,13.7400,484.2760
521.0,-0.001791,13.7500,484.2810
522.0,-0.002960,13.7500,484.2860
523.0,-0.006612,13.7600,484.2910
524.0,-0.006303,13.7600,484.2960
525.0,-0.004793,13.7700,484.3010
526.0,-0.002015,13.7700,484.3060
527.0,-0.002343,13.7800,484.3110
528.0,-0.002231,13.7800,484.3160
529.0,-0.002983,13.7906,484.3210
530.0,-0.004639,13.7906,484.3260
531.0,-0.006079,13.8006,484.3310
532.0,-0.006416,13.8006,484.3360
533.0,-0.006799,13.8100,484.3410
534.0,-0.005406,13.8100,484.3460
535.0,-0.005088,13.8200,484.3510
536.0,-0.003166,13.8200,484.3560
537.0,-0.003035,13.8300,484.3610
538.0,-0.002123,13.8300,484.3660
539.0,-0.002960,13.8400,484.3710
540.0,-0.003933,13.8400,484.3760
541.0,-0.004700,13.8500,484.3810
542.0,-0.004466,13.8500,484.3860
543.0,-0.004882,13.8600,484.3910
544.0,-0.004232,13.8600,484.3960
545.0,-0.003937,13.8700,484.4010
546.0,-0.003975,13.8700,484.4060
547.0,-0.005869,13.8806,484.4110
548.0,-0.006341,13.8806,484.4160
549.0,-0.006322,13.8900,484.4210
550.0,-0.005546,13.8900,484.4260
551.0,-0.005836,13.9000,484.4310
552.0,-0.006107,13.9000,484.4360
553.0,-0.008478,13.9100,484.4410
554.0,-0.008370,13.9100,484.4460
555.0,-0.006425,13.9200,484.4510
556.0,-0.003395,13.9200,484.4560
557.0,-0.002474,13.9300,484.4610
558.0,-0.002619,13.9300,484.4660
559.0,-0.003236,13.9400,484.4710
560.0,-0.004325,13.9400,484.4760
561.0,-0.005088,13.9500,484.4810
562.0,-0.005555,13.9500,484.4860
563.0,-0.006402,13.9600,484.4910
564.0,-0.003199,13.9600,484.4960
565.0,-0.001113,13.9700,484.5010
566.0,-0.001538,13.9700,484.5060
567.0,-0.004349,13.9806,484.5110
568.0,-0.004232,13.9806,484.5160
569.0,-0.003339,13.9900,484.5210
570.0,-0.003063,13.9900,484.5260
571.0,-0.000164,14.0000,484.5310
572.0,0.003011,14.0000,484.5360
573.0,0.002768,14.0100,484.5410
574.0,-0.000047,14.0100,484.5460
575.0,-0.002726,14.0200,484.5510
576.0,-0.005537,14.0200,484.5560
577.0,-0.006790,14.0294,484.5610
578.0,-0.005078,14.0294,484.5660
579.0,-0.004007,14.0400,484.5710
580.0,-0.004424,14.0400,484.5760
581.0,-0.003998,14.0494,484.5810
582.0,-0.001777,14.0494,484.5860
583.0,-0.001660,14.0494,484.5910
584.0,-0.002268,14.0600,484.5960
585.0,-0.003035,14.0700,484.6010
586.0,-0.001412,14.0700,484.6060
587.0,-0.003161,14.0800,484.6110
588.0,-0.001880,14.0800,484.6160
589.0,-0.000556,14.0894,484.6210
590.0,-0.001487,14.0894,484.6260
591.0,-0.003460,14.0994,484.6310
592.0,-0.001071,14.0994,484.6360
593.0,0.000636,14.1094,484.6410
594.0,0.000019,14.1094,484.6460
595.0,-0.001772,14.1194,484.6510
596.0,-0.002137,14.1194,484.6560
597.0,-0.002670,14.1294,484.6610
598.0,-0.004012,14.1294,484.6660
599.0,-0.005663,14.1394,484.6710
600.0,-0.003086,14.1394,484.6760
601.0,-0.001922,14.1394,484.6810
602.0,-0.001422,14.1494,484.6860
603.0,-0.002544,14.1494,484.6910
604.0,-0.002895,14.1600,484.6960
605.0,-0.002651,14.1700,484.7010
606.0,-0.001384,14.1700,484.7060
607.0,-0.002848,14.1800,484.7110
608.0,-0.001646,14.1800,484.7160
609.0,0.000173,14.1894,484.7210
610.0,-0.001267,14.1894,484.7260
611.0,-0.003329,14.1994,484.7310
612.0,-0.005686,14.1994,484.7360
613.0,-0.004092,14.2094,484.7410
614.0,-0.001796,14.2094,484.7460
615.0,-0.001927,14.2194,484.7510
616.0,-0.001080,14.2194,484.7560
617.0,-0.001113,14.2294,484.7610
618.0,-0.003914,14.2294,484.7660
619.0,-0.004919,14.2394,484.7710
620.0,-0.003484,14.2394,484.7760
621.0,-0.002076,14.2394,484.7810
622.0,-0.002291,14.2494,484.7860
623.0,-0.001192,14.2494,484.7910
624.0,0.000304,14.2600,484.7960
625.0,0.000019,14.2600,484.8010
626.0,-0.002100,14.2700,484.8060
627.0,-0.003011,14.2700,484.8110
628.0,-0.004779,14.2800,484.8160
629.0,-0.004344,14.2900,484.8210
630.0,-0.003853,14.2900,484.8260
631.0,-0.003082,14.2994,484.8310
632.0,-0.000921,14.2994,484.8360
633.0,0.001496,14.3094,484.8410
634.0,0.000851,14.3094,484.8460
635.0,-0.000206,14.3194,484.8510
636.0,-0.001903,14.3194,484.8560
637.0,-0.001496,14.3294,484.8610
638.0,-0.001983,14.3294,484.8660
639.0,-0.002633,14.3394,484.8710
640.0,-0.003502,14.3394,484.8760
641.0,-0.004036,14.3394,484.8810
642.0,-0.005130,14.3494,484.8860
643.0,-0.004559,14.3494,484.8910
644.0,-0.004213,14.3600,484.8960
645.0,-0.003418,14.3600,484.9010
646.0,-0.004092,14.3700,484.9060
647.0,-0.002549,14.3700,484.9110
648.0,-0.000701,14.3800,484.9160
649.0,0.000463,14.3894,484.9210
650.0,-0.001520,14.3894,484.9260
651.0,-0.003241,14.3994,484.9310
652.0,-0.004325,14.3994,484.9360
653.0,-0.004166,14.4094,484.9410
654.0,-0.003465,14.4094,484.9460
655.0,-0.002385,14.4200,484.9510
656.0,-0.005939,14.4200,484.9560
657.0,-0.006776,14.4294,484.9610
658.0,-0.006911,14.4294,484.9660
659.0,-0.005719,14.4394,484.9710
660.0,-0.003119,14.4394,484.9760
661.0,-0.000402,14.4394,484.9810
662.0,-0.001351,14.4500,484.9860
663.0,-0.001945,14.4500,484.9910
664.0,-0.003816,14.4600,484.9960
665.0,-0.003769,14.4600,485.0010
666.0,-0.004746,14.4700,485.0060
667.0,-0.004124,14.4700,485.0110
668.0,-0.005008,14.4800,485.0160
669.0,-0.005331,14.4894,485.0210
670.0,-0.007627,14.4894,485.0260
671.0,-0.006673,14.5000,485.0310
672.0,-0.005738,14.5000,485.0360
673.0,-0.005167,14.5094,485.0410
674.0,-0.008716,14.5094,485.0460
675.0,-0.007052,14.5194,485.0510
676.0,-0.003488,14.5194,485.0560
677.0,-0.001141,14.5294,485.0610
678.0,-0.001814,14.5294,485.0660
679.0,-0.002801,14.5294,485.0710
680.0,-0.004321,14.5394,485.0760
681.0,-0.003040,14.5394,485.0810
682.0,-0.003470,14.5500,485.0860
683.0,-0.004410,14.5500,485.0910
684.0,-0.007940,14.5600,485.0960
685.0,-0.006210,14.5600,485.1010
686.0,-0.005691,14.5700,485.1060
687.0,-0.004620,14.5700,485.1110
688.0,-0.002376,14.5800,485.1160
689.0,-0.000206,14.5800,485.1210
690.0,-0.001220,14.5894,485.1260
691.0,-0.000341,14.5894,485.1310
692.0,-0.000533,14.5994,485.1360
693.0,-0.000047,14.5994,485.1410
694.0,-0.001071,14.6094,485.1460
695.0,-0.000636,14.6094,485.1510
696.0,-0.001267,14.6194,485.1560
697.0,-0.001567,14.6194,485.1610
698.0,-0.004274,14.6294,485.1660
699.0,-0.005018,14.6294,485.1710
700.0,-0.006734,14.6400,485.1760
701.0,-0.006201,14.6400,485.1810
702.0,-0.008426,14.6500,485.1860
703.0,-0.008833,14.6500,485.1910
704.0,-0.009156,14.6600,485.1960
705.0,-0.007477,14.6600,485.2010
706.0,-0.007543,14.6694,485.2060
707.0,-0.008193,14.6694,485.2110
708.0,-0.010040,14.6794,485.2160
709.0,-0.007248,14.6794,485.2210
710.0,-0.005756,14.6894,485.2260
711.0,-0.004887,14.6894,485.2310
712.0,-0.004990,14.6994,485.2360
713.0,-0.003647,14.6994,485.2410
714.0,-0.004064,14.7094,485.2460
715.0,-0.004657,14.7094,485.2510
716.0,-0.005064,14.7194,485.2560
717.0,-0.002717,14.7194,485.2610
718.0,-0.003732,14.7294,485.2660
719.0,-0.001595,14.7294,485.2710
720.0,0.000907,14.7400,485.2760
721.0,0.001440,14.7400,485.2810
722.0,-0.004845,14.7500,485.2860
723.0,-0.006308,14.7500,485.2910
724.0,-0.004255,14.7594,485.2960
725.0,-0.001908,14.7594,485.3010
726.0,-0.003474,14.7694,485.3060
727.0,-0.005088,14.7694,485.3110
728.0,-0.008478,14.7794,485.3160
729.0,-0.006692,14.7794,485.3210
730.0,-0.006388,14.7894,485.3260
731.0,-0.005200,14.7894,485.3310
732.0,-0.003414,14.7994,485.3360
733.0,-0.001655,14.7994,485.3410
734.0,-0.002539,14.8094,485.3460
735.0,-0.001763,14.8094,485.3510
736.0,-0.002581,14.8194,485.3560
737.0,-0.001515,14.8194,485.3610
738.0,-0.002946,14.8300,485.3660
739.0,-0.002245,14.8300,485.3710
740.0,-0.001454,14.8400,485.3760
741.0,0.000650,14.8400,485.3810
742.0,-0.000089,14.8494,485.3860
743.0,-0.000697,14.8494,485.3910
744.0,-0.002754,14.8594,485.3960
745.0,-0.002436,14.8594,485.4010
746.0,-0.004096,14.8694,485.4060
747.0,-0.004391,14.8694,485.4110
748.0,-0.006121,14.8794,485.4160
749.0,-0.005630,14.8794,485.4210
750.0,-0.006720,14.8894,485.4260
751.0,-0.005069,14.8894,485.4310
752.0,-0.004335,14.8994,485.4360
753.0,-0.003007,14.8994,485.4410
754.0,-0.004573,14.9094,485.4460
755.0,-0.003863,14.9094,485.4510
756.0,-0.003848,14.9200,485.4560
757.0,-0.002736,14.9200,485.4610
758.0,-0.005139,14.9294,485.4660
759.0,-0.005247,14.9294,485.4710
760.0,-0.006902,14.9394,485.4760
761.0,-0.006023,14.9394,485.4810
762.0,-0.007552,14.9494,485.4860
763.0,-0.007234,14.9494,485.4910
764.0,-0.008029,14.9594,485.4960
765.0,-0.004293,14.9594,485.5010
766.0,-0.002188,14.9694,485.5060
767.0,-0.000954,14.9694,485.5110
768.0,-0.003063,14.9794,485.5160
769.0,-0.002488,14.9794,485.5210
770.0,-0.004157,14.9894,485.5260
771.0,-0.002165,14.9894,485.5310
772.0,-0.004003,14.9994,485.5360
773.0,-0.001085,14.9994,485.5410

File: Raw data/Maaike/retrSpd/P2.5/Eco_P2_5_FN4_v_retrSpd1000_onespeed/Eco_P2_5_FN4_v_retrSpd1000_onespeed_Interval_34.csv
Point No.,Normal Force [N],Gap [mm],Time [s]
1.0,4.166330,11.2187,586.9020
2.0,4.138968,11.2187,587.4020
3.0,4.124086,11.2187,587.9020
4.0,4.111557,11.2187,588.4020
5.0,4.102054,11.2187,588.9020
6.0,4.092751,11.2187,589.4020
7.0,4.085876,11.2187,589.9020
8.0,4.081803,11.2187,590.4020
9.0,4.077537,11.2187,590.9020
10.0,4.074546,11.2187,591.4020
11.0,4.071496,11.2187,591.9020
12.0,4.069682,11.2187,592.4020
13.0,4.066646,11.2187,592.9020
14.0,4.064783,11.2187,593.4020
15.0,4.063276,11.2187,593.9020
16.0,4.061373,11.2187,594.4020
17.0,4.059351,11.2187,594.9020
18.0,4.057409,11.2187,595.4020
19.0,4.056643,11.2187,595.9020
20.0,4.054382,11.2187,596.4020
21.0,4.052666,11.2187,596.9020
22.0,4.050710,11.2187,597.4020
23.0,4.049351,11.2187,597.9020
24.0,4.047762,11.2187,598.4020
25.0,4.046739,11.2186,598.9020
26.0,4.045814,11.2186,599.4020
27.0,4.044454,11.2186,599.9020
28.0,4.042027,11.2186,600.4020
29.0,4.042019,11.2186,600.9020
30.0,4.040463,11.2186,601.4020
31.0,4.039401,11.2186,601.9020
32.0,4.039042,11.2186,602.4020
33.0,4.037665,11.2186,602.9020
34.0,4.036770,11.2186,603.4020
35.0,4.036145,11.2186,603.9020
36.0,4.034702,11.2186,604.4020
37.0,4.033685,11.2186,604.9020
38.0,4.032758,11.2186,605.4020
39.0,4.032575,11.2186,605.9020
40.0,4.031911,11.2186,606.4020

File: Raw data/Maaike/retrSpd/P2.5/Eco_P2_5_FN4_v_retrSpd1000_onespeed/Eco_P2_5_FN4_v_retrSpd1000_onespeed_Interval_37.csv
Point No.,Normal Force [N],Gap [mm],Time [s]
1.0,0.002169,15.0473,610.7770
2.0,0.002488,14.9971,611.2770
3.0,0.003056,14.9470,611.7770
4.0,0.002895,14.8970,612.2770
5.0,0.002068,14.8468,612.7770
6.0,0.003748,14.7966,613.2770
7.0,0.003315,14.7465,613.7770
8.0,0.004353,14.6964,614.2770
9.0,0.004003,14.6463,614.7770
10.0,0.003677,14.5959,615.2770
11.0,0.004399,14.5458,615.7770
12.0,0.004152,14.4956,616.2770
13.0,0.004255,14.4454,616.7770
14.0,0.004242,14.3950,617.2770
15.0,0.003932,14.3449,617.7770
16.0,0.004553,14.2946,618.2770
17.0,0.004140,14.2446,618.7770
18.0,0.003169,14.1943,619.2770
19.0,0.003673,14.1441,619.7770
20.0,0.003359,14.0939,620.2770
21.0,0.003104,14.0439,620.7770
22.0,0.002680,13.9938,621.2770
23.0,0.001638,13.9435,621.7770
24.0,0.002710,13.8934,622.2770
25.0,0.003047,13.8435,622.7770
26.0,0.002817,13.7932,623.2770
27.0,0.000626,13.7432,623.7770
28.0,0.002584,13.6928,624.2770
29.0,0.001298,13.6428,624.7770
30.0,0.001003,13.5926,625.2770
31.0,0.002099,13.5424,625.7770
32.0,0.001775,13.4921,626.2770
33.0,0.002537,13.4419,626.7770
34.0,0.001817,13.3917,627.2770
35.0,0.002598,13.3414,627.7770
36.0,0.002064,13.2912,628.2770
37.0,0.002166,13.2409,628.7770
38.0,0.002503,13.1909,629.2770
39.0,0.002446,13.1407,629.7770
40.0,0.002929,13.0905,630.2770
41.0,0.001727,13.0402,630.7770
42.0,0.003006,12.9903,631.2770
43.0,0.003419,12.9401,631.7770
44.0,0.003311,12.8900,632.2770
45.0,0.002215,12.8398,632.7770
46.0,0.002920,12.7898,633.2770
47.0,0.003245,12.7396,633.7770
48.0,0.001951,12.6895,634.2770
49.0,0.000869,12.6393,634.7770
50.0,0.000581,12.5892,635.2770
51.0,0.001436,12.5389,635.7770
52.0,0.000498,12.4887,636.2770
53.0,0.001703,12.4384,636.7770
54.0,0.000853,12.3882,637.2770
55.0,0.001698,12.3380,637.7770
56.0,0.005258,12.2878,638.2770
57.0,0.011294,12.2376,638.7770
58.0,0.037146,12.1874,639.2770
59.0,0.071010,12.1373,639.7770
60.0,0.105398,12.0872,640.2770
61.0,0.169382,12.0370,640.7770
62.0,0.254868,11.9869,641.2770
63.0,0.360054,11.9370,641.7770
64.0,0.503810,11.8869,642.2770
65.0,0.665378,11.8368,642.7770
66.0,0.817547,11.7868,643.2770
67.0,0.977410,11.7369,643.7770
68.0,1.153643,11.6868,644.2770
69.0,1.345083,11.6366,644.7770
70.0,1.575876,11.5866,645.2770
71.0,1.855747,11.5366,645.7770
72.0,2.169620,11.4866,646.2770
73.0,2.496761,11.4364,646.7770
74.0,2.860607,11.3865,647.2770
75.0,3.241716,11.3364,647.7770
76.0,3.637469,11.2866,648.2770

File: Raw data/Maaike/retrSpd/P2.5/Eco_P2_5_FN4_v_retrSpd100_onespeed/Eco_P2_5_FN4_v_retrSpd100_onespeed_Interval_10.csv
Point No.,Normal Force [N],Gap [mm],Time [s]
1.0,4.411579,11.1964,280.3320
2.0,4.385312,11.1963,280.8320
3.0,4.366096,11.1963,281.3320
4.0,4.354876,11.1963,281.8320
5.0,4.346093,11.1963,282.3320
6.0,4.339260,11.1963,282.8320
7.0,4.331347,11.1963,283.3320
8.0,4.324907,11.1963,283.8320
9.0,4.319531,11.1963,284.3320
10.0,4.315315,11.1963,284.8320
11.0,4.310796,11.1963,285.3320
12.0,4.307333,11.1963,285.8320
13.0,4.305125,11.1963,286.3320
14.0,4.301676,11.1963,286.8320
15.0,4.300180,11.1963,287.3320
16.0,4.299043,11.1963,287.8320
17.0,4.296293,11.1963,288.3320
18.0,4.295311,11.1963,288.8320
19.0,4.293621,11.1963,289.3320
20.0,4.292259,11.1963,289.8320
21.0,4.292075,11.1963,290.3320
22.0,4.289969,11.1963,290.8320
23.0,4.290017,11.1963,291.3320
24.0,4.288317,11.1963,291.8320
25.0,4.286720,11.1963,292.3320
26.0,4.285535,11.1963,292.8320
27.0,4.283765,11.1963,293.3320
28.0,4.284156,11.1963,293.8320
29.0,4.282467,11.1963,294.3320
30.0,4.281048,11.1963,294.8320
31.0,4.280482,11.1963,295.3320
32.0,4.279932,11.1963,295.8320
33.0,4.278530,11.1963,296.3320
34.0,4.277904,11.1963,296.8320
35.0,4.276027,11.1963,297.3320
36.0,4.275867,11.1963,297.8320
37.0,4.274643,11.1963,298.3320
38.0,4.272781,11.1963,298.8320
39.0,4.272668,11.1963,299.3320
40.0,4.271347,11.1963,299.8320

File: Raw data/Maaike/retrSpd/P2.5/Eco_P2_5_FN4_v_retrSpd100_onespeed/Eco_P2_5_FN4_v_retrSpd100_onespeed_Interval_18.csv
Point No.,Normal Force [N],Gap [mm],Time [s]
1.0,4.384844,11.1995,472.8280
2.0,4.355358,11.1995,473.3280
3.0,4.339254,11.1994,473.8280
4.0,4.325401,11.1994,474.3280
5.0,4.314574,11.1994,474.8280
6.0,4.305999,11.1994,475.3280
7.0,4.300546,11.1994,475.8280
8.0,4.295535,11.1994,476.3280
9.0,4.292994,11.1994,476.8280
10.0,4.288708,11.1994,477.3280
11.0,4.285558,11.1994,477.8280
12.0,4.282113,11.1994,478.3280
13.0,4.279912,11.1994,478.8280
14.0,4.276716,11.1994,479.3280
15.0,4.273197,11.1994,479.8280
16.0,4.270654,11.1994,480.3280
17.0,4.268224,11.1994,480.8280
18.0,4.266929,11.1994,481.3280
19.0,4.264785,11.1994,481.8280
20.0,4.262672,11.1994,482.3280
21.0,4.261194,11.1994,482.8280
22.0,4.259012,11.1994,483.3280
23.0,4.257311,11.1994,483.8280
24.0,4.255379,11.1994,484.3280
25.0,4.254196,11.1994,484.8280
26.0,4.252979,11.1994,485.3280
27.0,4.251765,11.1994,485.8280
28.0,4.250614,11.1994,486.3280
29.0,4.249749,11.1994,486.8280
30.0,4.249145,11.1994,487.3280
31.0,4.248019,11.1994,487.8280
32.0,4.246234,11.1994,488.3280
33.0,4.245472,11.1994,488.8280
34.0,4.244305,11.1994,489.3280
35.0,4.244012,11.1994,489.8280
36.0,4.243177,11.1994,490.3280
37.0,4.242393,11.1994,490.8280
38.0,4.241630,11.1994,491.3280
39.0,4.240713,11.1994,491.8280
40.0,4.240787,11.1994,492.3280

File: Raw data/Maaike/retrSpd/P2.5/Eco_P2_5_FN4_v_retrSpd100_onespeed/Eco_P2_5_FN4_v_retrSpd100_onespeed_Interval_23.csv (part 1 of 3)
Point No.,Normal Force [N],Gap [mm],Time [s]
1,4.239584,11.2000,588.5500
2,4.239914,11.2000,588.5600
3,4.240199,11.2000,588.5700
4,4.238574,11.2000,588.5800
5,4.233575,11.2006,588.5900
6,4.225156,11.2016,588.6000
7,4.215277,11.2019,588.6100
8,4.204477,11.2031,588.6201
9,4.194274,11.2037,588.6290
10,4.185531,11.2043,588.6390
11,4.173671,11.2062,588.6490
12,4.160053,11.2068,588.6591
13,4.147996,11.2081,588.6690
14,4.137730,11.2087,588.6790
15,4.127872,11.2093,588.6890
16,4.117688,11.2112,588.7000
17,4.102944,11.2118,588.7100
18,4.091235,11.2130,588.7200
19,4.082053,11.2137,588.7300
20,4.072070,11.2143,588.7401
21,4.059865,11.2161,588.7500
22,4.047704,11.2174,588.7600
23,4.039884,11.2180,588.7700
24,4.029612,11.2186,588.7800
25,4.019771,11.2199,588.7900
26,4.012656,11.2211,588.8000
27,4.003811,11.2217,588.8100
28,3.995679,11.2230,588.8200
29,3.986928,11.2236,588.8300
30,3.979594,11.2242,588.8391
31,3.971495,11.2261,588.8490
32,3.959582,11.2267,588.8590
33,3.950720,11.2280,588.8690
34,3.943675,11.2286,588.8790
35,3.935838,11.2292,588.8890
36,3.925499,11.2311,588.8990
37,3.918266,11.2317,588.9091
38,3.910840,11.2329,588.9190
39,3.902869,11.2336,588.9290
40,3.895369,11.2342,588.9390
41,3.881151,11.2360,588.9490
42,3.867242,11.2373,588.9590
43,3.857665,11.2379,588.9691
44,3.851715,11.2385,588.9790
45,3.842134,11.2398,588.9890
46,3.831491,11.2410,588.9990
47,3.824146,11.2416,589.0090
48,3.814712,11.2429,589.0190
49,3.805961,11.2435,589.0291
50,3.799030,11.2441,589.0390
51,3.788684,11.2460,589.0490
52,3.778022,11.2466,589.0590
53,3.766386,11.2478,589.0690
54,3.757608,11.2485,589.0790
55,3.750968,11.2497,589.0891
56,3.739203,11.2510,589.0990
57,3.730871,11.2516,589.1090
58,3.722539,11.2528,589.1190
59,3.711784,11.2534,589.1290
60,3.701934,11.2541,589.1390
61,3.692285,11.2559,589.1490
62,3.682048,11.2572,589.1591
63,3.670078,11.2578,589.1690
64,3.662600,11.2584,589.1790
65,3.656657,11.2597,589.1890
66,3.645702,11.2609,589.1990
67,3.636744,11.2615,589.2090
68,3.628008,11.2628,589.2191
69,3.620363,11.2634,589.2290
70,3.611612,11.2640,589.2390
71,3.600875,11.2659,589.2490
72,3.592375,11.2665,589.2590
73,3.579649,11.2677,589.2690
74,3.571927,11.2684,589.2791
75,3.565861,11.2696,589.2890
76,3.557096,11.2708,589.2990
77,3.547904,11.2715,589.3090
78,3.538624,11.2727,589.3190
79,3.532095,11.2733,589.3290
80,3.523234,11.2746,589.3391
81,3.511712,11.2758,589.3490
82,3.501469,11.2771,589.3590
83,3.490835,11.2777,589.3690
84,3.483122,11.2783,589.3790
85,3.475364,11.2796,589.3890
86,3.467422,11.2808,589.3990
87,3.459060,11.2814,589.4091
88,3.450049,11.2827,589.4190
89,3.444772,11.2833,589.4290
90,3.437015,11.2839,589.4390
91,3.426872,11.2851,589.4490
92,3.416138,11.2864,589.4590
93,3.405799,11.2876,589.4691
94,3.398572,11.2883,589.4790
95,3.389848,11.2895,589.4890
96,3.382897,11.2901,589.4990
97,3.376168,11.2914,589.5090
98,3.365911,11.2926,589.5190
99,3.357473,11.2932,589.5291
100,3.349409,11.2945,589.5390
101,3.339867,11.2951,589.5490
102,3.329729,11.2970,589.5590
103,3.317412,11.2976,589.5690
104,3.309694,11.2982,589.5790
105,3.302156,11.2994,589.5891
106,3.294186,11.3007,589.5990
107,3.286732,11.3013,589.6090
108,3.277893,11.3026,589.6190
109,3.269579,11.3032,589.6290
110,3.261908,11.3044,589.6390
111,3.254599,11.3050,589.6490
112,3.246639,11.3063,589.6591
113,3.236575,11.3075,589.6690
114,3.228425,11.3082,589.6790
115,3.219290,11.3094,589.6890
116,3.210337,11.3100,589.6990
117,3.201083,11.3113,589.7090
118,3.193840,11.3125,589.7191
119,3.186580,11.3131,589.7290
120,3.176463,11.3144,589.7390
121,3.167906,11.3150,589.7490
122,3.158860,11.3169,589.7590
123,3.149432,11.3175,589.7690
124,3.141006,11.3181,589.7791
125,3.132558,11.3193,589.7890
126,3.126021,11.3200,589.7990
127,3.119084,11.3212,589.8090
128,3.110685,11.3225,589.8190
129,3.104700,11.3231,589.8290
130,3.096106,11.3237,589.8391
131,3.088242,11.3249,589.8490
132,3.078969,11.3262,589.8590
133,3.069696,11.3274,589.8690
134,3.061462,11.3281,589.8790
135,3.054132,11.3293,589.8890
136,3.046809,11.3299,589.8990
137,3.038282,11.3312,589.9091
138,3.029404,11.3318,589.9190
139,3.023245,11.3330,589.9290
140,3.015361,11.3337,589.9390
141,3.006042,11.3349,589.9490
142,2.996500,11.3368,589.9590
143,2.987326,11.3374,589.9691
144,2.979556,11.3380,589.9790
145,2.971740,11.3393,589.9890
146,2.963479,11.3399,589.9990
147,2.954365,11.3411,590.0090
148,2.946068,11.3417,590.0190
149,2.939820,11.3430,590.0291
150,2.931646,11.3436,590.0390
151,2.924690,11.3448,590.0490
152,2.916442,11.3461,590.0590
153,2.907160,11.3473,590.0690
154,2.898226,11.3480,590.0790
155,2.890674,11.3486,590.0891
156,2.882701,11.3498,590.0990
157,2.873227,11.3511,590.1090
158,2.866182,11.3517,590.1190
159,2.858737,11.3529,590.1290
160,2.850875,11.3536,590.1390
161,2.842680,11.3548,590.1490
162,2.832602,11.3560,590.1591
163,2.823446,11.3573,590.1690
164,2.815186,11.3579,590.1790
165,2.807377,11.3592,590.1890
166,2.800342,11.3598,590.1990
167,2.791782,11.3610,590.2090
168,2.784955,11.3616,590.2191
169,2.778460,11.3629,590.2290
170,2.769245,11.3635,590.2390
171,2.761765,11.3648,590.2490
172,2.753108,11.3660,590.2590
173,2.745289,11.3666,590.2690
174,2.736886,11.3679,590.2791
175,2.730269,11.3685,590.2890
176,2.723973,11.3697,590.2990
177,2.714667,11.3710,590.3090
178,2.706497,11.3716,590.3190
179,2.699346,11.3728,590.3290
180,2.692142,11.3735,590.3391
181,2.682755,11.3747,590.3490
182,2.672984,11.3760,590.3590
183,2.663854,11.3772,590.3690
184,2.655034,11.3778,590.3790
185,2.648462,11.3784,590.3890
186,2.641027,11.3797,590.3990
187,2.632923,11.3809,590.4091
188,2.625223,11.3816,590.4190
189,2.618431,11.3828,590.4290
190,2.614024,11.3834,590.4390
191,2.606830,11.3847,590.4490
192,2.596769,11.3859,590.4590
193,2.588193,11.3865,590.4691
194,2.580633,11.3878,590.4790
195,2.572327,11.3884,590.4890
196,2.564473,11.3896,590.4990
197,2.556299,11.3909,590.5090
198,2.548436,11.3915,590.5190
199,2.540889,11.3928,590.5291
200,2.534721,11.3934,590.5390
201,2.526526,11.3946,590.5490
202,2.516717,11.3959,590.5590
203,2.506771,11.3971,590.5690
204,2.498137,11.3977,590.5790
205,2.490826,11.3983,590.5891
206,2.484162,11.3996,590.5990
207,2.477552,11.4008,590.6090
208,2.470728,11.4015,590.6190
209,2.460959,11.4027,590.6290
210,2.453699,11.4033,590.6390
211,2.447742,11.4046,590.6490
212,2.440047,11.4058,590.6591
213,2.429746,11.4064,590.6690
214,2.422794,11.4077,590.6790
215,2.418025,11.4083,590.6890
216,2.409004,11.4095,590.6990
217,2.400671,11.4108,590.7090
218,2.392181,11.4114,590.7191
219,2.383150,11.4127,590.7290
220,2.377592,11.4133,590.7390
221,2.370344,11.4145,590.7490
222,2.361543,11.4158,590.7590
223,2.350444,11.4170,590.7690
224,2.343359,11.4176,590.7791
225,2.337720,11.4183,590.7890
226,2.328735,11.4195,590.7990
227,2.322107,11.4207,590.8090
228,2.316025,11.4214,590.8190
229,2.308235,11.4226,590.8290
230,2.301799,11.4232,590.8391
231,2.294450,11.4245,590.8490
232,2.287456,11.4257,590.8590
233,2.279766,11.4263,590.8690
234,2.271204,11.4276,590.8790
235,2.265464,11.4282,590.8890
236,2.259719,11.4295,590.8990
237,2.254153,11.4301,590.9091
238,2.247220,11.4313,590.9190
239,2.240634,11.4326,590.9290
240,2.234447,11.4332,590.9390
241,2.227597,11.4344,590.9490
242,2.220379,11.4357,590.9590
243,2.211529,11.4369,590.9691
244,2.203126,11.4376,590.9790
245,2.198459,11.4382,590.9890
246,2.192773,11.4394,590.9990
247,2.184943,11.4407,591.0090
248,2.176745,11.4413,591.0190
249,2.172214,11.4425,591.0291
250,2.168128,11.4432,591.0390
251,2.161258,11.4444,591.0490
252,2.153498,11.4450,591.0590
253,2.145845,11.4463,591.0690
254,2.138992,11.4475,591.0790
255,2.133334,11.4481,591.0891
256,2.127424,11.4494,591.0990
257,2.120753,11.4500,591.1090
258,2.111326,11.4512,591.1190
259,2.104828,11.4525,591.1290
260,2.099336,11.4531,591.1390
261,2.089953,11.4544,591.1490
262,2.079376,11.4556,591.1591
263,2.070706,11.4568,591.1690
264,2.062888,11.4575,591.1790
265,2.055076,11.4581,591.1890
266,2.048619,11.4593,591.1990
267,2.042879,11.4600,591.2090
268,2.033865,11.4612,591.2191
269,2.026163,11.4624,591.2290
270,2.020332,11.4631,591.2390
271,2.013063,11.4643,591.2490
272,2.003853,11.4649,591.2590
273,1.995485,11.4662,591.2690
274,1.988574,11.4674,591.2791
275,1.981630,11.4680,591.2890
276,1.974087,11.4693,591.2990
277,1.967239,11.4699,591.3090
278,1.959860,11.4712,591.3190
279,1.951340,11.4718,591.3290
280,1.942462,11.4730,591.3391
281,1.935750,11.4743,591.3490
282,1.926500,11.4755,591.3590
283,1.917536,11.4768,591.3690
284,1.911407,11.4774,591.3790
285,1.903348,11.4780,591.3890
286,1.894994,11.4792,591.3990
287,1.888351,11.4799,591.4091
288,1.879794,11.4811,591.4190
289,1.872177,11.4817,591.4290
290,1.866000,11.4830,591.4390
291,1.861644,11.4842,591.4490
292,1.851971,11.4848,591.4590
293,1.841433,11.4861,591.4691
294,1.832565,11.4873,591.4790
295,1.825824,11.4880,591.4890
296,1.818756,11.4892,591.4990
297,1.811253,11.4898,591.5090
298,1.804789,11.4911,591.5190
299,1.796708,11.4917,591.5291
300,1.789626,11.4929,591.5390
301,1.783909,11.4942,591.5490
302,1.774438,11.4954,591.5590
303,1.765319,11.4967,591.5690
304,1.756467,11.4973,591.5790
305,1.750575,11.4979,591.5891
306,1.743404,11.4992,591.5990
307,1.733547,11.4998,591.6090
308,1.727286,11.5010,591.6190
309,1.720713,11.5016,591.6290
310,1.711828,11.5029,591.6390
311,1.705871,11.5041,591.6490
312,1.698300,11.5048,591.6591
313,1.691464,11.5060,591.6690
314,1.681623,11.5066,591.6790
315,1.674934,11.5079,591.6890
316,1.668751,11.5085,591.6990
317,1.659871,11.5097,591.7090
318,1.653914,11.5110,591.7191
319,1.647407,11.5116,591.7290
320,1.640000,11.5128,591.7390
321,1.632471,11.5135,591.7490
322,1.623949,11.5153,591.7590
323,1.615962,11.5166,591.7690
324,1.605644,11.5172,591.7791
325,1.597840,11.5178,591.7890
326,1.593032,11.5191,591.7990
327,1.584599,11.5203,591.8090
328,1.577660,11.5209,591.8190
329,1.570035,11.5216,591.8290
330,1.562682,11.5228,591.8391
331,1.555640,11.5234,591.8490
332,1.546320,11.5253,591.8590
333,1.539895,11.5259,591.8690
334,1.530542,11.5265,591.8790
335,1.523746,11.5278,591.8890
336,1.518913,11.5284,591.8990
337,1.510313,11.5296,591.9091
338,1.503921,11.5309,591.9190
339,1.496219,11.5315,591.9290
340,1.488661,11.5328,591.9390
341,1.481033,11.5334,591.9490
342,1.471249,11.5352,591.9590
343,1.464459,11.5359,591.9691
344,1.455761,11.5371,591.9790
345,1.447477,11.5377,591.9890
346,1.439670,11.5383,591.9990
347,1.430407,11.5402,592.0090
348,1.423755,11.5408,592.0190
349,1.416904,11.5415,592.0291
350,1.410966,11.5427,592.0390
351,1.404138,11.5433,592.0490
352,1.394143,11.5452,592.0590
353,1.388543,11.5458,592.0690
354,1.379874,11.5464,592.0790
355,1.373989,11.5477,592.0891
356,1.367580,11.5483,592.0990
357,1.359383,11.5496,592.1090
358,1.354402,11.5508,592.1190
359,1.345256,11.5514,592.1290
360,1.338684,11.5527,592.1390
361,1.332670,11.5533,592.1490
362,1.323837,11.5552,592.1591
363,1.316056,11.5558,592.1690
364,1.307608,11.5570,592.1790
365,1.300870,11.5576,592.1890
366,1.293673,11.5583,592.1990
367,1.286215,11.5601,592.2090
368,1.279729,11.5608,592.2191
369,1.271730,11.5614,592.2290
370,1.265200,11.5626,592.2390
371,1.258557,11.5632,592.2490
372,1.250606,11.5651,592.2590
373,1.242879,11.5657,592.2690
374,1.235549,11.5664,592.2791
375,1.230510,11.5676,592.2890
376,1.222506,11.5682,592.2990
377,1.215670,11.5695,592.3090
378,1.210353,11.5707,592.3190
379,1.202813,11.5713,592.3290
380,1.197510,11.5726,592.3391
381,1.190624,11.5732,592.3490
382,1.182397,11.5751,592.3590
383,1.173984,11.5757,592.3690
384,1.164947,11.5769,592.3790
385,1.158698,11.5776,592.3890
386,1.149397,11.5782,592.3990
387,1.142303,11.5800,592.4091
388,1.137376,11.5807,592.4190
389,1.130467,11.5813,592.4290
390,1.123510,11.5825,592.4390
391,1.116030,11.5832,592.4490
392,1.110893,11.5850,592.4590
393,1.102626,11.5856,592.4691
394,1.095471,11.5863,592.4790
395,1.089778,11.5875,592.4890
396,1.081553,11.5881,592.4990
397,1.073968,11.5894,592.5090
398,1.069261,11.5900,592.5190
399,1.062446,11.5913,592.5291
400,1.056175,11.5919,592.5390
401,1.048403,11.5931,592.5490
402,1.041503,11.5950,592.5590
403,1.032224,11.5956,592.5690
404,1.023594,11.5969,592.5790
405,1.016453,11.5975,592.5891
406,1.009773,11.5981,592.5990
407,1.003448,11.6000,592.6090
408,0.995623,11.6006,592.6190
409,0.988487,11.6012,592.6290
410,0.983082,11.6025,592.6390
411,0.976818,11.6031,592.6490
412,0.969785,11.6043,592.6591
413,0.960140,11.6056,592.6690
414,0.953100,11.6062,592.6790
415,0.948525,11.6074,592.6890
416,0.941153,11.6081,592.7000
417,0.932792,11.6093,592.7100
418,0.927236,11.6099,592.7200
419,0.920051,11.6112,592.7300
420,0.912922,11.6118,592.7401
421,0.906124,11.6130,592.7500
422,0.897891,11.6143,592.7600
423,0.891316,11.6155,592.7700
424,0.881931,11.6168,592.7800
425,0.874821,11.6174,592.7900
426,0.869682,11.6180,592.8000
427,0.863418,11.6199,592.8101
428,0.856273,11.6205,592.8200
429,0.849754,11.6211,592.8300
430,0.844127,11.6217,592.8400
431,0.836961,11.6230,592.8500
432,0.829476,11.6242,592.8600
433,0.821983,11.6255,592.8701
434,0.814463,11.6261,592.8800
435,0.807737,11.6267,592.8900
436,0.802422,11.6280,592.9000
437,0.796596,11.6292,592.9100
438,0.790669,11.6298,592.9200
439,0.784106,11.6311,592.9301
440,0.779002,11.6317,592.9400
441,0.772139,11.6330,592.9500
442,0.763234,11.6342,592.9600
443,0.755782,11.6354,592.9700
444,0.749350,11.6367,592.9800
445,0.742661,11.6373,592.9901
446,0.734742,11.6379,593.0000
447,0.729242,11.6392,593.0100
448,0.721728,11.6404,593.0200
449,0.712817,11.6410,593.0300
450,0.708688,11.6417,593.0400
451,0.703388,11.6429,593.0500
452,0.697089,11.6442,593.0601
453,0.688080,11.6454,593.0700
454,0.680407,11.6460,593.0800
455,0.675431,11.6466,593.0900
456,0.668913,11.6479,593.1000
457,0.662958,11.6491,593.1100
458,0.656168,11.6498,593.1201
459,0.648691,11.6510,593.1300
460,0.643507,11.6516,593.1400
461,0.635560,11.6529,593.1500
462,0.628847,11.6541,593.1600
463,0.621041,11.6554,593.1700
464,0.615081,11.6566,593.1801
465,0.608716,11.6572,593.1900
466,0.600423,11.6579,593.2000
467,0.594031,11.6591,593.2100
468,0.588359,11.6603,593.2200
469,0.581658,11.6610,593.2300
470,0.571676,11.6616,593.2401
471,0.564094,11.6628,593.2500
472,0.558586,11.6641,593.2600
473,0.549794,11.6653,593.2700
474,0.541153,11.6659,593.2800
475,0.534524,11.6666,593.2900
476,0.526598,11.6678,593.3000
477,0.518992,11.6691,593.3101
478,0.513082,11.6697,593.3200
479,0.507580,11.6709,593.3300
480,0.498868,11.6715,593.3400
481,0.490185,11.6728,593.3500
482,0.486161,11.6740,593.3600
483,0.478709,11.6753,593.3701
484,0.469009,11.6765,593.3800
485,0.463072,11.6771,593.3900
486,0.456135,11.6778,593.4000
487,0.449951,11.6790,593.4100
488,0.445102,11.6803,593.4200
489,0.440587,11.6809,593.4301
490,0.433149,11.6815,593.4400
491,0.425667,11.6828,593.4500
492,0.421782,11.6840,593.4600
493,0.415242,11.6852,593.4700
494,0.405635,11.6859,593.4800
495,0.400065,11.6865,593.4901
496,0.397173,11.6877,593.5000
497,0.391536,11.6884,593.5100
498,0.383605,11.6896,593.5200
499,0.378613,11.6908,593.5300
500,0.375618,11.6915,593.5400
501,0.368639,11.6927,593.5500
502,0.360774,11.6940,593.5601
503,0.354300,11.6952,593.5700
504,0.348162,11.6958,593.5800
505,0.342745,11.6971,593.5900
506,0.339142,11.6977,593.6000
507,0.334831,11.6990,593.6100
508,0.328375,11.7002,593.6201
509,0.325614,11.7008,593.6300
510,0.321064,11.7014,593.6400
511,0.315158,11.7027,593.6500
512,0.311003,11.7033,593.6600
513,0.304267,11.7052,593.6700
514,0.299205,11.7058,593.6801
515,0.293084,11.7064,593.6900
516,0.287716,11.7077,593.7000
517,0.282693,11.7083,593.7100
518,0.276383,11.7095,593.7200
519,0.269981,11.7108,593.7300
520,0.264349,11.7114,593.7401
521,0.259352,11.7127,593.7500
522,0.254508,11.7133,593.7600
523,0.246879,11.7151,593.7700
524,0.242385,11.7158,593.7800
525,0.234973,11.7170,593.7900
526,0.228756,11.7176,593.8000
527,0.223423,11.7189,593.8101
528,0.220199,11.7201,593.8200
529,0.214534,11.7208,593.8300
530,0.209205,11.7214,593.8400
531,0.203070,11.7226,593.8500
532,0.198193,11.7232,593.8600
533,0.189963,11.7251,593.8701
534,0.184475,11.7257,593.8800
535,0.177746,11.7264,593.8900
536,0.170874,11.7276,593.9000
537,0.165827,11.7282,593.9100
538,0.163479,11.7295,593.9200
539,0.157407,11.7307,593.9301
540,0.150952,11.7313,593.9400
541,0.148840,11.7326,593.9500
542,0.147487,11.7332,593.9600
543,0.143587,11.7351,593.9700
544,0.138506,11.7357,593.9800
545,0.129614,11.7370,593.9901
546,0.120470,11.7376,594.0000
547,0.115020,11.7388,594.0100
548,0.109864,11.7401,594.0200
549,0.100208,11.7407,594.0300
550,0.097622,11.7413,594.0400
551,0.095415,11.7419,594.0500
552,0.092343,11.7432,594.0601
553,0.089191,11.7444,594.0700
554,0.084106,11.7457,594.0800
555,0.079731,11.7463,594.0900
556,0.076888,11.7475,594.1000
557,0.073107,11.7482,594.1100
558,0.067774,11.7494,594.1201
559,0.063119,11.7500,594.1300
560,0.059546,11.7513,594.1400
561,0.055876,11.7519,594.1500
562,0.052532,11.7532,594.1600
563,0.049025,11.7550,594.1700
564,0.044674,11.7557,594.1801
565,0.040044,11.7569,594.1900
566,0.036437,11.7575,594.2000
567,0.022245,11.7588,594.2100
568,0.010423,11.7594,594.2200
569,0.002256,11.7600,594.2300
570,0.002069,11.7613,594.2401
571,-0.004340,11.7619,594.2500
572,-0.010094,11.7631,594.2600
573,-0.013063,11.7644,594.2700
574,-0.017068,11.7656,594.2800
575,-0.022060,11.7662,594.2900
576,-0.027531,11.7669,594.3000
577,-0.030921,11.7681,594.3101
578,-0.032602,11.7694,594.3200
579,-0.035296,11.7700,594.3300
580,-0.040115,11.7712,594.3400
581,-0.045663,11.7718,594.3500
582,-0.059432,11.7731,594.3600
583,-0.069675,11.7743,594.3701
584,-0.074903,11.7756,594.3800
585,-0.080451,11.7762,594.3900
586,-0.087407,11.7774,594.4000
587,-0.094122,11.7787,594.4100
588,-0.099696,11.7793,594.4200
589,-0.102895,11.7799,594.4301
590,-0.103416,11.7812,594.4400
591,-0.108123,11.7818,594.4500
592,-0.117405,11.7831,594.4600
593,-0.123063,11.7843,594.4700
594,-0.126362,11.7856,594.4800
595,-0.134571,11.7862,594.4901
596,-0.140075,11.7868,594.5000
597,-0.144910,11.7880,594.5100
598,-0.149109,11.7893,594.5200
599,-0.156037,11.7899,594.5300
600,-0.161758,11.7905,594.5400
601,-0.168368,11.7918,594.5500
602,-0.174328,11.7930,594.5601
603,-0.176984,11.7943,594.5700
604,-0.181945,11.7955,594.5800
605,-0.189624,11.7961,594.5900
606,-0.195155,11.7968,594.6000
607,-0.199266,11.7986,594.6100
608,-0.202520,11.7993,594.6201
609,-0.209808,11.7999,594.6300
610,-0.215485,11.8011,594.6400
611,-0.218829,11.8017,594.6500
612,-0.225160,11.8030,594.6600
613,-0.232726,11.8042,594.6700
614,-0.237384,11.8049,594.6801
615,-0.242537,11.8061,594.6900
616,-0.247134,11.8067,594.7000
617,-0.250760,11.8080,594.7100
618,-0.255193,11.8086,594.7200
619,-0.260341,11.8098,594.7300
620,-0.265775,11.8111,594.7401
621,-0.270645,11.8117,594.7500
622,-0.275955,11.8130,594.7600
623,-0.282693,11.8142,594.7700
624,-0.286792,11.8155,594.7800
625,-0.291793,11.8161,594.7900
626,-0.298941,11.8167,594.8000
627,-0.305165,11.8179,594.8101
628,-0.308618,11.8192,594.8200
629,-0.313725,11.8198,594.8300
630,-0.319264,11.8211,594.8400
631,-0.324625,11.8217,594.8500
632,-0.328508,11.8229,594.8600
633,-0.332976,11.8242,594.8701
634,-0.338490,11.8248,594.8800
635,-0.343697,11.8260,594.8900
636,-0.348632,11.8267,594.9000
637,-0.353236,11.8279,594.9100
638,-0.359525,11.8285,594.9200
639,-0.364073,11.8298,594.9301
640,-0.368903,11.8310,594.9400
641,-0.374066,11.8317,594.9500
642,-0.378006,11.8329,594.9600
643,-0.384594,11.8341,594.9700
644,-0.390547,11.8354,594.9800
645,-0.394870,11.8360,594.9901
646,-0.398424,11.8366,595.0000
647,-0.402083,11.8379,595.0100
648,-0.407868,11.8385,595.0200
649,-0.411693,11.8398,595.0300
650,-0.417344,11.8410,595.0400
651,-0.423103,11.8416,595.0500
652,-0.426626,11.8429,595.0601
653,-0.431845,11.8435,595.0700
654,-0.437171,11.8447,595.0800
655,-0.445050,11.8460,595.0900
656,-0.449212,11.8466,595.1000
657,-0.451447,11.8479,595.1100
658,-0.457353,11.8485,595.1201
659,-0.460199,11.8497,595.1300
660,-0.464326,11.8510,595.1400
661,-0.469974,11.8516,595.1500
662,-0.474499,11.8528,595.1600
663,-0.481377,11.8541,595.1700
664,-0.487351,11.8553,595.1801
665,-0.492298,11.8560,595.1900
666,-0.495798,11.8566,595.2000
667,-0.499794,11.8578,595.2100
668,-0.505565,11.8585,595.2200
669,-0.509932,11.8597,595.2300
670,-0.514562,11.8609,595.2401
671,-0.519649,11.8616,595.2500
672,-0.524426,11.8628,595.2600
673,-0.530260,11.8634,595.2700
674,-0.533624,11.8647,595.2800
675,-0.540271,11.8653,595.2900
676,-0.544468,11.8666,595.3000
677,-0.546888,11.8678,595.3101
678,-0.551926,11.8684,595.3200
679,-0.556671,11.8697,595.3300
680,-0.561557,11.8703,595.3400
681,-0.565632,11.8715,595.3500
682,-0.569899,11.8728,595.3600
683,-0.576563,11.8740,595.3701
684,-0.581482,11.8753,595.3800
685,-0.586098,11.8759,595.3900
686,-0.590278,11.8765,595.4000
687,-0.594412,11.8778,595.4100
688,-0.600818,11.8784,595.4200
689,-0.605829,11.8796,595.4301
690,-0.610358,11.8803,595.4400
691,-0.614152,11.8815,595.4500
692,-0.618506,11.8821,595.4600
693,-0.625389,11.8834,595.4700
694,-0.628286,11.8846,595.4800
695,-0.632867,11.8853,595.4901
696,-0.637452,11.8865,595.5000
697,-0.642600,11.8871,595.5100
698,-0.647533,11.8884,595.5200
699,-0.650659,11.8896,595.5300
700,-0.655254,11.8902,595.5400
701,-0.658730,11.8915,595.5500
702,-0.662418,11.8921,595.5601
703,-0.669535,11.8940,595.5700
704,-0.674253,11.8946,595.5800
705,-0.680084,11.8952,595.5900
706,-0.684545,11.8965,595.6000
707,-0.688417,11.8971,595.6100
708,-0.691700,11.8983,595.6201
709,-0.696820,11.8996,595.6300
710,-0.703163,11.9002,595.6400
711,-0.705364,11.9015,595.6500
712,-0.709284,11.9021,595.6600
713,-0.715586,11.9033,595.6700
714,-0.719638,11.9046,595.6801
715,-0.724412,11.9052,595.6900
716,-0.729292,11.9064,595.7000
717,-0.734529,11.9071,595.7100
718,-0.738438,11.9083,595.7200
719,-0.741740,11.9096,595.7300
720,-0.748363,11.9102,595.7401
721,-0.752558,11.9114,595.7500
722,-0.756252,11.9121,595.7600
723,-0.761372,11.9133,595.7700
724,-0.766374,11.9145,595.7800
725,-0.771080,11.9152,595.7900
726,-0.775616,11.9164,595.8000
727,-0.781038,11.9170,595.8101
728,-0.784985,11.9183,595.8200
729,-0.788716,11.9195,595.8300
730,-0.793863,11.9202,595.8400
731,-0.797936,11.9214,595.8500
732,-0.801227,11.9220,595.8600
733,-0.804941,11.9233,595.8701
734,-0.810851,11.9245,595.8800
735,-0.816088,11.9251,595.8900
736,-0.818688,11.9264,595.9000
737,-0.824150,11.9270,595.9100
738,-0.829233,11.9283,595.9200
739,-0.832867,11.9289,595.9301
740,-0.836673,11.9301,595.9400
741,-0.841237,11.9308,595.9500
742,-0.847391,11.9320,595.9600
743,-0.849864,11.9332,595.9700
744,-0.854922,11.9345,595.9800
745,-0.861719,11.9351,595.9901
746,-0.866575,11.9364,596.0000
747,-0.869956,11.9370,596.0100
748,-0.871146,11.9382,596.0200
749,-0.872144,11.9395,596.0300
750,-0.875420,11.9401,596.0400
751,-0.877868,11.9407,596.0500
752,-0.881503,11.9420,596.0601
753,-0.885216,11.9432,596.0700
754,-0.890865,11.9445,596.0800
755,-0.895752,11.9451,596.0900
756,-0.899243,11.9463,596.1000
757,-0.903428,11.9470,596.1100
758,-0.907884,11.9482,596.1201
759,-0.913283,11.9488,596.1300
760,-0.917555,11.9501,596.1400
761,-0.920304,11.9507,596.1500
762,-0.925256,11.9513,596.1600
763,-0.929268,11.9532,596.1700
764,-0.933411,11.9544,596.1801
765,-0.939109,11.9551,596.1900
766,-0.943982,11.9563,596.2000
767,-0.949390,11.9569,596.2100
768,-0.953166,11.9582,596.2200
769,-0.957674,11.9588,596.2300
770,-0.961006,11.9601,596.2401
771,-0.963612,11.9607,596.2500
772,-0.969689,11.9613,596.2600
773,-0.972712,11.9632,596.2700
774,-0.975537,11.9644,596.2800
775,-0.978595,11.9650,596.2900
776,-0.983311,11.9657,596.3000
777,-0.987596,11.9663,596.3101
778,-0.991071,11.9682,596.3200
779,-0.995630,11.9688,596.3300
780,-1.000893,11.9700,596.3400
781,-1.003386,11.9707,596.3500
782,-1.007148,11.9713,596.3600
783,-1.012069,11.9732,596.3701
784,-1.016376,11.9744,596.3800
785,-1.019042,11.9750,596.3900
786,-1.024536,11.9763,596.4000
787,-1.030283,11.9769,596.4100
788,-1.032542,11.9781,596.4200
789,-1.036049,11.9788,596.4301
790,-1.040316,11.9800,596.4400
791,-1.044281,11.9806,596.4500
792,-1.047134,11.9813,596.4600
793,-1.050381,11.9831,596.4700
794,-1.056203,11.9838,596.4800
795,-1.059453,11.9850,596.4901
796,-1.063351,11.9856,596.5000
797,-1.068427,11.9869,596.5100
798,-1.072453,11.9881,596.5200
799,-1.076364,11.9887,596.5300
800,-1.079895,11.9900,596.5400
801,-1.083956,11.9906,596.5500
802,-1.087017,11.9909,596.5601
803,-1.090896,11.9922,596.5700
804,-1.095936,11.9944,596.5800
805,-1.099518,11.9950,596.5900
806,-1.104061,11.9956,596.6000
807,-1.107325,11.9968,596.6100
808,-1.110968,11.9981,596.6201
809,-1.112638,11.9987,596.6300
810,-1.115607,12.0000,596.6400
811,-1.122154,12.0006,596.6500
812,-1.125273,12.0009,596.6600
813,-1.126778,12.0021,596.6700
814,-1.129682,12.0037,596.6801
815,-1.133311,12.0050,596.6900
816,-1.138618,12.0056,596.7000
817,-1.142355,12.0068,596.7100
818,-1.145093,12.0081,596.7200
819,-1.146147,12.0087,596.7300
820,-1.149736,12.0099,596.7401
821,-1.154803,12.0103,596.7500
822,-1.157758,12.0109,596.7600
823,-1.160627,12.0121,596.7700
824,-1.165267,12.0137,596.7800
825,-1.169051,12.0149,596.7900
826,-1.172315,12.0156,596.8000
827,-1.175684,12.0168,596.8101
828,-1.179965,12.0181,596.8200
829,-1.182357,12.0187,596.8300
830,-1.184976,12.0193,596.8400
831,-1.188695,12.0202,596.8500
832,-1.191906,12.0209,596.8600
833,-1.194541,12.0221,596.8701
834,-1.198106,12.0237,596.8800
835,-1.201606,12.0249,596.8900
836,-1.204305,12.0255,596.9000
837,-1.206591,12.0268,596.9100
838,-1.212677,12.0274,596.9200
839,-1.216334,12.0280,596.9301
840,-1.218188,12.0293,596.9400
841,-1.218953,12.0302,596.9500
842,-1.220730,12.0308,596.9600
843,-1.223259,12.0330,596.9700
844,-1.225857,12.0337,596.9800
845,-1.229549,12.0349,596.9901
846,-1.229960,12.0355,597.0000
847,-1.229348,12.0368,597.0100
848,-1.233554,12.0380,597.0200
849,-1.236993,12.0383,597.0300
850,-1.238546,12.0393,597.0400
851,-1.240522,12.0402,597.0500
852,-1.243423,12.0408,597.0601
853,-1.247075,12.0418,597.0700
854,-1.251695,12.0430,597.0800
855,-1.256046,12.0443,597.0900
856,-1.257515,12.0452,597.1000
857,-1.258824,12.0458,597.1100
858,-1.262488,12.0468,597.1201
859,-1.266306,12.0480,597.1300
860,-1.271134,12.0493,597.1400
861,-1.274994,12.0499,597.1500
862,-1.277148,12.0505,597.1600
863,-1.280501,12.0517,597.1700
864,-1.285338,12.0530,597.1801
865,-1.289886,12.0542,597.1900
866,-1.292750,12.0552,597.2000
867,-1.296245,12.0561,597.2100
868,-1.300849,12.0574,597.2200
869,-1.304157,12.0583,597.2300
870,-1.308191,12.0592,597.2401
871,-1.311099,12.0602,597.2500
872,-1.314337,12.0608,597.2600
873,-1.318300,12.0617,597.2700
874,-1.322011,12.0630,597.2800
875,-1.326320,12.0642,597.2900
876,-1.329271,12.0652,597.3000
877,-1.332796,12.0658,597.3101
878,-1.337421,12.0667,597.3200
879,-1.340098,12.0680,597.3300
880,-1.343093,12.0689,597.3400
881,-1.346421,12.0695,597.3500
882,-1.349689,12.0705,597.3600
883,-1.353521,12.0717,597.3701
884,-1.357758,12.0729,597.3800
885,-1.362967,12.0742,597.3900
886,-1.366928,12.0751,597.4000
887,-1.370606,12.0761,597.4100
888,-1.374248,12.0770,597.4200
889,-1.376488,12.0779,597.4301
890,-1.380124,12.0789,597.4400
891,-1.384286,12.0798,597.4500
892,-1.386855,12.0807,597.4600
893,-1.389277,12.0817,597.4700
894,-1.392532,12.0829,597.4800
895,-1.397606,12.0839,597.4901
896,-1.401455,12.0848,597.5000
897,-1.403870,12.0857,597.5100
898,-1.406907,12.0867,597.5200
899,-1.409399,12.0879,597.5300
900,-1.411342,12.0889,597.5400
901,-1.415525,12.0895,597.5500
902,-1.417657,12.0904,597.5601
903,-1.418871,12.0917,597.5700
904,-1.422782,12.0929,597.5800
905,-1.425301,12.0942,597.5900
906,-1.425148,12.0951,597.6000
907,-1.425058,12.0960,597.6100
908,-1.428160,12.0970,597.6201
909,-1.431796,12.0979,597.6300
910,-1.434211,12.0988,597.6400
911,-1.437634,12.0998,597.6500
912,-1.441515,12.1007,597.6600
913,-1.443072,12.1016,597.6700
914,-1.446540,12.1029,597.6801
915,-1.450161,12.1038,597.6900
916,-1.452441,12.1048,597.7000
917,-1.455775,12.1057,597.7100
918,-1.459521,12.1066,597.7200
919,-1.462979,12.1079,597.7300
920,-1.464246,12.1088,597.7401
921,-1.468137,12.1094,597.7500
922,-1.471648,12.1104,597.7600
923,-1.473634,12.1116,597.7700
924,-1.477391,12.1129,597.7800
925,-1.481506,12.1141,597.7900
926,-1.485270,12.1151,597.8000
927,-1.487868,12.1157,597.8101
928,-1.490685,12.1166,597.8200
929,-1.496341,12.1179,597.8300
930,-1.497342,12.1188,597.8400
931,-1.497370,12.1197,597.8500
932,-1.491387,12.1207,597.8600
933,-1.488272,12.1216,597.8701
934,-1.488768,12.1229,597.8800
935,-1.489727,12.1238,597.8900
936,-1.494894,12.1247,597.9000
937,-1.497012,12.1257,597.9100
938,-1.499030,12.1266,597.9200
939,-1.504746,12.1279,597.9301
940,-1.505249,12.1288,597.9400
941,-1.506051,12.1294,597.9500
942,-1.508062,12.1304,597.9600
943,-1.511386,12.1316,597.9700
944,-1.514980,12.1329,597.9800
945,-1.518120,12.1338,597.9901
946,-1.524099,12.1347,598.0000
947,-1.526650,12.1357,598.0100
948,-1.528202,12.1366,598.0200
949,-1.532261,12.1378,598.0300
950,-1.535029,12.1388,598.0400
951,-1.537622,12.1397,598.0500
952,-1.540800,12.1407,598.0601
953,-1.544452,12.1416,598.0700
954,-1.549231,12.1428,598.0800
955,-1.549776,12.1438,598.0900
956,-1.553164,12.1447,598.1000
957,-1.556860,12.1456,598.1100
958,-1.559095,12.1466,598.1201
959,-1.563180,12.1475,598.1300
960,-1.565125,12.1485,598.1400
961,-1.569684,12.1494,598.1500
962,-1.572341,12.1503,598.1600
963,-1.576002,12.1516,598.1700
964,-1.578993,12.1528,598.1801
965,-1.581244,12.1538,598.1900
966,-1.586790,12.1547,598.2000
967,-1.588822,12.1556,598.2100
968,-1.591454,12.1566,598.2200
969,-1.595679,12.1578,598.2300
970,-1.597929,12.1587,598.2401
971,-1.602214,12.1597,598.2500
972,-1.604522,12.1606,598.2600
973,-1.608420,12.1616,598.2700
974,-1.612970,12.1628,598.2800
975,-1.615069,12.1637,598.2900
976,-1.618459,12.1647,598.3000
977,-1.622359,12.1656,598.3101
978,-1.627302,12.1665,598.3200
979,-1.629434,12.1675,598.3300
980,-1.630133,12.1684,598.3400
981,-1.635200,12.1693,598.3500
982,-1.637524,12.1700,598.3600
983,-1.640587,12.1712,598.3701
984,-1.645004,12.1728,598.3800
985,-1.648160,12.1737,598.3900
986,-1.651712,12.1747,598.4000
987,-1.654347,12.1756,598.4100
988,-1.659011,12.1765,598.4200
989,-1.662691,12.1775,598.4301
990,-1.664054,12.1784,598.4400
991,-1.667154,12.1796,598.4500
992,-1.669532,12.1803,598.4600
993,-1.672474,12.1812,598.4700
994,-1.675296,12.1825,598.4800
995,-1.679266,12.1834,598.4901
996,-1.683105,12.1846,598.5000
997,-1.684964,12.1853,598.5100
998,-1.688494,12.1862,598.5200
999,-1.692897,12.1874,598.5300
1000,-1.694122,12.1884,598.5400
1001,-1.697512,12.1893,598.5500
1002,-1.701001,12.1899,598.5601
1003,-1.703416,12.1912,598.5700
1004,-1.706510,12.1924,598.5800
1005,-1.710797,12.1934,598.5900
1006,-1.714849,12.1946,598.6000
1007,-1.716982,12.1955,598.6100
1008,-1.720641,12.1959,598.6201
1009,-1.724136,12.1974,598.6300
1010,-1.726584,12.1984,598.6400
1011,-1.729298,12.1993,598.6500
1012,-1.732934,12.1999,598.6600
1013,-1.737052,12.2012,598.6700
1014,-1.738471,12.2024,598.6801
1015,-1.742203,12.2033,598.6900
1016,-1.747538,12.2043,598.7000
1017,-1.748712,12.2046,598.7100
1018,-1.749993,12.2052,598.7200
1019,-1.754459,12.2074,598.7300
1020,-1.757580,12.2083,598.7401
1021,-1.760297,12.2093,598.7500
1022,-1.762761,12.2099,598.7600
1023,-1.767241,12.2108,598.7700
1024,-1.770026,12.2121,598.7800
1025,-1.772937,12.2133,598.7900
1026,-1.777241,12.2139,598.8000
1027,-1.781094,12.2152,598.8101
1028,-1.783460,12.2158,598.8200
1029,-1.786472,12.2174,598.8300
1030,-1.791216,12.2183,598.8400
1031,-1.791845,12.2193,598.8500
1032,-1.793727,12.2199,598.8600
1033,-1.798958,12.2208,598.8701
1034,-1.800323,12.2221,598.8800
1035,-1.800271,12.2233,598.8900
1036,-1.798373,12.2239,598.9000
1037,-1.794641,12.2246,598.9100
1038,-1.794351,12.2252,598.9200
1039,-1.796933,12.2271,598.9301
1040,-1.801803,12.2283,598.9400
1041,-1.804649,12.2292,598.9500
1042,-1.805462,12.2299,598.9600
1043,-1.810891,12.2308,598.9700
1044,-1.814847,12.2321,598.9800
1045,-1.816967,12.2327,598.9901
1046,-1.818747,12.2339,599.0000
1047,-1.822357,12.2352,599.0100
1048,-1.826271,12.2358,599.0200
1049,-1.826491,12.2370,599.0300
1050,-1.829345,12.2383,599.0400
1051,-1.832563,12.2392,599.0500
1052,-1.833914,12.2399,599.0601
1053,-1.837215,12.2408,599.0700
1054,-1.842023,12.2420,599.0800
1055,-1.845137,12.2427,599.0900
1056,-1.846703,12.2439,599.1000
1057,-1.848864,12.2445,599.1100
1058,-1.852338,12.2458,599.1201
1059,-1.855060,12.2464,599.1300
1060,-1.858583,12.2477,599.1400
1061,-1.862069,12.2492,599.1500
1062,-1.864047,12.2498,599.1600
1063,-1.866678,12.2501,599.1700
1064,-1.869925,12.2514,599.1801
1065,-1.873806,12.2526,599.1900
1066,-1.875233,12.2539,599.2000
1067,-1.879271,12.2545,599.2100
1068,-1.883533,12.2558,599.2200
1069,-1.886329,12.2570,599.2300
1070,-1.888957,12.2576,599.2401
1071,-1.891307,12.2589,599.2500
1072,-1.892920,12.2595,599.2600
1073,-1.896075,12.2601,599.2700
1074,-1.899172,12.2614,599.2800
1075,-1.901901,12.2626,599.2900
1076,-1.904050,12.2639,599.3000
1077,-1.906226,12.2645,599.3101
1078,-1.910442,12.2657,599.3200
1079,-1.912579,12.2664,599.3300
1080,-1.916582,12.2676,599.3400
1081,-1.919154,12.2689,599.3500
1082,-1.920626,12.2695,599.3600
1083,-1.923248,12.2701,599.3701
1084,-1.926792,12.2714,599.3800
1085,-1.929963,12.2726,599.3900
1086,-1.931541,12.2739,599.4000
1087,-1.935270,12.2745,599.4100
1088,-1.939142,12.2757,599.4200
1089,-1.939605,12.2764,599.4301
1090,-1.939879,12.2776,599.4400
1091,-1.940793,12.2789,599.4500
1092,-1.944571,12.2795,599.4600
1093,-1.947190,12.2801,599.4700
1094,-1.948628,12.2814,599.4800
1095,-1.945976,12.2826,599.4901
1096,-1.946254,12.2839,599.5000
1097,-1.948031,12.2845,599.5100
1098,-1.948983,12.2857,599.5200
1099,-1.952408,12.2863,599.5300
1100,-1.955020,12.2876,599.5400
1101,-1.957697,12.2882,599.5500
1102,-1.959904,12.2895,599.5601
1103,-1.962132,12.2901,599.5700
1104,-1.965714,12.2913,599.5800
1105,-1.967987,12.2926,599.5900
1106,-1.969612,12.2938,599.6000
1107,-1.970896,12.2945,599.6100
1108,-1.970376,12.2957,599.6201
1109,-1.971663,12.2963,599.6300
1110,-1.972958,12.2976,599.6400
1111,-1.975392,12.2988,599.6500
1112,-1.977645,12.2995,599.6600
1113,-1.979843,12.3001,599.6700
1114,-1.983912,12.3013,599.6801
1115,-1.985993,12.3026,599.6900
1116,-1.988564,12.3038,599.7000
1117,-1.991506,12.3045,599.7100
1118,-1.994433,12.3057,599.7200
1119,-1.996937,12.3063,599.7300
1120,-1.999053,12.3076,599.7401
1121,-2.001321,12.3082,599.7500
1122,-2.004103,12.3094,599.7600
1123,-2.007444,12.3101,599.7700
1124,-2.011524,12.3113,599.7800
1125,-2.013486,12.3126,599.7900
1126,-2.015080,12.3138,599.8000
1127,-2.019042,12.3144,599.8101
1128,-2.023231,12.3157,599.8200
1129,-2.026224,12.3163,599.8300
1130,-2.027026,12.3176,599.8400
1131,-2.029175,12.3188,599.8500
1132,-2.031828,12.3194,599.8600
1133,-2.033914,12.3201,599.8701
1134,-2.038272,12.3213,599.8800
1135,-2.041087,12.3225,599.8900
1136,-2.042595,12.3238,599.9000
1137,-2.045053,12.3244,599.9100
1138,-2.047585,12.3257,599.9200
1139,-2.050248,12.3263,599.9301
1140,-2.051085,12.3275,599.9400
1141,-2.055815,12.3282,599.9500
1142,-2.058141,12.3294,599.9600
1143,-2.059850,12.3300,599.9700
1144,-2.062958,12.3307,599.9800
1145,-2.066591,12.3325,599.9901
1146,-2.068543,12.3338,600.0000
1147,-2.069182,12.3344,600.0100
1148,-2.070975,12.3357,600.0200
1149,-2.073047,12.3363,600.0300
1150,-2.073026,12.3375,600.0400
1151,-2.074230,12.3388,600.0500
1152,-2.072235,12.3394,600.0601
1153,-2.070204,12.3400,600.0700
1154,-2.071489,12.3407,600.0800
1155,-2.075102,12.3425,600.0900
1156,-2.077428,12.3432,600.1000
1157,-2.078015,12.3444,600.1100
1158,-2.080851,12.3450,600.1201
1159,-2.085387,12.3463,600.1300
1160,-2.087414,12.3475,600.1400
1161,-2.089037,12.3481,600.1500
1162,-2.092120,12.3494,600.1600
1163,-2.093825,12.3500,600.1700
1164,-2.097538,12.3506,600.1801
1165,-2.100132,12.3525,600.1900
1166,-2.101951,12.3538,600.2000
1167,-2.103145,12.3544,600.2100
1168,-2.105399,12.3556,600.2200
1169,-2.107700,12.3563,600.2300
1170,-2.108971,12.3575,600.2401
1171,-2.111459,12.3581,600.2500
1172,-2.113629,12.3594,600.2600
1173,-2.111534,12.3600,600.2700
1174,-2.111349,12.3613,600.2800
1175,-2.113846,12.3625,600.2900
1176,-2.117026,12.3631,600.3000
1177,-2.118090,12.3644,600.3101
1178,-2.120547,12.3650,600.3200
1179,-2.123496,12.3662,600.3300
1180,-2.125088,12.3675,600.3400
1181,-2.125948,12.3681,600.3500
1182,-2.129084,12.3694,600.3600
1183,-2.131824,12.3700,600.3701
1184,-2.134312,12.3712,600.3800
1185,-2.138489,12.3725,600.3900
1186,-2.140568,12.3737,600.4000
1187,-2.142410,12.3744,600.4100
1188,-2.143149,12.3756,600.4200
1189,-2.145649,12.3762,600.4301
1190,-2.148636,12.3775,600.4400
1191,-2.149792,12.3781,600.4500
1192,-2.152576,12.3794,600.4600
1193,-2.153865,12.3800,600.4700
1194,-2.155027,12.3812,600.4800
1195,-2.157800,12.3825,600.4901
1196,-2.159713,12.3831,600.5000
1197,-2.161780,12.3843,600.5100
1198,-2.160606,12.3850,600.5200
1199,-2.157178,12.3862,600.5300
1200,-2.156989,12.3875,600.5400
1201,-2.155527,12.3881,600.5500
1202,-2.158443,12.3894,600.5601
1203,-2.161798,12.3900,600.5700
1204,-2.162457,12.3912,600.5800
1205,-2.162822,12.3925,600.5900
1206,-2.157496,12.3937,600.6000
1207,-2.148506,12.3944,600.6100
1208,-2.146333,12.3950,600.6201
1209,-2.146799,12.3962,600.6300
1210,-2.147882,12.3975,600.6400
1211,-2.149785,12.3981,600.6500
1212,-2.143626,12.3994,600.6600
1213,-2.136075,12.4000,600.6700
1214,-2.134725,12.4012,600.6801
1215,-2.136594,12.4025,600.6900
1216,-2.138129,12.4031,600.7000
1217,-2.140271,12.4044,600.7100
1218,-2.142684,12.4050,600.7200
1219,-2.145272,12.4062,600.7300
1220,-2.148740,12.4075,600.7401
1221,-2.150515,12.4081,600.7500
1222,-2.153002,12.4094,600.7600
1223,-2.153530,12.4100,600.7700
1224,-2.155679,12.4112,600.7800
1225,-2.160045,12.4125,600.7900
1226,-2.160197,12.4137,600.8000
1227,-2.163363,12.4143,600.8101
1228,-2.166086,12.4150,600.8200
1229,-2.168387,12.4162,600.8300
1230,-2.170290,12.4175,600.8400
1231,-2.171003,12.4181,600.8500
1232,-2.174167,12.4193,600.8600
1233,-2.173776,12.4200,600.8701
1234,-2.163014,12.4212,600.8800
1235,-2.155670,12.4225,600.8900
1236,-2.151804,12.4231,600.9000
1237,-2.152165,12.4244,600.9100
1238,-2.154968,12.4250,600.9200
1239,-2.158270,12.4262,600.9301
1240,-2.160961,12.4268,600.9400
1241,-2.160893,12.4281,600.9500
1242,-2.163540,12.4293,600.9600
1243,-2.166848,12.4300,600.9700
1244,-2.169448,12.4312,600.9800
1245,-2.173575,12.4325,600.9901
1246,-2.174817,12.4337,601.0000
1247,-2.177968,12.4343,601.0100
1248,-2.179846,12.4350,601.0200
1249,-2.183224,12.4362,601.0300
1250,-2.185256,12.4375,601.0400
1251,-2.185558,12.4381,601.0500
1252,-2.189560,12.4393,601.0601
1253,-2.191688,12.4400,601.0700
1254,-2.191026,12.4412,601.0800
1255,-2.192553,12.4418,601.0900
1256,-2.194375,12.4431,601.1000
1257,-2.195971,12.4443,601.1100
1258,-2.197243,12.4450,601.1201
1259,-2.200837,12.4462,601.1300
1260,-2.205090,12.4468,601.1400
1261,-2.203856,12.4481,601.1500
1262,-2.206726,12.4493,601.1600
1263,-2.209488,12.4499,601.1700
1264,-2.212182,12.4512,601.1801
1265,-2.215209,12.4524,601.1900
1266,-2.216874,12.4537,601.2000
1267,-2.218307,12.4543,601.2100
1268,-2.219736,12.4549,601.2200
1269,-2.224475,12.4562,601.2300
1270,-2.226872,12.4568,601.2401
1271,-2.226339,12.4581,601.2500
1272,-2.229537,12.4593,601.2600
1273,-2.233058,12.4599,601.2700
1274,-2.235266,12.4612,601.2800
1275,-2.236963,12.4618,601.2900
1276,-2.239907,12.4631,601.3000
1277,-2.242322,12.4643,601.3101
1278,-2.241910,12.4649,601.3200
1279,-2.244622,12.4662,601.3300
1280,-2.247835,12.4668,601.3400
1281,-2.247740,12.4680,601.3500
1282,-2.250115,12.4687,601.3600
1283,-2.253545,12.4699,601.3701
1284,-2.256165,12.4712,601.3800
1285,-2.256556,12.4718,601.3900
1286,-2.259088,12.4737,601.4000
1287,-2.262752,12.4743,601.4100
1288,-2.262820,12.4749,601.4200
1289,-2.266243,12.4762,601.4301
1290,-2.270051,12.4768,601.4400
1291,-2.271426,12.4780,601.4500
1292,-2.271875,12.4793,601.4600
1293,-2.272453,12.4799,601.4700
1294,-2.276107,12.4812,601.4800
1295,-2.278219,12.4818,601.4901
1296,-2.280273,12.4830,601.5000
1297,-2.283650,12.4843,601.5100
1298,-2.284737,12.4849,601.5200
1299,-2.287005,12.4862,601.5300
1300,-2.290454,12.4868,601.5400
1301,-2.292829,12.4880,601.5500
