Repository: lloxxa/DOI-10.3389-fphy.2024.1412352

# Sucker analysis

This project studies the adhesion of arrays of millimeter-sized suction cups made from polydimethylsiloxane. Repository contains both data obtained in this project and code used to analyse said data.

## <a name="Measurements"></a> Measurements

All measurements were performed using an Anton Paar MCR-501 rheometer. A glass plate accessory (P-PTD120/GL) was used as a countersurface to the suction cups. Samples were glued to a custom-made 3D-printed probe. A sample was placed on the countersurface with the cups facing down after which glue was placed on the sample (1).

File: Raw data/Million/4Bover/cup_322_app.csv
Data stamp = , 24-04-2022 01:14:05 629

Calibration Values: 
Slope = , 26.54  , g/V
Offset Voltage at no contact = , -0.501760 , V 

No , Time , Stage Position ,   Mass , Force 
   ,  (s) ,      (mm)      ,   (g)  , (mN)  

1 ,3.4417 ,3.29999 ,0.63068 ,6.18825 
2 ,6.7927 ,3.09993 ,0.61015 ,5.98678 
3 ,10.0960 ,2.89992 ,0.61699 ,6.05394 
4 ,13.4272 ,2.69989 ,0.63410 ,6.22183 
5 ,16.7392 ,2.49983 ,0.61699 ,6.05394 
6 ,20.0347 ,2.29982 ,0.60673 ,5.95320 
7 ,23.3277 ,2.09978 ,0.61357 ,6.02036 
8 ,26.6510 ,1.89975 ,0.62726 ,6.15467 
9 ,29.9773 ,1.69971 ,0.62042 ,6.08752 
10 ,33.2978 ,1.49968 ,0.95921 ,9.41177 
11 ,35.5889 ,1.39966 ,1.46911 ,14.41493 
12 ,37.2996 ,1.34964 ,1.60942 ,15.79164 
13 ,39.0083 ,1.29964 ,1.80791 ,17.73919 
14 ,40.7175 ,1.24962 ,2.07484 ,20.35829 
15 ,42.4383 ,1.19960 ,2.15355 ,21.13059 
16 ,44.1528 ,1.14960 ,2.39652 ,23.51465 
17 ,45.8688 ,1.09958 ,2.55394 ,25.05926 
18 ,47.6093 ,1.04956 ,2.62238 ,25.73082 
19 ,49.3446 ,0.99953 ,2.92011 ,28.65213 
20 ,51.0545 ,0.94951 ,3.31708 ,32.54722 
21 ,52.7647 ,0.89949 ,3.72774 ,36.57661 
22 ,54.4925 ,0.84943 ,4.11787 ,40.40454 
23 ,56.2281 ,0.79944 ,4.51826 ,44.33320 
24 ,57.9673 ,0.74942 ,4.94261 ,48.49691 
25 ,59.6982 ,0.69939 ,5.39776 ,52.96282 

Plateau measurements: 

No , Time , Stage Position ,   Mass , Force 
   ,  (s) ,      (mm)      ,   (g)  , (mN)  

1 ,0.01 ,0.6994 ,5.405 ,53.0 
2 ,0.40 ,0.6994 ,5.381 ,52.8 
3 ,0.77 ,0.6994 ,5.391 ,52.9 
4 ,1.14 ,0.6994 ,5.370 ,52.7 
5 ,1.50 ,0.6994 ,5.377 ,52.8 
6 ,1.91 ,0.6994 ,5.367 ,52.7 
7 ,2.29 ,0.6994 ,5.384 ,52.8 
8 ,2.65 ,0.6994 ,5.360 ,52.6 
9 ,3.02 ,0.6994 ,5.370 ,52.7 
10 ,3.40 ,0.6994 ,5.364 ,52.6 
11 ,3.75 ,0.6994 ,5.353 ,52.5 
12 ,4.11 ,0.6994 ,5.364 ,52.6 
13 ,4.48 ,0.6994 ,5.367 ,52.7 
14 ,4.87 ,0.6994 ,5.367 ,52.7 
15 ,5.22 ,0.6994 ,5.367 ,52.7 
16 ,5.62 ,0.6994 ,5.346 ,52.5 
17 ,5.98 ,0.6994 ,5.346 ,52.5 
18 ,6.35 ,0.6994 ,5.343 ,52.4 
19 ,6.73 ,0.6994 ,5.357 ,52.6 
20 ,7.09 ,0.6994 ,5.350 ,52.5 
21 ,7.47 ,0.6994 ,5.336 ,52.4 
22 ,7.86 ,0.6994 ,5.340 ,52.4 
23 ,8.25 ,0.6994 ,5.336 ,52.4 
24 ,8.61 ,0.6994 ,5.357 ,52.6 
25 ,8.98 ,0.6994 ,5.350 ,52.5 
26 ,9.36 ,0.6994 ,5.333 ,52.3 
27 ,9.75 ,0.6994 ,5.346 ,52.5 
28 ,10.12 ,0.6994 ,5.346 ,52.5 
29 ,10.50 ,0.6994 ,5.343 ,52.4 
30 ,10.88 ,0.6994 ,5.346 ,52.5 
31 ,11.26 ,0.6994 ,5.346 ,52.5 
32 ,11.65 ,0.6994 ,5.350 ,52.5 
33 ,12.02 ,0.6994 ,5.350 ,52.5 
34 ,12.38 ,0.6994 ,5.329 ,52.3 
35 ,12.77 ,0.6994 ,5.340 ,52.4 
36 ,13.14 ,0.6994 ,5.336 ,52.4 
37 ,13.52 ,0.6994 ,5.340 ,52.4 
38 ,13.89 ,0.6994 ,5.333 ,52.3 
39 ,14.27 ,0.6994 ,5.340 ,52.4 
40 ,14.67 ,0.6994 ,5.322 ,52.2 
41 ,15.06 ,0.6994 ,5.333 ,52.3 
42 ,15.44 ,0.6994 ,5.336 ,52.4 
43 ,15.79 ,0.6994 ,5.329 ,52.3 
44 ,16.15 ,0.6994 ,5.343 ,52.4 
45 ,16.54 ,0.6994 ,5.336 ,52.4 
46 ,16.92 ,0.6994 ,5.343 ,52.4 
47 ,17.29 ,0.6994 ,5.336 ,52.4 
48 ,17.67 ,0.6994 ,5.326 ,52.3 
49 ,18.05 ,0.6994 ,5.326 ,52.3 
50 ,18.44 ,0.6994 ,5.322 ,52.2 
51 ,18.82 ,0.6994 ,5.343 ,52.4 
52 ,19.21 ,0.6994 ,5.319 ,52.2 
53 ,19.60 ,0.6994 ,5.322 ,52.2 
54 ,19.95 ,0.6994 ,5.336 ,52.4 
55 ,20.34 ,0.6994 ,5.343 ,52.4 
56 ,20.72 ,0.6994 ,5.316 ,52.2 
57 ,21.11 ,0.6994 ,5.312 ,52.1 
58 ,21.48 ,0.6994 ,5.316 ,52.2 
59 ,21.87 ,0.6994 ,5.340 ,52.4 
60 ,22.24 ,0.6994 ,5.316 ,52.2 
61 ,22.62 ,0.6994 ,5.322 ,52.2 
62 ,22.98 ,0.6994 ,5.312 ,52.1 
63 ,23.37 ,0.6994 ,5.309 ,52.1 
64 ,23.73 ,0.6994 ,5.336 ,52.4 
65 ,24.11 ,0.6994 ,5.319 ,52.2 
66 ,24.48 ,0.6994 ,5.316 ,52.2 
67 ,24.85 ,0.6994 ,5.309 ,52.1 
68 ,25.21 ,0.6994 ,5.322 ,52.2 
69 ,25.58 ,0.6994 ,5.336 ,52.4 
70 ,25.95 ,0.6994 ,5.329 ,52.3 
71 ,26.32 ,0.6994 ,5.312 ,52.1 
72 ,26.67 ,0.6994 ,5.322 ,52.2 
73 ,27.03 ,0.6994 ,5.305 ,52.1 
74 ,27.40 ,0.6994 ,5.322 ,52.2 
75 ,27.81 ,0.6994 ,5.329 ,52.3 
76 ,28.18 ,0.6994 ,5.326 ,52.3 
77 ,28.55 ,0.6994 ,5.322 ,52.2 
78 ,28.92 ,0.6994 ,5.336 ,52.4 
79 ,29.29 ,0.6994 ,5.312 ,52.1 
80 ,29.66 ,0.6994 ,5.333 ,52.3 
81 ,30.04 ,0.6994 ,5.322 ,52.2 
82 ,30.43 ,0.6994 ,5.302 ,52.0 
83 ,30.82 ,0.6994 ,5.302 ,52.0 
84 ,31.21 ,0.6994 ,5.312 ,52.1 
85 ,31.58 ,0.6994 ,5.319 ,52.2 
86 ,31.95 ,0.6994 ,5.312 ,52.1 
87 ,32.32 ,0.6994 ,5.312 ,52.1 
88 ,32.68 ,0.6994 ,5.316 ,52.2 
89 ,33.06 ,0.6994 ,5.305 ,52.1 
90 ,33.43 ,0.6994 ,5.326 ,52.3 
91 ,33.79 ,0.6994 ,5.312 ,52.1 
92 ,34.15 ,0.6994 ,5.319 ,52.2 
93 ,34.54 ,0.6994 ,5.322 ,52.2 
94 ,34.90 ,0.6994 ,5.322 ,52.2 
95 ,35.27 ,0.6994 ,5.319 ,52.2 
96 ,35.64 ,0.6994 ,5.299 ,52.0 
97 ,36.03 ,0.6994 ,5.299 ,52.0 
98 ,36.39 ,0.6994 ,5.326 ,52.3 
99 ,36.78 ,0.6994 ,5.316 ,52.2 
100 ,37.14 ,0.6994 ,5.309 ,52.1

File: Raw data/Million/4Bover/cup_323_ret.csv (part 1 of 2)
Data stamp = , 24-04-2022 01:22:15 001

Calibration Values: 
Slope = , 26.54 , g/V 
Offset Voltage at no contact = , -0.501760 , V 

No , Time , Stage Position ,   Mass , Force 
   ,  (s) ,      (mm)      ,   (g)  , (mN)  

1 ,0.0000 ,0.69945 ,5.32247 ,52.22410 
2 ,0.2151 ,0.69952 ,5.33274 ,52.32484 
3 ,0.6475 ,0.70100 ,5.32589 ,52.25768 
4 ,0.8394 ,0.70270 ,5.31563 ,52.15694 
5 ,1.0475 ,0.70455 ,5.32589 ,52.25768 
6 ,1.2239 ,0.70645 ,5.31563 ,52.15694 
7 ,1.4158 ,0.70824 ,5.33616 ,52.35841 
8 ,1.6080 ,0.71016 ,5.32247 ,52.22410 
9 ,1.7998 ,0.71221 ,5.29167 ,51.92190 
10 ,1.9760 ,0.71393 ,5.28141 ,51.82116 
11 ,2.1682 ,0.71588 ,5.27456 ,51.75401 
12 ,2.3764 ,0.71796 ,5.25403 ,51.55254 
13 ,2.5683 ,0.71983 ,5.21981 ,51.21675 
14 ,2.7446 ,0.72168 ,5.20270 ,51.04886 
15 ,2.9525 ,0.72369 ,5.19585 ,50.98170 
16 ,3.1441 ,0.72566 ,5.15821 ,50.61234 
17 ,3.3207 ,0.72742 ,5.14452 ,50.47803 
18 ,3.5127 ,0.72936 ,5.13425 ,50.37729 
19 ,3.6889 ,0.73107 ,5.12399 ,50.27656 
20 ,3.8650 ,0.73287 ,5.08634 ,49.90720 
21 ,4.0409 ,0.73468 ,5.07265 ,49.77289 
22 ,4.2486 ,0.73668 ,5.06239 ,49.67215 
23 ,4.4252 ,0.73850 ,5.04185 ,49.47068 
24 ,4.6172 ,0.74039 ,5.01106 ,49.16848 
25 ,4.7933 ,0.74214 ,5.00421 ,49.10132 
26 ,5.0012 ,0.74414 ,4.96315 ,48.69838 
27 ,5.1935 ,0.74611 ,4.96999 ,48.76554 
28 ,5.3696 ,0.74797 ,4.94261 ,48.49691 
29 ,5.5457 ,0.74966 ,4.92208 ,48.29544 
30 ,5.7375 ,0.75156 ,4.90155 ,48.09397 
31 ,5.9619 ,0.75373 ,4.88101 ,47.89250 
32 ,6.1534 ,0.75571 ,4.86732 ,47.75819 
33 ,6.3298 ,0.75754 ,4.86390 ,47.72461 
34 ,6.5218 ,0.75940 ,4.81257 ,47.22093 
35 ,6.7141 ,0.76137 ,4.80573 ,47.15378 
36 ,6.9059 ,0.76325 ,4.81257 ,47.22093 
37 ,7.1303 ,0.76535 ,4.77150 ,46.81800 
38 ,7.3384 ,0.76755 ,4.74755 ,46.58295 
39 ,7.5145 ,0.76931 ,4.74070 ,46.51579 
40 ,7.6907 ,0.77112 ,4.73044 ,46.41506 
41 ,7.8986 ,0.77310 ,4.69964 ,46.11285 
42 ,8.0748 ,0.77494 ,4.67568 ,45.87780 
43 ,8.2508 ,0.77676 ,4.65173 ,45.64275 
44 ,8.4427 ,0.77861 ,4.63462 ,45.47486 
45 ,8.6510 ,0.78061 ,4.61408 ,45.27339 
46 ,8.8429 ,0.78271 ,4.59697 ,45.10550 
47 ,9.0190 ,0.78437 ,4.57644 ,44.90403 
48 ,9.1950 ,0.78619 ,4.55933 ,44.73614 
49 ,9.3872 ,0.78803 ,4.57644 ,44.90403 
50 ,9.5790 ,0.78995 ,4.53195 ,44.46751 
51 ,9.7715 ,0.79185 ,4.53195 ,44.46751 
52 ,9.9952 ,0.79403 ,4.48746 ,44.03100 
53 ,10.1713 ,0.79587 ,4.48746 ,44.03100 
54 ,10.3476 ,0.79766 ,4.46693 ,43.82953 
55 ,10.5238 ,0.79945 ,4.44982 ,43.66163 
56 ,10.7156 ,0.80128 ,4.42586 ,43.42659 
57 ,10.8918 ,0.80311 ,4.42244 ,43.39301 
58 ,11.0679 ,0.80485 ,4.39849 ,43.15796 
59 ,11.2439 ,0.80664 ,4.38822 ,43.05723 
60 ,11.4201 ,0.80845 ,4.36427 ,42.82218 
61 ,11.6281 ,0.81034 ,4.36084 ,42.78860 
62 ,11.8358 ,0.81250 ,4.31293 ,42.31850 
63 ,12.0122 ,0.81434 ,4.29924 ,42.18419 
64 ,12.1883 ,0.81606 ,4.29240 ,42.11703 
65 ,12.3644 ,0.81781 ,4.28213 ,42.01630 
66 ,12.5406 ,0.81964 ,4.24791 ,41.68051 
67 ,12.7327 ,0.82152 ,4.23080 ,41.51262 
68 ,12.9243 ,0.82334 ,4.22053 ,41.41189 
69 ,13.1327 ,0.82552 ,4.18289 ,41.04253 
70 ,13.3087 ,0.82725 ,4.18289 ,41.04253 
71 ,13.4851 ,0.82904 ,4.17605 ,40.97537 
72 ,13.6610 ,0.83076 ,4.13156 ,40.53885 
73 ,13.8528 ,0.83260 ,4.12129 ,40.43812 
74 ,14.0292 ,0.83451 ,4.11445 ,40.37096 
75 ,14.2370 ,0.83649 ,4.08023 ,40.03518 
76 ,14.4293 ,0.83849 ,4.08707 ,40.10233 
77 ,14.6052 ,0.84021 ,4.06654 ,39.90087 
78 ,14.7815 ,0.84202 ,4.04943 ,39.73297 
79 ,14.9732 ,0.84385 ,4.03232 ,39.56508 
80 ,15.1817 ,0.84583 ,4.00494 ,39.29646 
81 ,15.3735 ,0.84783 ,3.98441 ,39.09499 
82 ,15.5660 ,0.84983 ,3.97756 ,39.02783 
83 ,15.7578 ,0.85178 ,3.95018 ,38.75920 
84 ,15.9334 ,0.85350 ,3.92623 ,38.52415 
85 ,16.1260 ,0.85543 ,3.93650 ,38.62489 
86 ,16.3502 ,0.85749 ,3.90912 ,38.35626 
87 ,16.5420 ,0.85956 ,3.88174 ,38.08764 
88 ,16.7183 ,0.86131 ,3.86805 ,37.95332 
89 ,16.8943 ,0.86312 ,3.83725 ,37.65112 
90 ,17.0860 ,0.86503 ,3.83383 ,37.61754 
91 ,17.2625 ,0.86679 ,3.82014 ,37.48323 
92 ,17.4707 ,0.86879 ,3.80303 ,37.31534 
93 ,17.6627 ,0.87070 ,3.77565 ,37.04671 
94 ,17.8547 ,0.87273 ,3.75512 ,36.84524 
95 ,18.0469 ,0.87459 ,3.74143 ,36.71093 
96 ,18.2384 ,0.87650 ,3.71405 ,36.44230 
97 ,18.4150 ,0.87831 ,3.69352 ,36.24083 
98 ,18.6230 ,0.88032 ,3.69010 ,36.20725 
99 ,18.8150 ,0.88224 ,3.64903 ,35.80431 
100 ,18.9911 ,0.88418 ,3.65588 ,35.87147 
101 ,19.1670 ,0.88583 ,3.63534 ,35.67000 
102 ,19.3434 ,0.88761 ,3.62508 ,35.56926 
103 ,19.5513 ,0.88962 ,3.60454 ,35.36779 
104 ,19.7271 ,0.89141 ,3.58401 ,35.16632 
105 ,19.9035 ,0.89320 ,3.57032 ,35.03201 
106 ,20.1116 ,0.89523 ,3.53610 ,34.69623 
107 ,20.3036 ,0.89713 ,3.53952 ,34.72981 
108 ,20.4797 ,0.89898 ,3.52584 ,34.59549 
109 ,20.6878 ,0.90096 ,3.50872 ,34.42760 
110 ,20.8799 ,0.90293 ,3.47792 ,34.12540 
111 ,21.0879 ,0.90492 ,3.46081 ,33.95751 
112 ,21.2639 ,0.90683 ,3.44713 ,33.82319 
113 ,21.4397 ,0.90857 ,3.43686 ,33.72246 
114 ,21.6161 ,0.91032 ,3.41290 ,33.48741 
115 ,21.7923 ,0.91207 ,3.40264 ,33.38667 
116 ,21.9843 ,0.91392 ,3.38895 ,33.25236 
117 ,22.1599 ,0.91572 ,3.37868 ,33.15163 
118 ,22.3526 ,0.91759 ,3.34446 ,32.81584 
119 ,22.5286 ,0.91947 ,3.34104 ,32.78227 
120 ,22.7042 ,0.92116 ,3.33419 ,32.71511 
121 ,22.8801 ,0.92295 ,3.31366 ,32.51364 
122 ,23.0402 ,0.92467 ,3.29655 ,32.34575 
123 ,23.2165 ,0.92638 ,3.27259 ,32.11070 
124 ,23.4250 ,0.92833 ,3.27944 ,32.17786 
125 ,23.6327 ,0.93042 ,3.24180 ,31.80849 
126 ,23.8251 ,0.93241 ,3.23495 ,31.74134 
127 ,24.0010 ,0.93418 ,3.22468 ,31.64060 
128 ,24.1770 ,0.93588 ,3.19388 ,31.33840 
129 ,24.3533 ,0.93770 ,3.18020 ,31.20409 
130 ,24.5455 ,0.93961 ,3.16993 ,31.10335 
131 ,24.7535 ,0.94160 ,3.14255 ,30.83472 
132 ,24.9775 ,0.94383 ,3.14255 ,30.83472 
133 ,25.1536 ,0.94568 ,3.10491 ,30.46536 
134 ,25.3457 ,0.94762 ,3.10833 ,30.49894 
135 ,25.5218 ,0.94941 ,3.09806 ,30.39821 
136 ,25.7454 ,0.95143 ,3.06384 ,30.06242 
137 ,25.9218 ,0.95333 ,3.05358 ,29.96169 
138 ,26.0979 ,0.95509 ,3.03647 ,29.79380 
139 ,26.2740 ,0.95691 ,3.01593 ,29.59233 
140 ,26.4500 ,0.95865 ,2.99540 ,29.39086 
141 ,26.6581 ,0.96057 ,2.98855 ,29.32370 
142 ,26.8499 ,0.96258 ,2.97144 ,29.15581 
143 ,27.0422 ,0.96454 ,2.96118 ,29.05507 
144 ,27.2183 ,0.96633 ,2.94407 ,28.88718 
145 ,27.3943 ,0.96806 ,2.92353 ,28.68571 
146 ,27.5706 ,0.96986 ,2.89958 ,28.45066 
147 ,27.7785 ,0.97181 ,2.90985 ,28.55140 
148 ,27.9702 ,0.97372 ,2.88247 ,28.28277 
149 ,28.1788 ,0.97585 ,2.85509 ,28.01415 
150 ,28.3867 ,0.97787 ,2.84140 ,27.87983 
151 ,28.5630 ,0.97977 ,2.83456 ,27.81268 
152 ,28.7868 ,0.98182 ,2.81060 ,27.57763 
153 ,28.9950 ,0.98397 ,2.76954 ,27.17469 
154 ,29.1711 ,0.98586 ,2.75585 ,27.04038 
155 ,29.3792 ,0.98777 ,2.75243 ,27.00680 
156 ,29.5552 ,0.98967 ,2.73531 ,26.83891 
157 ,29.7313 ,0.99146 ,2.71136 ,26.60386 
158 ,29.9071 ,0.99316 ,2.70794 ,26.57028 
159 ,30.0836 ,0.99491 ,2.70109 ,26.50312 
160 ,30.2916 ,0.99698 ,2.66687 ,26.16734 
161 ,30.4836 ,0.99897 ,2.66003 ,26.10018 
162 ,30.6598 ,1.00069 ,2.66345 ,26.13376 
163 ,30.8358 ,1.00248 ,2.63949 ,25.89871 
164 ,31.0275 ,1.00430 ,2.61554 ,25.66367 
165 ,31.2199 ,1.00628 ,2.60527 ,25.56293 
166 ,31.4280 ,1.00831 ,2.59501 ,25.46220 
167 ,31.6040 ,1.01019 ,2.58132 ,25.32788 
168 ,31.7960 ,1.01200 ,2.55394 ,25.05926 
169 ,31.9720 ,1.01382 ,2.54367 ,24.95852 
170 ,32.1639 ,1.01565 ,2.53683 ,24.89136 
171 ,32.3405 ,1.01753 ,2.52998 ,24.82421 
172 ,32.5325 ,1.01944 ,2.47865 ,24.32053 
173 ,32.7086 ,1.02116 ,2.48207 ,24.35411 
174 ,32.9166 ,1.02325 ,2.46839 ,24.21980 
175 ,33.0927 ,1.02503 ,2.44443 ,23.98475 
176 ,33.2525 ,1.02673 ,2.42390 ,23.78328 
177 ,33.4448 ,1.02852 ,2.42048 ,23.74970 
178 ,33.6210 ,1.03033 ,2.42048 ,23.74970 
179 ,33.8290 ,1.03231 ,2.39652 ,23.51465 
180 ,34.0051 ,1.03421 ,2.37599 ,23.31318 
181 ,34.1813 ,1.03593 ,2.37256 ,23.27961 
182 ,34.3733 ,1.03781 ,2.34519 ,23.01098 
183 ,34.5653 ,1.03975 ,2.33150 ,22.87667 
184 ,34.7414 ,1.04154 ,2.32808 ,22.84309 
185 ,34.9174 ,1.04325 ,2.31097 ,22.67520 
186 ,35.0936 ,1.04507 ,2.28701 ,22.44015 
187 ,35.3012 ,1.04705 ,2.28701 ,22.44015 
188 ,35.4938 ,1.04899 ,2.24252 ,22.00363 
189 ,35.7016 ,1.05103 ,2.25279 ,22.10437 
190 ,35.8780 ,1.05284 ,2.23910 ,21.97005 
191 ,36.0858 ,1.05495 ,2.20830 ,21.66785 
192 ,36.2941 ,1.05696 ,2.19803 ,21.56711 
193 ,36.4539 ,1.05872 ,2.18435 ,21.43280 
194 ,36.6303 ,1.06040 ,2.16723 ,21.26491 
195 ,36.8223 ,1.06234 ,2.14670 ,21.06344 
196 ,37.0143 ,1.06425 ,2.13986 ,20.99628 
197 ,37.2062 ,1.06610 ,2.13986 ,20.99628 
198 ,37.4146 ,1.06818 ,2.11248 ,20.72766 
199 ,37.6067 ,1.07006 ,2.08510 ,20.45903 
200 ,37.8147 ,1.07218 ,2.08510 ,20.45903 
201 ,38.0065 ,1.07412 ,2.06457 ,20.25756 
202 ,38.1988 ,1.07601 ,2.06799 ,20.29114 
203 ,38.3749 ,1.07782 ,2.05430 ,20.15682 
204 ,38.5505 ,1.07957 ,2.02008 ,19.82104 
205 ,38.7269 ,1.08138 ,2.00297 ,19.65315 
206 ,38.9189 ,1.08330 ,2.00297 ,19.65315 
207 ,39.1108 ,1.08514 ,1.96875 ,19.31737 
208 ,39.2872 ,1.08702 ,1.96533 ,19.28379 
209 ,39.4794 ,1.08891 ,1.96190 ,19.25021 
210 ,39.6553 ,1.09075 ,1.94822 ,19.11590 
211 ,39.8312 ,1.09238 ,1.94137 ,19.04874 
212 ,40.0394 ,1.09442 ,1.92768 ,18.91443 
213 ,40.2477 ,1.09645 ,1.90373 ,18.67938 
214 ,40.4394 ,1.09843 ,1.88319 ,18.47791 
215 ,40.6319 ,1.10035 ,1.86266 ,18.27644 
216 ,40.8239 ,1.10229 ,1.84897 ,18.14213 
217 ,41.0159 ,1.10414 ,1.85582 ,18.20928 
218 ,41.1920 ,1.10601 ,1.82502 ,17.90708 
219 ,41.4000 ,1.10793 ,1.82502 ,17.90708 
220 ,41.5760 ,1.10983 ,1.81475 ,17.80634 
221 ,41.7518 ,1.11161 ,1.79080 ,17.57129 
222 ,41.9443 ,1.11344 ,1.77711 ,17.43698 
223 ,42.1364 ,1.11535 ,1.77026 ,17.36983 
224 ,42.3446 ,1.11745 ,1.75657 ,17.23551 
225 ,42.5526 ,1.11940 ,1.73604 ,17.03404 
226 ,42.7763 ,1.12171 ,1.72578 ,16.93331 
227 ,42.9527 ,1.12357 ,1.70866 ,16.76542 
228 ,43.1450 ,1.12552 ,1.68471 ,16.53037 
229 ,43.3369 ,1.12749 ,1.67786 ,16.46321 
230 ,43.5290 ,1.12929 ,1.65733 ,16.26174 
231 ,43.7371 ,1.13146 ,1.66760 ,16.36248 
232 ,43.9287 ,1.13334 ,1.62311 ,15.92596 
233 ,44.1210 ,1.13519 ,1.61284 ,15.82522 
234 ,44.3133 ,1.13716 ,1.60600 ,15.75807 
235 ,44.5055 ,1.13912 ,1.58547 ,15.55660 
236 ,44.6815 ,1.14090 ,1.57862 ,15.48944 
237 ,44.8571 ,1.14269 ,1.57520 ,15.45586 
238 ,45.0333 ,1.14441 ,1.57862 ,15.48944 
239 ,45.2093 ,1.14613 ,1.53413 ,15.05292 
240 ,45.3855 ,1.14791 ,1.51702 ,14.88503 
241 ,45.5938 ,1.15000 ,1.52387 ,14.95219 
242 ,45.7699 ,1.15172 ,1.49649 ,14.68356 
243 ,45.9461 ,1.15350 ,1.47938 ,14.51567 
244 ,46.1220 ,1.15533 ,1.48280 ,14.54925 
245 ,46.2982 ,1.15701 ,1.47596 ,14.48209 
246 ,46.4901 ,1.15893 ,1.43831 ,14.11273 
247 ,46.6660 ,1.16070 ,1.43147 ,14.04557 
248 ,46.8583 ,1.16263 ,1.42462 ,13.97842 
249 ,47.0502 ,1.16459 ,1.42120 ,13.94484 
250 ,47.2260 ,1.16626 ,1.38698 ,13.60906 
251 ,47.4181 ,1.16811 ,1.39040 ,13.64263 
252 ,47.5944 ,1.16998 ,1.38698 ,13.60906 
253 ,47.7545 ,1.17173 ,1.35960 ,13.34043 
254 ,47.9308 ,1.17335 ,1.33907 ,13.13896 
255 ,48.1229 ,1.17529 ,1.32538 ,13.00465 
256 ,48.3308 ,1.17733 ,1.32880 ,13.03822 
257 ,48.5067 ,1.17910 ,1.30485 ,12.80318 
258 ,48.6991 ,1.18096 ,1.29116 ,12.66886 
259 ,48.8910 ,1.18298 ,1.29116 ,12.66886 
260 ,49.0672 ,1.18469 ,1.26720 ,12.43381 
261 ,49.2588 ,1.18665 ,1.26036 ,12.36666 
262 ,49.4354 ,1.18843 ,1.26036 ,12.36666 
263 ,49.6434 ,1.19031 ,1.21587 ,11.93014 
264 ,49.8196 ,1.19227 ,1.22614 ,12.03088 
265 ,50.0114 ,1.19407 ,1.20903 ,11.86298 
266 ,50.2198 ,1.19617 ,1.20218 ,11.79583 
267 ,50.4118 ,1.19811 ,1.18507 ,11.62794 
268 ,50.5875 ,1.19990 ,1.16454 ,11.42647 
269 ,50.7640 ,1.20168 ,1.15085 ,11.29215 
270 ,50.9560 ,1.20359 ,1.15427 ,11.32573 
271 ,51.1482 ,1.20556 ,1.13032 ,11.09068 
272 ,51.3403 ,1.20742 ,1.12005 ,10.98995 
273 ,51.5322 ,1.20941 ,1.11321 ,10.92279 
274 ,51.7243 ,1.21121 ,1.07214 ,10.51985 
275 ,51.9000 ,1.21308 ,1.06872 ,10.48627 
276 ,52.0765 ,1.21476 ,1.05845 ,10.38554 
277 ,52.2684 ,1.21669 ,1.06187 ,10.41912 
278 ,52.4605 ,1.21863 ,1.04476 ,10.25123 
279 ,52.6528 ,1.22047 ,1.03108 ,10.11691 
280 ,52.8450 ,1.22248 ,1.01739 ,9.98260 
281 ,53.0209 ,1.22423 ,0.98659 ,9.68039 
282 ,53.1969 ,1.22601 ,0.99343 ,9.74755 
283 ,53.4212 ,1.22824 ,0.96605 ,9.47892 
284 ,53.6129 ,1.23024 ,0.95921 ,9.41177 
285 ,53.8054 ,1.23210 ,0.93868 ,9.21030 
286 ,54.0294 ,1.23416 ,0.93183 ,9.14314 
287 ,54.2215 ,1.23618 ,0.91814 ,9.00883 
288 ,54.4295 ,1.23825 ,0.89419 ,8.77378 
289 ,54.6212 ,1.24013 ,0.89419 ,8.77378 
290 ,54.8137 ,1.24214 ,0.89419 ,8.77378 
291 ,55.0054 ,1.24408 ,0.87366 ,8.57231 
292 ,55.1818 ,1.24583 ,0.85997 ,8.43800 
293 ,55.3579 ,1.24761 ,0.84628 ,8.30368 
294 ,55.5499 ,1.24955 ,0.84286 ,8.27011 
295 ,55.7257 ,1.25127 ,0.81548 ,8.00148 
296 ,55.9179 ,1.25318 ,0.80521 ,7.90074 
297 ,56.1423 ,1.25531 ,0.79837 ,7.83359 
298 ,56.3504 ,1.25751 ,0.79152 ,7.76643 
299 ,56.5585 ,1.25958 ,0.77784 ,7.63212 
300 ,56.7507 ,1.26154 ,0.76072 ,7.46423 
301 ,56.9427 ,1.26338 ,0.74361 ,7.29633 
302 ,57.1183 ,1.26525 ,0.73335 ,7.19560 
303 ,57.2943 ,1.26692 ,0.72650 ,7.12844 
304 ,57.4709 ,1.26873 ,0.72992 ,7.16202 
305 ,57.6785 ,1.27070 ,0.69913 ,6.85982 
306 ,57.8548 ,1.27253 ,0.69228 ,6.79266 
307 ,58.0468 ,1.27440 ,0.68886 ,6.75908 
308 ,58.2550 ,1.27650 ,0.68201 ,6.69193 
309 ,58.4631 ,1.27857 ,0.63753 ,6.25541 
310 ,58.6551 ,1.28052 ,0.65121 ,6.38972 
311 ,58.8633 ,1.28246 ,0.61699 ,6.05394 
312 ,59.0550 ,1.28449 ,0.63753 ,6.25541 
313 ,59.2473 ,1.28635 ,0.61699 ,6.05394 
314 ,59.4236 ,1.28825 ,0.59646 ,5.85247 
315 ,59.6316 ,1.29018 ,0.57251 ,5.61742 
316 ,59.8395 ,1.29234 ,0.56224 ,5.51668 
317 ,60.0156 ,1.29416 ,0.56908 ,5.58384 
318 ,60.1917 ,1.29591 ,0.54171 ,5.31522 
319 ,60.3838 ,1.29781 ,0.53828 ,5.28164 
320 ,60.5601 ,1.29960 ,0.51433 ,5.04659 
321 ,60.7679 ,1.30158 ,0.52459 ,5.14732 
322 ,60.9602 ,1.30349 ,0.50748 ,4.97943 
323 ,61.1518 ,1.30545 ,0.50064 ,4.91228 
324 ,61.3444 ,1.30740 ,0.46984 ,4.61007 
325 ,61.5202 ,1.30922 ,0.46984 ,4.61007 
326 ,61.6961 ,1.31095 ,0.44588 ,4.37502 
327 ,61.8884 ,1.31282 ,0.45957 ,4.50934 
328 ,62.0964 ,1.31489 ,0.43562 ,4.27429 
329 ,62.2562 ,1.31665 ,0.43562 ,4.27429 
330 ,62.4327 ,1.31830 ,0.42535 ,4.17355 
331 ,62.6088 ,1.32005 ,0.41851 ,4.10640 
332 ,62.8008 ,1.32196 ,0.39455 ,3.87135 
333 ,63.0089 ,1.32399 ,0.38771 ,3.80419 
334 ,63.1850 ,1.32582 ,0.38086 ,3.73703 
335 ,63.3930 ,1.32788 ,0.35691 ,3.50199 
336 ,63.6012 ,1.32986 ,0.35349 ,3.46841 
337 ,63.7932 ,1.33193 ,0.32953 ,3.23336 
338 ,63.9691 ,1.33374 ,0.34322 ,3.36767 
339 ,64.1456 ,1.33546 ,0.32953 ,3.23336 
340 ,64.3531 ,1.33750 ,0.30558 ,2.99831 
341 ,64.5296 ,1.33932 ,0.30215 ,2.96473 
342 ,64.7217 ,1.34120 ,0.28504 ,2.79684 
343 ,64.9136 ,1.34305 ,0.28162 ,2.76326 
344 ,65.0898 ,1.34486 ,0.27478 ,2.69611 
345 ,65.3139 ,1.34700 ,0.25424 ,2.49464 
346 ,65.5058 ,1.34903 ,0.25424 ,2.49464 
347 ,65.6820 ,1.35082 ,0.24740 ,2.42748 
348 ,65.8741 ,1.35263 ,0.22344 ,2.19243 
349 ,66.0500 ,1.35451 ,0.22687 ,2.22601 
350 ,66.2259 ,1.35624 ,0.21318 ,2.09170 
351 ,66.4183 ,1.35814 ,0.18922 ,1.85665 
352 ,66.6262 ,1.36007 ,0.19607 ,1.92381 
353 ,66.8344 ,1.36232 ,0.15158 ,1.48729 
354 ,67.0106 ,1.36408 ,0.17553 ,1.72234 
355 ,67.2026 ,1.36602 ,0.15500 ,1.52087 
356 ,67.4107 ,1.36795 ,0.12762 ,1.25224 
357 ,67.6024 ,1.36996 ,0.12762 ,1.25224 
358 ,67.8109 ,1.37190 ,0.11393 ,1.11793 
359 ,68.0028 ,1.37399 ,0.11051 ,1.08435 
360 ,68.1789 ,1.37573 ,0.08656 ,0.84930 
361 ,68.3552 ,1.37749 ,0.07287 ,0.71499 
362 ,68.5473 ,1.37947 ,0.09340 ,0.91646 
363 ,68.7228 ,1.38133 ,0.05576 ,0.54710 
364 ,68.8994 ,1.38299 ,0.04549 ,0.44636 
365 ,69.0914 ,1.38491 ,0.04549 ,0.44636 
366 ,69.2676 ,1.38662 ,0.04207 ,0.41278 
367 ,69.4597 ,1.38857 ,0.02838 ,0.27847 
368 ,69.6677 ,1.39058 ,0.03522 ,0.34563 
369 ,69.8597 ,1.39258 ,0.00443 ,0.04342 
370 ,70.0514 ,1.39447 ,-0.00926 ,-0.09089 
371 ,70.2279 ,1.39628 ,0.00100 ,0.00984 
372 ,70.4358 ,1.39832 ,-0.02295 ,-0.22520 
373 ,70.6119 ,1.40010 ,-0.04348 ,-0.42667 
374 ,70.8198 ,1.40199 ,-0.04006 ,-0.39310 
375 ,71.0122 ,1.40399 ,-0.04691 ,-0.46025 
376 ,71.2204 ,1.40608 ,-0.08113 ,-0.79604 
377 ,71.3960 ,1.40798 ,-0.06744 ,-0.66172 
378 ,71.5724 ,1.40972 ,-0.08797 ,-0.86319 
379 ,71.7488 ,1.41142 ,-0.09140 ,-0.89677 
380 ,71.9241 ,1.41319 ,-0.08455 ,-0.82961 
381 ,72.1006 ,1.41501 ,-0.11535 ,-1.13182 
382 ,72.2926 ,1.41689 ,-0.11535 ,-1.13182 
383 ,72.4688 ,1.41862 ,-0.11877 ,-1.16540 
384 ,72.6609 ,1.42058 ,-0.13931 ,-1.36687 
385 ,72.8370 ,1.42234 ,-0.15299 ,-1.50118 
386 ,73.0289 ,1.42418 ,-0.14273 ,-1.40045 
387 ,73.2371 ,1.42631 ,-0.17011 ,-1.66907 
388 ,73.4292 ,1.42820 ,-0.17353 ,-1.70265 
389 ,73.6053 ,1.42999 ,-0.17011 ,-1.66907 
390 ,73.7970 ,1.43198 ,-0.19406 ,-1.90412 
391 ,73.9735 ,1.43368 ,-0.21459 ,-2.10559 
392 ,74.1655 ,1.43558 ,-0.20775 ,-2.03843 
393 ,74.3735 ,1.43762 ,-0.22486 ,-2.20632 
394 ,74.5497 ,1.43945 ,-0.24197 ,-2.37422 
395 ,74.7257 ,1.44122 ,-0.22486 ,-2.20632 
396 ,74.9178 ,1.44305 ,-0.27277 ,-2.67642 
397 ,75.0935 ,1.44493 ,-0.26250 ,-2.57569 
398 ,75.2699 ,1.44664 ,-0.27619 ,-2.71000 
399 ,75.4940 ,1.44871 ,-0.29673 ,-2.91147 
400 ,75.7021 ,1.45087 ,-0.30357 ,-2.97863 
401 ,75.8941 ,1.45282 ,-0.30699 ,-3.01220 
402 ,76.0862 ,1.45468 ,-0.31384 ,-3.07936 
403 ,76.2623 ,1.45654 ,-0.31384 ,-3.07936 
404 ,76.4704 ,1.45850 ,-0.31384 ,-3.07936 
405 ,76.6625 ,1.46050 ,-0.34806 ,-3.41514 
406 ,76.8385 ,1.46232 ,-0.34806 ,-3.41514 
407 ,77.0306 ,1.46419 ,-0.35832 ,-3.51588 
408 ,77.2225 ,1.46613 ,-0.38228 ,-3.75093 
409 ,77.4149 ,1.46801 ,-0.38570 ,-3.78450 
410 ,77.6227 ,1.47012 ,-0.39255 ,-3.85166 
411 ,77.7990 ,1.47194 ,-0.39939 ,-3.91882 
412 ,77.9911 ,1.47381 ,-0.39597 ,-3.88524 
413 ,78.1832 ,1.47578 ,-0.41308 ,-4.05313 
414 ,78.3748 ,1.47764 ,-0.43703 ,-4.28818 
415 ,78.5512 ,1.47942 ,-0.43703 ,-4.28818 
416 ,78.7274 ,1.48126 ,-0.44046 ,-4.32176 
417 ,78.9354 ,1.48321 ,-0.45757 ,-4.48965 
418 ,79.1115 ,1.48506 ,-0.47468 ,-4.65754 
419 ,79.2875 ,1.48678 ,-0.46441 ,-4.55681 
420 ,79.4634 ,1.48859 ,-0.47468 ,-4.65754 
421 ,79.6555 ,1.49047 ,-0.49521 ,-4.85901 
422 ,79.8477 ,1.49245 ,-0.48494 ,-4.75828 
423 ,80.0400 ,1.49429 ,-0.50206 ,-4.92617 
424 ,80.2481 ,1.49639 ,-0.52259 ,-5.12764 
425 ,80.4399 ,1.49828 ,-0.52259 ,-5.12764 
426 ,80.6318 ,1.50025 ,-0.53970 ,-5.29553 
427 ,80.8242 ,1.50211 ,-0.52601 ,-5.16121 
428 ,81.0163 ,1.50399 ,-0.54997 ,-5.39626 
429 ,81.1924 ,1.50584 ,-0.56708 ,-5.56415 
430 ,81.4004 ,1.50775 ,-0.58419 ,-5.73205 
431 ,81.6246 ,1.51003 ,-0.58077 ,-5.69847 
432 ,81.8163 ,1.51205 ,-0.59103 ,-5.79920 
433 ,81.9927 ,1.51383 ,-0.61841 ,-6.06783 
434 ,82.1848 ,1.51573 ,-0.60814 ,-5.96709 
435 ,82.3769 ,1.51769 ,-0.62525 ,-6.13499 
436 ,82.5689 ,1.51955 ,-0.62868 ,-6.16856 
437 ,82.7770 ,1.52164 ,-0.64236 ,-6.30288 
438 ,82.9691 ,1.52361 ,-0.65947 ,-6.47077 
439 ,83.1606 ,1.52558 ,-0.65947 ,-6.47077 
440 ,83.3527 ,1.52739 ,-0.67659 ,-6.63866 
441 ,83.5447 ,1.52927 ,-0.66632 ,-6.53793 
442 ,83.7208 ,1.53119 ,-0.68001 ,-6.67224 
443 ,83.8809 ,1.53284 ,-0.69027 ,-6.77297 
444 ,84.0410 ,1.53444 ,-0.69712 ,-6.84013 
445 ,84.2172 ,1.53609 ,-0.69712 ,-6.84013 
446 ,84.4416 ,1.53822 ,-0.70054 ,-6.87371 
447 ,84.6334 ,1.54027 ,-0.72792 ,-7.14233 
448 ,84.8094 ,1.54204 ,-0.73476 ,-7.20949 
449 ,84.9858 ,1.54373 ,-0.73818 ,-7.24307 
450 ,85.1940 ,1.54569 ,-0.76214 ,-7.47812 
451 ,85.3859 ,1.54782 ,-0.75530 ,-7.41096 
452 ,85.5781 ,1.54957 ,-0.75872 ,-7.44454 
453 ,85.7543 ,1.55145 ,-0.78610 ,-7.71317 
454 ,85.9621 ,1.55349 ,-0.77241 ,-7.57885 
455 ,86.1543 ,1.55550 ,-0.78952 ,-7.74674 
456 ,86.3305 ,1.55722 ,-0.81005 ,-7.94821 
457 ,86.5386 ,1.55921 ,-0.80321 ,-7.88106 
458 ,86.7302 ,1.56120 ,-0.82716 ,-8.11611 
459 ,86.9224 ,1.56304 ,-0.81689 ,-8.01537 
460 ,87.1307 ,1.56504 ,-0.84427 ,-8.28400 
461 ,87.3388 ,1.56724 ,-0.84427 ,-8.28400 
462 ,87.5148 ,1.56902 ,-0.86481 ,-8.48547 
463 ,87.6909 ,1.57082 ,-0.86823 ,-8.51904 
464 ,87.8989 ,1.57286 ,-0.86823 ,-8.51904 
465 ,88.0910 ,1.57473 ,-0.88534 ,-8.68694 
466 ,88.2670 ,1.57655 ,-0.89560 ,-8.78767 
467 ,88.4593 ,1.57839 ,-0.88534 ,-8.68694 
468 ,88.6673 ,1.58037 ,-0.89903 ,-8.82125 
469 ,88.8594 ,1.58251 ,-0.90929 ,-8.92198 
470 ,89.0355 ,1.58431 ,-0.92298 ,-9.05630 
471 ,89.2115 ,1.58598 ,-0.92640 ,-9.08988 
472 ,89.4197 ,1.58801 ,-0.93667 ,-9.19061 
473 ,89.6117 ,1.58992 ,-0.96063 ,-9.42566 
474 ,89.8197 ,1.59202 ,-0.94351 ,-9.25777 
475 ,89.9957 ,1.59385 ,-0.95720 ,-9.39208 
476 ,90.1717 ,1.59560 ,-0.97431 ,-9.55997 
477 ,90.3639 ,1.59745 ,-0.96063 ,-9.42566 
478 ,90.5561 ,1.59938 ,-0.98800 ,-9.69429 
479 ,90.7480 ,1.60129 ,-0.98458 ,-9.66071 
480 ,90.9402 ,1.60324 ,-0.99827 ,-9.79502 
481 ,91.1163 ,1.60505 ,-1.00854 ,-9.89576 
482 ,91.2923 ,1.60678 ,-1.01196 ,-9.92933 
483 ,91.4524 ,1.60852 ,-1.03934 ,-10.19796 
484 ,91.6283 ,1.61013 ,-1.04618 ,-10.26512 
485 ,91.8205 ,1.61210 ,-1.03934 ,-10.19796 
486 ,91.9966 ,1.61382 ,-1.04276 ,-10.23154 
487 ,92.1886 ,1.61577 ,-1.07014 ,-10.50016 
488 ,92.3967 ,1.61768 ,-1.07014 ,-10.50016 
489 ,92.6050 ,1.61988 ,-1.06329 ,-10.43301 
490 ,92.7808 ,1.62172 ,-1.09067 ,-10.70163 
491 ,92.9568 ,1.62344 ,-1.07356 ,-10.53374 
492 ,93.1493 ,1.62528 ,-1.08725 ,-10.66806 
493 ,93.3407 ,1.62724 ,-1.09409 ,-10.73521 
494 ,93.5333 ,1.62915 ,-1.12489 ,-11.03742 
495 ,93.7413 ,1.63121 ,-1.13173 ,-11.10457 
496 ,93.9175 ,1.63309 ,-1.12489 ,-11.03742 
497 ,94.1091 ,1.63494 ,-1.15227 ,-11.30604 
498 ,94.3016 ,1.63675 ,-1.14542 ,-11.23889 
499 ,94.4932 ,1.63883 ,-1.16253 ,-11.40678 
500 ,94.6698 ,1.64051 ,-1.16596 ,-11.44036 
501 ,94.8615 ,1.64251 ,-1.16938 ,-11.47394 
502 ,95.0538 ,1.64436 ,-1.18307 ,-11.60825 
503 ,95.2461 ,1.64632 ,-1.19333 ,-11.70898 
504 ,95.4378 ,1.64825 ,-1.18307 ,-11.60825 
505 ,95.6139 ,1.64997 ,-1.19676 ,-11.74256 
506 ,95.7901 ,1.65176 ,-1.20018 ,-11.77614 
507 ,95.9661 ,1.65351 ,-1.22755 ,-12.04477 
508 ,96.1584 ,1.65548 ,-1.21729 ,-11.94403 
509 ,96.3663 ,1.65745 ,-1.22755 ,-12.04477 
510 ,96.5424 ,1.65927 ,-1.23098 ,-12.07834 
511 ,96.7346 ,1.66121 ,-1.23098 ,-12.07834 
512 ,96.9422 ,1.66325 ,-1.23440 ,-12.11192 
513 ,97.1186 ,1.66505 ,-1.24467 ,-12.21266 
514 ,97.2948 ,1.66679 ,-1.24467 ,-12.21266 
515 ,97.4867 ,1.66870 ,-1.26862 ,-12.44771 
516 ,97.6626 ,1.67045 ,-1.28573 ,-12.61560 
517 ,97.8548 ,1.67234 ,-1.28573 ,-12.61560 
518 ,98.0469 ,1.67429 ,-1.29600 ,-12.71633 
519 ,98.2231 ,1.67610 ,-1.30626 ,-12.81707 
520 ,98.3992 ,1.67788 ,-1.30284 ,-12.78349 
521 ,98.5913 ,1.67975 ,-1.31995 ,-12.95138 
522 ,98.7669 ,1.68163 ,-1.31653 ,-12.91780 
523 ,98.9437 ,1.68329 ,-1.34733 ,-13.22001 
524 ,99.1353 ,1.68526 ,-1.35417 ,-13.28716 
525 ,99.3114 ,1.68702 ,-1.35075 ,-13.25359 
526 ,99.5194 ,1.68896 ,-1.35417 ,-13.28716 
527 ,99.7117 ,1.69098 ,-1.36444 ,-13.38790 
528 ,99.9196 ,1.69301 ,-1.36444 ,-13.38790 
529 ,100.1116 ,1.69496 ,-1.36786 ,-13.42148 
530 ,100.2878 ,1.69676 ,-1.38155 ,-13.55579 
531 ,100.4635 ,1.69850 ,-1.38155 ,-13.55579 
532 ,100.6399 ,1.70025 ,-1.39182 ,-13.65653 
533 ,100.8159 ,1.70203 ,-1.38155 ,-13.55579 
534 ,101.0242 ,1.70401 ,-1.42604 ,-13.99231 
535 ,101.2323 ,1.70610 ,-1.42262 ,-13.95873 
536 ,101.4084 ,1.70793 ,-1.43631 ,-14.09304 
537 ,101.6326 ,1.70999 ,-1.42946 ,-14.02589 
538 ,101.8082 ,1.71191 ,-1.42946 ,-14.02589 
539 ,101.9842 ,1.71363 ,-1.45342 ,-14.26093 
540 ,102.1606 ,1.71544 ,-1.45342 ,-14.26093 
541 ,102.3368 ,1.71715 ,-1.43288 ,-14.05946 
542 ,102.5128 ,1.71903 ,-1.47395 ,-14.46240 
543 ,102.6889 ,1.72072 ,-1.46368 ,-14.36167 
544 ,102.8810 ,1.72261 ,-1.47395 ,-14.46240 
545 ,103.0565 ,1.72443 ,-1.48080 ,-14.52956 
546 ,103.2652 ,1.72640 ,-1.51159 ,-14.83177 
547 ,103.4570 ,1.72840 ,-1.49448 ,-14.66387 
548 ,103.6652 ,1.73032 ,-1.50133 ,-14.73103 
549 ,103.8414 ,1.73225 ,-1.51159 ,-14.83177 
550 ,104.0335 ,1.73420 ,-1.50817 ,-14.79819 
551 ,104.2416 ,1.73621 ,-1.53213 ,-15.03324 
552 ,104.4175 ,1.73802 ,-1.52528 ,-14.96608 
553 ,104.5937 ,1.73975 ,-1.53555 ,-15.06681 
554 ,104.8017 ,1.74181 ,-1.54239 ,-15.13397 
555 ,104.9934 ,1.74367 ,-1.53213 ,-15.03324 
556 ,105.1534 ,1.74547 ,-1.54239 ,-15.13397 
557 ,105.3295 ,1.74716 ,-1.58688 ,-15.57049 
558 ,105.5221 ,1.74892 ,-1.58004 ,-15.50333 
559 ,105.7142 ,1.75098 ,-1.57319 ,-15.43617 
560 ,105.8902 ,1.75275 ,-1.57319 ,-15.43617 
561 ,106.1142 ,1.75481 ,-1.59715 ,-15.67122 
562 ,106.2899 ,1.75670 ,-1.60057 ,-15.70480 
563 ,106.4663 ,1.75848 ,-1.61768 ,-15.87269 
564 ,106.6585 ,1.76032 ,-1.60057 ,-15.70480 
565 ,106.8344 ,1.76214 ,-1.61426 ,-15.83911 
566 ,107.0107 ,1.76392 ,-1.63137 ,-16.00701 
567 ,107.2027 ,1.76577 ,-1.63821 ,-16.07416 
568 ,107.3622 ,1.76755 ,-1.64164 ,-16.10774 
569 ,107.5389 ,1.76923 ,-1.65190 ,-16.20848 
570 ,107.7468 ,1.77119 ,-1.65533 ,-16.24205 
571 ,107.9231 ,1.77306 ,-1.68270 ,-16.51068 
572 ,108.1151 ,1.77494 ,-1.66559 ,-16.34279 
573 ,108.3232 ,1.77701 ,-1.67586 ,-16.44352 
574 ,108.4993 ,1.77879 ,-1.67586 ,-16.44352 
575 ,108.6914 ,1.78074 ,-1.67928 ,-16.47710 
576 ,108.8996 ,1.78271 ,-1.69297 ,-16.61142 
577 ,109.1395 ,1.78497 ,-1.69297 ,-16.61142 
578 ,109.3158 ,1.78695 ,-1.71350 ,-16.81289 
579 ,109.5236 ,1.78903 ,-1.73404 ,-17.01436 
580 ,109.7154 ,1.79093 ,-1.74088 ,-17.08151 
581 ,109.9078 ,1.79279 ,-1.72377 ,-16.91362 
582 ,110.0999 ,1.79482 ,-1.74430 ,-17.11509 
583 ,110.2760 ,1.79653 ,-1.75115 ,-17.18225 
584 ,110.4841 ,1.79864 ,-1.76483 ,-17.31656 
585 ,110.6920 ,1.80059 ,-1.76141 ,-17.28298 
586 ,110.8843 ,1.80260 ,-1.76483 ,-17.31656 
587 ,111.0602 ,1.80443 ,-1.77168 ,-17.38372 
588 ,111.2521 ,1.80632 ,-1.77510 ,-17.41729 
589 ,111.4285 ,1.80805 ,-1.78195 ,-17.48445 
590 ,111.6202 ,1.81004 ,-1.79563 ,-17.61876 
591 ,111.8126 ,1.81192 ,-1.79221 ,-17.58519 
592 ,112.0205 ,1.81393 ,-1.82301 ,-17.88739 
593 ,112.2127 ,1.81581 ,-1.79221 ,-17.58519 
594 ,112.4048 ,1.81776 ,-1.83670 ,-18.02170 
595 ,112.5810 ,1.81957 ,-1.83328 ,-17.98813 
596 ,112.7729 ,1.82152 ,-1.82643 ,-17.92097 
597 ,112.9492 ,1.82327 ,-1.82986 ,-17.95455 
598 ,113.1412 ,1.82521 ,-1.85381 ,-18.18960 
599 ,113.3172 ,1.82694 ,-1.86066 ,-18.25675 
600 ,113.5092 ,1.82880 ,-1.85381 ,-18.18960 
601 ,113.7174 ,1.83081 ,-1.87777 ,-18.42464 
602 ,113.9094 ,1.83283 ,-1.86066 ,-18.25675 
603 ,114.1174 ,1.83489 ,-1.88119 ,-18.45822 
604 ,114.2936 ,1.83675 ,-1.88461 ,-18.49180 
605 ,114.4698 ,1.83846 ,-1.89488 ,-18.59254 
606 ,114.6618 ,1.84041 ,-1.89830 ,-18.62611 
607 ,114.8534 ,1.84225 ,-1.89146 ,-18.55896 
608 ,115.0300 ,1.84413 ,-1.90514 ,-18.69327 
609 ,115.2540 ,1.84632 ,-1.91883 ,-18.82758 
610 ,115.4459 ,1.84825 ,-1.91199 ,-18.76043 
611 ,115.6222 ,1.85003 ,-1.93252 ,-18.96190 
612 ,115.8143 ,1.85190 ,-1.93937 ,-19.02905 
613 ,116.0059 ,1.85375 ,-1.94621 ,-19.09621 
614 ,116.1985 ,1.85563 ,-1.95305 ,-19.16337 
615 ,116.3905 ,1.85764 ,-1.94279 ,-19.06263 
616 ,116.5986 ,1.85971 ,-1.97359 ,-19.36484 
617 ,116.7906 ,1.86168 ,-1.97016 ,-19.33126 
618 ,116.9825 ,1.86363 ,-1.97701 ,-19.39841 
619 ,117.1908 ,1.86558 ,-1.99070 ,-19.53273 
620 ,117.3828 ,1.86762 ,-1.99070 ,-19.53273 
621 ,117.5590 ,1.86933 ,-2.00439 ,-19.66704 
622 ,117.7668 ,1.87137 ,-1.99754 ,-19.59988 
623 ,117.9751 ,1.87338 ,-2.00439 ,-19.66704 
624 ,118.1830 ,1.87554 ,-2.01808 ,-19.80135 
625 ,118.3752 ,1.87752 ,-2.02492 ,-19.86851 
626 ,118.5670 ,1.87945 ,-2.01808 ,-19.80135 
627 ,118.7435 ,1.88119 ,-2.04545 ,-20.06998 
628 ,118.9352 ,1.88309 ,-2.05230 ,-20.13714 
629 ,119.1116 ,1.88490 ,-2.05230 ,-20.13714 
630 ,119.3196 ,1.88688 ,-2.07283 ,-20.33861 
631 ,119.5437 ,1.88905 ,-2.05572 ,-20.17072 
632 ,119.7357 ,1.89106 ,-2.07283 ,-20.33861 
633 ,119.9118 ,1.89288 ,-2.07967 ,-20.40576 
634 ,120.1038 ,1.89485 ,-2.09336 ,-20.54008 
635 ,120.2796 ,1.89654 ,-2.10021 ,-20.60723 
636 ,120.4560 ,1.89832 ,-2.10705 ,-20.67439 
637 ,120.6480 ,1.90026 ,-2.08994 ,-20.50650 
638 ,120.8402 ,1.90208 ,-2.10363 ,-20.64081 
639 ,121.0161 ,1.90389 ,-2.12074 ,-20.80870 
640 ,121.2245 ,1.90586 ,-2.11390 ,-20.74155 
641 ,121.4488 ,1.90807 ,-2.12416 ,-20.84228 
642 ,121.6565 ,1.91027 ,-2.12758 ,-20.87586 
643 ,121.8485 ,1.91211 ,-2.13101 ,-20.90944 
644 ,122.0406 ,1.91418 ,-2.15154 ,-21.11091 
645 ,122.2325 ,1.91602 ,-2.14812 ,-21.07733 
646 ,122.4086 ,1.91787 ,-2.15496 ,-21.14449 
647 ,122.6009 ,1.91966 ,-2.16523 ,-21.24522 
648 ,122.7931 ,1.92170 ,-2.16523 ,-21.24522 
649 ,122.9850 ,1.92358 ,-2.17892 ,-21.37953 
650 ,123.1613 ,1.92542 ,-2.18576 ,-21.44669 
651 ,123.3532 ,1.92730 ,-2.17892 ,-21.37953 
652 ,123.5294 ,1.92905 ,-2.19261 ,-21.51385 
653 ,123.7055 ,1.93080 ,-2.19261 ,-21.51385 
654 ,123.9135 ,1.93279 ,-2.20287 ,-21.61458 
655 ,124.1213 ,1.93492 ,-2.21998 ,-21.78247 
656 ,124.3137 ,1.93677 ,-2.21998 ,-21.78247 
657 ,124.5213 ,1.93890 ,-2.24052 ,-21.98394 
658 ,124.6978 ,1.94078 ,-2.24394 ,-22.01752 
659 ,124.8899 ,1.94267 ,-2.21656 ,-21.74890 
660 ,125.0660 ,1.94437 ,-2.23709 ,-21.95037 
661 ,125.2580 ,1.94623 ,-2.25420 ,-22.11826 
662 ,125.4342 ,1.94811 ,-2.24052 ,-21.98394 
663 ,125.6419 ,1.95011 ,-2.25763 ,-22.15184 
664 ,125.8344 ,1.95206 ,-2.26105 ,-22.18541 
665 ,126.0423 ,1.95410 ,-2.27474 ,-22.31973 
666 ,126.2182 ,1.95595 ,-2.28500 ,-22.42046 
667 ,126.4105 ,1.95780 ,-2.27132 ,-22.28615 
668 ,126.5865 ,1.95961 ,-2.27816 ,-22.35330 
669 ,126.7627 ,1.96135 ,-2.28500 ,-22.42046 
670 ,126.9548 ,1.96326 ,-2.29869 ,-22.55477 
671 ,127.1306 ,1.96508 ,-2.29869 ,-22.55477 
672 ,127.3066 ,1.96678 ,-2.30212 ,-22.58835 
673 ,127.4989 ,1.96874 ,-2.32265 ,-22.78982 
674 ,127.6909 ,1.97067 ,-2.30554 ,-22.62193 
675 ,127.8831 ,1.97254 ,-2.32265 ,-22.78982 
676 ,128.0750 ,1.97445 ,-2.32265 ,-22.78982 
677 ,128.2514 ,1.97631 ,-2.32949 ,-22.85698 
678 ,128.4593 ,1.97827 ,-2.34660 ,-23.02487 
679 ,128.6517 ,1.98013 ,-2.35687 ,-23.12561 
680 ,128.8596 ,1.98228 ,-2.35687 ,-23.12561 
681 ,129.0676 ,1.98438 ,-2.37056 ,-23.25992 
682 ,129.2596 ,1.98630 ,-2.36029 ,-23.15918 
683 ,129.4357 ,1.98821 ,-2.36714 ,-23.22634 
684 ,129.6274 ,1.98993 ,-2.37398 ,-23.29350 
685 ,129.8039 ,1.99178 ,-2.38425 ,-23.39423 
686 ,129.9798 ,1.99350 ,-2.38767 ,-23.42781 
687 ,130.1718 ,1.99542 ,-2.38082 ,-23.36065 
688 ,130.3800 ,1.99743 ,-2.40478 ,-23.59570 
689 ,130.5722 ,1.99945 ,-2.39109 ,-23.46139 
690 ,130.7642 ,2.00124 ,-2.40136 ,-23.56212 
691 ,130.9720 ,2.00335 ,-2.40820 ,-23.62928 
692 ,131.1483 ,2.00525 ,-2.40820 ,-23.62928 
693 ,131.3407 ,2.00710 ,-2.42874 ,-23.83075 
694 ,131.5485 ,2.00911 ,-2.42874 ,-23.83075 
695 ,131.7567 ,2.01121 ,-2.44927 ,-24.03222 
696 ,131.9649 ,2.01334 ,-2.46296 ,-24.16653 
697 ,132.1567 ,2.01522 ,-2.44585 ,-23.99864 
698 ,132.3491 ,2.01720 ,-2.44927 ,-24.03222 
699 ,132.5570 ,2.01921 ,-2.46638 ,-24.20011 
700 ,132.7332 ,2.02105 ,-2.46980 ,-24.23369 
701 ,132.9251 ,2.02294 ,-2.46638 ,-24.20011 
702 ,133.1009 ,2.02473 ,-2.48349 ,-24.36800 
703 ,133.3095 ,2.02666 ,-2.48349 ,-24.36800 
704 ,133.5016 ,2.02876 ,-2.49376 ,-24.46874 
705 ,133.6773 ,2.03045 ,-2.49718 ,-24.50232 
706 ,133.8695 ,2.03239 ,-2.49376 ,-24.46874 
707 ,134.0618 ,2.03424 ,-2.48691 ,-24.40158 
708 ,134.2535 ,2.03621 ,-2.50745 ,-24.60305 
709 ,134.4455 ,2.03807 ,-2.51429 ,-24.67021 
710 ,134.6218 ,2.03995 ,-2.53482 ,-24.87168 
711 ,134.8141 ,2.04186 ,-2.53140 ,-24.83810 
712 ,135.0059 ,2.04371 ,-2.53824 ,-24.90526 
713 ,135.1978 ,2.04564 ,-2.54509 ,-24.97241 
714 ,135.3742 ,2.04747 ,-2.54851 ,-25.00599 
715 ,135.5663 ,2.04934 ,-2.53482 ,-24.87168 
716 ,135.7424 ,2.05113 ,-2.55193 ,-25.03957 
717 ,135.9184 ,2.05285 ,-2.56562 ,-25.17388 
718 ,136.0945 ,2.05463 ,-2.56562 ,-25.17388 
719 ,136.2863 ,2.05654 ,-2.54851 ,-25.00599 
720 ,136.4787 ,2.05839 ,-2.58273 ,-25.34177 
721 ,136.6867 ,2.06044 ,-2.55878 ,-25.10673 
722 ,136.8628 ,2.06233 ,-2.59300 ,-25.44251 
723 ,137.0709 ,2.06438 ,-2.57247 ,-25.24104 
724 ,137.2790 ,2.06639 ,-2.60669 ,-25.57682 
725 ,137.4549 ,2.06832 ,-2.59300 ,-25.44251 
726 ,137.6312 ,2.07002 ,-2.59984 ,-25.50967 
727 ,137.8232 ,2.07194 ,-2.61011 ,-25.61040 
728 ,138.0154 ,2.07374 ,-2.62038 ,-25.71114 
729 ,138.2072 ,2.07572 ,-2.62380 ,-25.74471 
730 ,138.4155 ,2.07779 ,-2.63064 ,-25.81187 
731 ,138.5914 ,2.07968 ,-2.62722 ,-25.77829 
732 ,138.7996 ,2.08158 ,-2.62722 ,-25.77829 
733 ,138.9917 ,2.08353 ,-2.63064 ,-25.81187 
734 ,139.1677 ,2.08538 ,-2.63407 ,-25.84545 
735 ,139.3440 ,2.08716 ,-2.64433 ,-25.94618 
736 ,139.5515 ,2.08913 ,-2.65118 ,-26.01334 
737 ,139.7280 ,2.09092 ,-2.65460 ,-26.04692 
738 ,139.9041 ,2.09274 ,-2.65460 ,-26.04692 
739 ,140.0803 ,2.09451 ,-2.68540 ,-26.34912 
740 ,140.2724 ,2.09632 ,-2.66829 ,-26.18123 
741 ,140.4804 ,2.09843 ,-2.68882 ,-26.38270 
742 ,140.6884 ,2.10048 ,-2.67513 ,-26.24839 
743 ,140.8806 ,2.10250 ,-2.69566 ,-26.44986 
744 ,141.0885 ,2.10451 ,-2.68540 ,-26.34912 
745 ,141.2648 ,2.10634 ,-2.70251 ,-26.51701 
746 ,141.4566 ,2.10830 ,-2.70593 ,-26.55059 
747 ,141.6325 ,2.11002 ,-2.71620 ,-26.65133 
748 ,141.8250 ,2.11188 ,-2.70593 ,-26.55059 
749 ,142.0330 ,2.11400 ,-2.71278 ,-26.61775 
750 ,142.2409 ,2.11604 ,-2.74015 ,-26.88638 
751 ,142.4333 ,2.11795 ,-2.72646 ,-26.75206 
752 ,142.6252 ,2.11990 ,-2.74357 ,-26.91995 
753 ,142.8013 ,2.12168 ,-2.75384 ,-27.02069 
754 ,142.9774 ,2.12341 ,-2.76069 ,-27.08785 
755 ,143.1695 ,2.12529 ,-2.75384 ,-27.02069 
756 ,143.3615 ,2.12720 ,-2.77437 ,-27.22216 
757 ,143.5537 ,2.12921 ,-2.75726 ,-27.05427 
758 ,143.7453 ,2.13112 ,-2.75726 ,-27.05427 
759 ,143.9372 ,2.13296 ,-2.78806 ,-27.35647 
760 ,144.1133 ,2.13479 ,-2.78122 ,-27.28932 
761 ,144.2895 ,2.13660 ,-2.78464 ,-27.32289 
762 ,144.4979 ,2.13864 ,-2.79833 ,-27.45721 
763 ,144.6900 ,2.14057 ,-2.79148 ,-27.39005 
764 ,144.8818 ,2.14249 ,-2.81544 ,-27.62510 
765 ,145.0903 ,2.14440 ,-2.80860 ,-27.55794 
766 ,145.2824 ,2.14638 ,-2.82228 ,-27.69225 
767 ,145.4584 ,2.14834 ,-2.80517 ,-27.52436 
768 ,145.6506 ,2.15007 ,-2.82913 ,-27.75941 
769 ,145.8424 ,2.15214 ,-2.82228 ,-27.69225 
770 ,146.0183 ,2.15383 ,-2.83597 ,-27.82657 
771 ,146.1946 ,2.15562 ,-2.84966 ,-27.96088 
772 ,146.3708 ,2.15737 ,-2.82913 ,-27.75941 
773 ,146.5469 ,2.15919 ,-2.83597 ,-27.82657 
774 ,146.7228 ,2.16093 ,-2.86677 ,-28.12877 
775 ,146.8990 ,2.16266 ,-2.85651 ,-28.02804 
776 ,147.0746 ,2.16449 ,-2.84624 ,-27.92730 
777 ,147.2669 ,2.16631 ,-2.85651 ,-28.02804 
778 ,147.4591 ,2.16823 ,-2.86677 ,-28.12877 
779 ,147.6350 ,2.16999 ,-2.87362 ,-28.19593 
780 ,147.8434 ,2.17205 ,-2.89757 ,-28.43098 
781 ,148.0353 ,2.17396 ,-2.88388 ,-28.29666 
782 ,148.2114 ,2.17575 ,-2.88046 ,-28.26309 
783 ,148.4197 ,2.17775 ,-2.89415 ,-28.39740 
784 ,148.6117 ,2.17969 ,-2.88388 ,-28.29666 
785 ,148.8197 ,2.18177 ,-2.90784 ,-28.53171 
786 ,148.9958 ,2.18361 ,-2.92153 ,-28.66603 
787 ,149.1715 ,2.18536 ,-2.90099 ,-28.46456 
788 ,149.3635 ,2.18722 ,-2.90784 ,-28.53171 
789 ,149.5397 ,2.18909 ,-2.92153 ,-28.66603 
790 ,149.7160 ,2.19079 ,-2.93864 ,-28.83392 
791 ,149.9079 ,2.19263 ,-2.91468 ,-28.59887 
792 ,150.1002 ,2.19457 ,-2.93179 ,-28.76676 
793 ,150.2762 ,2.19638 ,-2.94890 ,-28.93465 
794 ,150.5005 ,2.19855 ,-2.95575 ,-29.00181 
795 ,150.7086 ,2.20068 ,-2.93864 ,-28.83392 
796 ,150.9165 ,2.20273 ,-2.95233 ,-28.96823 
797 ,151.1087 ,2.20466 ,-2.94890 ,-28.93465 
798 ,151.3167 ,2.20677 ,-2.95917 ,-29.03539 
799 ,151.5408 ,2.20891 ,-2.96602 ,-29.10254 
800 ,151.7488 ,2.21108 ,-2.96259 ,-29.06897 
801 ,151.9409 ,2.21295 ,-2.97286 ,-29.16970 
802 ,152.1331 ,2.21495 ,-2.97286 ,-29.16970 
803 ,152.3251 ,2.21688 ,-2.98313 ,-29.27043 
804 ,152.5007 ,2.21875 ,-2.99339 ,-29.37117 
805 ,152.6612 ,2.22037 ,-3.01735 ,-29.60622 
806 ,152.8534 ,2.22207 ,-2.97628 ,-29.20328 
807 ,153.0452 ,2.22404 ,-3.01393 ,-29.57264 
808 ,153.2213 ,2.22589 ,-3.01393 ,-29.57264 
809 ,153.4136 ,2.22774 ,-3.00366 ,-29.47190 
810 ,153.6056 ,2.22959 ,-3.01393 ,-29.57264 
811 ,153.7977 ,2.23159 ,-3.03446 ,-29.77411 
812 ,154.0054 ,2.23365 ,-3.02761 ,-29.70695 
813 ,154.1819 ,2.23547 ,-3.04473 ,-29.87484 
814 ,154.3579 ,2.23725 ,-3.05499 ,-29.97558 
815 ,154.5500 ,2.23907 ,-3.03446 ,-29.77411 
816 ,154.7258 ,2.24083 ,-3.04473 ,-29.87484 
817 ,154.9178 ,2.24283 ,-3.05499 ,-29.97558 
818 ,155.0942 ,2.24456 ,-3.05157 ,-29.94200 
819 ,155.2862 ,2.24643 ,-3.05841 ,-30.00916 
820 ,155.4947 ,2.24854 ,-3.05157 ,-29.94200 
821 ,155.6862 ,2.25036 ,-3.05499 ,-29.97558 
822 ,155.8789 ,2.25238 ,-3.07552 ,-30.17705 
823 ,156.0866 ,2.25445 ,-3.07552 ,-30.17705 
824 ,156.2626 ,2.25624 ,-3.09606 ,-30.37852 
825 ,156.4548 ,2.25812 ,-3.07895 ,-30.21063 
826 ,156.6467 ,2.26001 ,-3.07552 ,-30.17705 
827 ,156.8389 ,2.26200 ,-3.10975 ,-30.51283 
828 ,157.0149 ,2.26374 ,-3.10290 ,-30.44568 
829 ,157.2072 ,2.26568 ,-3.10290 ,-30.44568 
830 ,157.4313 ,2.26775 ,-3.09264 ,-30.34494 
831 ,157.6391 ,2.27001 ,-3.11659 ,-30.57999 
832 ,157.8470 ,2.27194 ,-3.12001 ,-30.61357 
833 ,158.0235 ,2.27386 ,-3.11317 ,-30.54641 
834 ,158.2154 ,2.27571 ,-3.12686 ,-30.68072 
835 ,158.3916 ,2.27755 ,-3.12344 ,-30.64715 
836 ,158.5674 ,2.27925 ,-3.11659 ,-30.57999 
837 ,158.7438 ,2.28105 ,-3.14055 ,-30.81504 
838 ,158.9515 ,2.28309 ,-3.15081 ,-30.91577 
839 ,159.1599 ,2.28504 ,-3.14397 ,-30.84862 
840 ,159.3522 ,2.28699 ,-3.16108 ,-31.01651 
841 ,159.5602 ,2.28915 ,-3.16450 ,-31.05008 
842 ,159.7683 ,2.29122 ,-3.17819 ,-31.18440 
843 ,159.9601 ,2.29313 ,-3.16792 ,-31.08366 
844 ,160.1523 ,2.29521 ,-3.16792 ,-31.08366 
845 ,160.3284 ,2.29693 ,-3.16792 ,-31.08366 
846 ,160.5208 ,2.29881 ,-3.19188 ,-31.31871 
847 ,160.7127 ,2.30077 ,-3.17477 ,-31.15082 
848 ,160.9046 ,2.30262 ,-3.18161 ,-31.21798 
849 ,161.0805 ,2.30443 ,-3.20214 ,-31.41945 
850 ,161.2729 ,2.30628 ,-3.18161 ,-31.21798 
851 ,161.4810 ,2.30838 ,-3.21926 ,-31.58734 
852 ,161.6565 ,2.31023 ,-3.20214 ,-31.41945 
853 ,161.8332 ,2.31192 ,-3.20557 ,-31.45302 
854 ,162.0249 ,2.31381 ,-3.21583 ,-31.55376 
855 ,162.2008 ,2.31569 ,-3.22268 ,-31.62092 
856 ,162.3772 ,2.31743 ,-3.22268 ,-31.62092 
857 ,162.5695 ,2.31929 ,-3.21926 ,-31.58734 
858 ,162.7614 ,2.32123 ,-3.23979 ,-31.78881 
859 ,162.9535 ,2.32313 ,-3.24663 ,-31.85596 
860 ,163.1297 ,2.32493 ,-3.23637 ,-31.75523 
861 ,163.3217 ,2.32677 ,-3.25690 ,-31.95670 
862 ,163.4978 ,2.32859 ,-3.26374 ,-32.02386 
863 ,163.6900 ,2.33053 ,-3.23979 ,-31.78881 
864 ,163.8820 ,2.33238 ,-3.27059 ,-32.09101 
865 ,164.0901 ,2.33442 ,-3.23637 ,-31.75523 
866 ,164.2822 ,2.33637 ,-3.27401 ,-32.12459 
867 ,164.4903 ,2.33847 ,-3.23637 ,-31.75523 
868 ,164.6821 ,2.34043 ,-3.27401 ,-32.12459 
869 ,164.8579 ,2.34219 ,-3.29112 ,-32.29248 
870 ,165.0179 ,2.34388 ,-3.28428 ,-32.22533 
871 ,165.1941 ,2.34548 ,-3.28428 ,-32.22533 
872 ,165.3706 ,2.34729 ,-3.28428 ,-32.22533 
873 ,165.5626 ,2.34917 ,-3.28770 ,-32.25890 
874 ,165.7551 ,2.35111 ,-3.29797 ,-32.35964 
875 ,165.9468 ,2.35302 ,-3.28770 ,-32.25890 
876 ,166.1549 ,2.35508 ,-3.31165 ,-32.49395 
877 ,166.3310 ,2.35693 ,-3.29112 ,-32.29248 
878 ,166.5225 ,2.35884 ,-3.31850 ,-32.56111 
879 ,166.6992 ,2.36058 ,-3.32877 ,-32.66184 
880 ,166.8915 ,2.36241 ,-3.30823 ,-32.46037 
881 ,167.0834 ,2.36439 ,-3.32534 ,-32.62827 
882 ,167.2595 ,2.36621 ,-3.32192 ,-32.59469 
883 ,167.4514 ,2.36809 ,-3.32877 ,-32.66184 
884 ,167.6115 ,2.36980 ,-3.31850 ,-32.56111 
885 ,167.7875 ,2.37146 ,-3.33219 ,-32.69542 
886 ,167.9637 ,2.37321 ,-3.33903 ,-32.76258 
887 ,168.1398 ,2.37500 ,-3.33561 ,-32.72900 
888 ,168.3318 ,2.37687 ,-3.33219 ,-32.69542 
889 ,168.5399 ,2.37888 ,-3.35956 ,-32.96405 
890 ,168.7480 ,2.38098 ,-3.34588 ,-32.82973 
891 ,168.9720 ,2.38312 ,-3.35272 ,-32.89689 
892 ,169.1801 ,2.38530 ,-3.37668 ,-33.13194 
893 ,169.3560 ,2.38714 ,-3.37325 ,-33.09836 
894 ,169.5485 ,2.38898 ,-3.35956 ,-32.96405 
895 ,169.7402 ,2.39099 ,-3.37668 ,-33.13194 
896 ,169.9164 ,2.39274 ,-3.38694 ,-33.23267 
897 ,170.1086 ,2.39465 ,-3.36299 ,-32.99763 
898 ,170.3007 ,2.39654 ,-3.39379 ,-33.29983 
899 ,170.4927 ,2.39851 ,-3.39036 ,-33.26625 
900 ,170.6688 ,2.40023 ,-3.39036 ,-33.26625 
901 ,170.8608 ,2.40221 ,-3.40747 ,-33.43414 
902 ,171.0531 ,2.40403 ,-3.39379 ,-33.29983 
903 ,171.2449 ,2.40596 ,-3.40405 ,-33.40057 
904 ,171.4212 ,2.40780 ,-3.41432 ,-33.50130 
905 ,171.6132 ,2.40963 ,-3.40063 ,-33.36699 
906 ,171.8053 ,2.41158 ,-3.39721 ,-33.33341 
907 ,171.9974 ,2.41348 ,-3.42459 ,-33.60204 
908 ,172.2053 ,2.41553 ,-3.41432 ,-33.50130 
909 ,172.3815 ,2.41739 ,-3.42116 ,-33.56846 
910 ,172.5736 ,2.41925 ,-3.43485 ,-33.70277 
911 ,172.7658 ,2.42120 ,-3.42116 ,-33.56846 
912 ,172.9413 ,2.42303 ,-3.43143 ,-33.66919 
913 ,173.1178 ,2.42472 ,-3.44512 ,-33.80351 
914 ,173.3259 ,2.42679 ,-3.43485 ,-33.70277 
915 ,173.5179 ,2.42865 ,-3.44512 ,-33.80351 
916 ,173.7100 ,2.43063 ,-3.43827 ,-33.73635 
917 ,173.9021 ,2.43252 ,-3.45539 ,-33.90424 
918 ,174.0942 ,2.43440 ,-3.45881 ,-33.93782 
919 ,174.2861 ,2.43641 ,-3.43827 ,-33.73635 
920 ,174.4944 ,2.43832 ,-3.46223 ,-33.97140
