Repository: lloxxa/DOI-10.3389-fphy.2024.1412352

# Sucker analysis

This project studies the adhesion of arrays of millimeter-sized suction cups made from polydimethylsiloxane. Repository contains both data obtained in this project and code used to analyse said data.

## <a name="Measurements"></a> Measurements

All measurements were performed using an Anton Paar MCR-501 rheometer. A glass plate accessory (P-PTD120/GL) was used as a countersurface to the suction cups. Samples were glued to a custom-made 3D-printed probe. A sample was placed on the countersurface with the cups facing down after which glue was placed on the sample (1).

File: Raw data/Million/4Bover/cup_335_app.csv
Data stamp = , 24-04-2022 02:38:41 298

Calibration Values: 
Slope = , 26.54  , g/V
Offset Voltage at no contact = , -0.501760 , V 

No , Time , Stage Position ,   Mass , Force 
   ,  (s) ,      (mm)      ,   (g)  , (mN)  

1 ,3.4466 ,3.29999 ,0.61699 ,6.05394 
2 ,6.7500 ,3.09993 ,0.61699 ,6.05394 
3 ,10.0632 ,2.89989 ,0.61699 ,6.05394 
4 ,13.3591 ,2.69986 ,0.61015 ,5.98678 
5 ,16.6603 ,2.49983 ,0.60673 ,5.95320 
6 ,19.9494 ,2.29979 ,0.63410 ,6.22183 
7 ,23.2520 ,2.09976 ,0.63068 ,6.18825 
8 ,26.5425 ,1.89972 ,0.61357 ,6.02036 
9 ,29.8539 ,1.69969 ,0.63410 ,6.22183 
10 ,33.1857 ,1.49965 ,0.93525 ,9.17672 
11 ,35.5130 ,1.39960 ,1.49307 ,14.64998 
12 ,37.2242 ,1.34961 ,1.65733 ,16.26174 
13 ,38.9348 ,1.29959 ,1.81475 ,17.80634 
14 ,40.6436 ,1.24956 ,2.00982 ,19.72031 
15 ,42.4336 ,1.19954 ,2.22541 ,21.83574 
16 ,44.1414 ,1.14952 ,2.39994 ,23.54823 
17 ,45.8738 ,1.09949 ,2.45470 ,24.08549 
18 ,47.5727 ,1.04947 ,2.66003 ,26.10018 
19 ,49.2638 ,0.99945 ,2.90985 ,28.55140 
20 ,50.9599 ,0.94942 ,3.28628 ,32.24501 
21 ,52.6800 ,0.89940 ,3.69352 ,36.24083 
22 ,54.3738 ,0.84938 ,4.10760 ,40.30380 
23 ,56.1057 ,0.79935 ,4.49431 ,44.09815 
24 ,57.8326 ,0.74933 ,4.89470 ,48.02681 
25 ,59.5385 ,0.69931 ,5.36012 ,52.59346 

Plateau measurements: 

No , Time , Stage Position ,   Mass , Force 
   ,  (s) ,      (mm)      ,   (g)  , (mN)  

1 ,0.03 ,0.6993 ,5.364 ,52.6 
2 ,0.41 ,0.6993 ,5.364 ,52.6 
3 ,0.79 ,0.6993 ,5.353 ,52.5 
4 ,1.15 ,0.6993 ,5.343 ,52.4 
5 ,1.52 ,0.6993 ,5.343 ,52.4 
6 ,1.88 ,0.6993 ,5.336 ,52.4 
7 ,2.23 ,0.6993 ,5.340 ,52.4 
8 ,2.59 ,0.6993 ,5.336 ,52.4 
9 ,2.96 ,0.6993 ,5.357 ,52.6 
10 ,3.33 ,0.6993 ,5.326 ,52.3 
11 ,3.73 ,0.6993 ,5.329 ,52.3 
12 ,4.10 ,0.6993 ,5.353 ,52.5 
13 ,4.46 ,0.6993 ,5.322 ,52.2 
14 ,4.82 ,0.6993 ,5.336 ,52.4 
15 ,5.19 ,0.6993 ,5.329 ,52.3 
16 ,5.54 ,0.6993 ,5.322 ,52.2 
17 ,5.92 ,0.6993 ,5.326 ,52.3 
18 ,6.29 ,0.6993 ,5.316 ,52.2 
19 ,6.67 ,0.6993 ,5.340 ,52.4 
20 ,7.04 ,0.6993 ,5.316 ,52.2 
21 ,7.41 ,0.6993 ,5.326 ,52.3 
22 ,7.80 ,0.6993 ,5.302 ,52.0 
23 ,8.16 ,0.6993 ,5.309 ,52.1 
24 ,8.52 ,0.6993 ,5.322 ,52.2 
25 ,8.88 ,0.6993 ,5.322 ,52.2 
26 ,9.25 ,0.6993 ,5.309 ,52.1 
27 ,9.62 ,0.6993 ,5.343 ,52.4 
28 ,9.97 ,0.6993 ,5.309 ,52.1 
29 ,10.33 ,0.6993 ,5.322 ,52.2 
30 ,10.71 ,0.6993 ,5.309 ,52.1 
31 ,11.10 ,0.6993 ,5.302 ,52.0 
32 ,11.46 ,0.6993 ,5.322 ,52.2 
33 ,11.81 ,0.6993 ,5.326 ,52.3 
34 ,12.16 ,0.6993 ,5.305 ,52.1 
35 ,12.54 ,0.6993 ,5.322 ,52.2 
36 ,12.89 ,0.6993 ,5.302 ,52.0 
37 ,13.26 ,0.6993 ,5.302 ,52.0 
38 ,13.60 ,0.6993 ,5.319 ,52.2 
39 ,13.96 ,0.6993 ,5.316 ,52.2 
40 ,14.32 ,0.6993 ,5.299 ,52.0 
41 ,14.70 ,0.6993 ,5.309 ,52.1 
42 ,15.04 ,0.6993 ,5.305 ,52.1 
43 ,15.40 ,0.6993 ,5.316 ,52.2 
44 ,15.78 ,0.6993 ,5.319 ,52.2 
45 ,16.14 ,0.6993 ,5.319 ,52.2 
46 ,16.49 ,0.6993 ,5.302 ,52.0 
47 ,16.84 ,0.6993 ,5.312 ,52.1 
48 ,17.19 ,0.6993 ,5.309 ,52.1 
49 ,17.59 ,0.6993 ,5.299 ,52.0 
50 ,17.95 ,0.6993 ,5.312 ,52.1 
51 ,18.31 ,0.6993 ,5.299 ,52.0 
52 ,18.66 ,0.6993 ,5.281 ,51.8 
53 ,19.02 ,0.6993 ,5.302 ,52.0 
54 ,19.37 ,0.6993 ,5.295 ,52.0 
55 ,19.76 ,0.6993 ,5.292 ,51.9 
56 ,20.12 ,0.6993 ,5.299 ,52.0 
57 ,20.49 ,0.6993 ,5.285 ,51.9 
58 ,20.84 ,0.6993 ,5.285 ,51.9 
59 ,21.20 ,0.6993 ,5.299 ,52.0 
60 ,21.57 ,0.6993 ,5.292 ,51.9 
61 ,21.94 ,0.6993 ,5.299 ,52.0 
62 ,22.32 ,0.6993 ,5.292 ,51.9 
63 ,22.69 ,0.6993 ,5.299 ,52.0 
64 ,23.08 ,0.6993 ,5.292 ,51.9 
65 ,23.43 ,0.6993 ,5.295 ,52.0 
66 ,23.82 ,0.6993 ,5.305 ,52.1 
67 ,24.18 ,0.6993 ,5.302 ,52.0 
68 ,24.54 ,0.6993 ,5.278 ,51.8 
69 ,24.91 ,0.6993 ,5.292 ,51.9 
70 ,25.29 ,0.6993 ,5.295 ,52.0 
71 ,25.65 ,0.6993 ,5.295 ,52.0 
72 ,26.01 ,0.6993 ,5.302 ,52.0 
73 ,26.37 ,0.6993 ,5.299 ,52.0 
74 ,26.72 ,0.6993 ,5.305 ,52.1 
75 ,27.08 ,0.6993 ,5.275 ,51.8 
76 ,27.46 ,0.6993 ,5.281 ,51.8 
77 ,27.82 ,0.6993 ,5.302 ,52.0 
78 ,28.18 ,0.6993 ,5.288 ,51.9 
79 ,28.56 ,0.6993 ,5.292 ,51.9 
80 ,28.92 ,0.6993 ,5.295 ,52.0 
81 ,29.28 ,0.6993 ,5.288 ,51.9 
82 ,29.64 ,0.6993 ,5.278 ,51.8 
83 ,30.00 ,0.6993 ,5.292 ,51.9 
84 ,30.37 ,0.6993 ,5.299 ,52.0 
85 ,30.74 ,0.6993 ,5.271 ,51.7 
86 ,31.09 ,0.6993 ,5.281 ,51.8 
87 ,31.47 ,0.6993 ,5.288 ,51.9 
88 ,31.84 ,0.6993 ,5.281 ,51.8 
89 ,32.21 ,0.6993 ,5.299 ,52.0 
90 ,32.56 ,0.6993 ,5.288 ,51.9 
91 ,32.92 ,0.6993 ,5.292 ,51.9 
92 ,33.30 ,0.6993 ,5.271 ,51.7 
93 ,33.67 ,0.6993 ,5.288 ,51.9 
94 ,34.02 ,0.6993 ,5.281 ,51.8 
95 ,34.37 ,0.6993 ,5.281 ,51.8 
96 ,34.75 ,0.6993 ,5.278 ,51.8 
97 ,35.10 ,0.6993 ,5.299 ,52.0 
98 ,35.48 ,0.6993 ,5.275 ,51.8 
99 ,35.86 ,0.6993 ,5.278 ,51.8 
100 ,36.22 ,0.6993 ,5.295 ,52.0

File: Raw data/Million/4Bover/cup_337_ret.csv (part 1 of 2)
Data stamp = , 24-04-2022 02:53:19 935

Calibration Values: 
Slope = , 26.54 , g/V 
Offset Voltage at no contact = , -0.501760 , V 

No , Time , Stage Position ,   Mass , Force 
   ,  (s) ,      (mm)      ,   (g)  , (mN)  

1 ,0.0000 ,0.69939 ,5.28141 ,51.82116 
2 ,0.2150 ,0.69947 ,5.28141 ,51.82116 
3 ,0.7116 ,0.70114 ,5.26772 ,51.68685 
4 ,0.9194 ,0.70337 ,5.28825 ,51.88832 
5 ,1.1118 ,0.70518 ,5.28825 ,51.88832 
6 ,1.3037 ,0.70710 ,5.28825 ,51.88832 
7 ,1.4958 ,0.70893 ,5.28141 ,51.82116 
8 ,1.6721 ,0.71088 ,5.29852 ,51.98905 
9 ,1.8637 ,0.71285 ,5.27114 ,51.72043 
10 ,2.0557 ,0.71473 ,5.25745 ,51.58611 
11 ,2.2318 ,0.71652 ,5.26772 ,51.68685 
12 ,2.4240 ,0.71827 ,5.23350 ,51.35107 
13 ,2.6485 ,0.72053 ,5.21296 ,51.14960 
14 ,2.8402 ,0.72258 ,5.18216 ,50.84739 
15 ,3.0161 ,0.72429 ,5.18559 ,50.88097 
16 ,3.1928 ,0.72607 ,5.17874 ,50.81381 
17 ,3.4008 ,0.72796 ,5.15136 ,50.54519 
18 ,3.5928 ,0.73005 ,5.13425 ,50.37729 
19 ,3.7689 ,0.73181 ,5.12399 ,50.27656 
20 ,3.9611 ,0.73365 ,5.10003 ,50.04151 
21 ,4.1692 ,0.73579 ,5.08634 ,49.90720 
22 ,4.3772 ,0.73787 ,5.04870 ,49.53784 
23 ,4.5531 ,0.73967 ,5.03501 ,49.40352 
24 ,4.7292 ,0.74146 ,5.01448 ,49.20205 
25 ,4.9216 ,0.74334 ,4.99737 ,49.03416 
26 ,5.1133 ,0.74520 ,4.97683 ,48.83269 
27 ,5.3055 ,0.74716 ,4.96315 ,48.69838 
28 ,5.5137 ,0.74918 ,4.93919 ,48.46333 
29 ,5.7055 ,0.75109 ,4.92892 ,48.36260 
30 ,5.8817 ,0.75299 ,4.89812 ,48.06039 
31 ,6.0737 ,0.75488 ,4.88444 ,47.92608 
32 ,6.2495 ,0.75663 ,4.87075 ,47.79177 
33 ,6.4258 ,0.75840 ,4.87075 ,47.79177 
34 ,6.6340 ,0.76038 ,4.82968 ,47.38883 
35 ,6.8097 ,0.76224 ,4.81599 ,47.25451 
36 ,6.9863 ,0.76399 ,4.80230 ,47.12020 
37 ,7.1622 ,0.76574 ,4.78519 ,46.95231 
38 ,7.3219 ,0.76746 ,4.75439 ,46.65010 
39 ,7.4984 ,0.76912 ,4.74070 ,46.51579 
40 ,7.7064 ,0.77111 ,4.73386 ,46.44863 
41 ,7.8826 ,0.77296 ,4.70990 ,46.21359 
42 ,8.0747 ,0.77478 ,4.67568 ,45.87780 
43 ,8.2829 ,0.77689 ,4.65857 ,45.70991 
44 ,8.4749 ,0.77889 ,4.63462 ,45.47486 
45 ,8.6509 ,0.78065 ,4.63119 ,45.44128 
46 ,8.8429 ,0.78255 ,4.62777 ,45.40771 
47 ,9.0188 ,0.78428 ,4.60382 ,45.17266 
48 ,9.1948 ,0.78605 ,4.57644 ,44.90403 
49 ,9.3712 ,0.78784 ,4.56617 ,44.80330 
50 ,9.5632 ,0.78978 ,4.54906 ,44.63541 
51 ,9.7553 ,0.79155 ,4.52511 ,44.40036 
52 ,9.9314 ,0.79342 ,4.50457 ,44.19889 
53 ,10.1075 ,0.79518 ,4.50115 ,44.16531 
54 ,10.2997 ,0.79705 ,4.47378 ,43.89668 
55 ,10.4917 ,0.79900 ,4.46693 ,43.82953 
56 ,10.6837 ,0.80087 ,4.45324 ,43.69521 
57 ,10.8758 ,0.80288 ,4.41560 ,43.32585 
58 ,11.0841 ,0.80489 ,4.41218 ,43.29227 
59 ,11.2601 ,0.80676 ,4.39507 ,43.12438 
60 ,11.4521 ,0.80856 ,4.37111 ,42.88933 
61 ,11.6437 ,0.81044 ,4.35742 ,42.75502 
62 ,11.8202 ,0.81230 ,4.34716 ,42.65429 
63 ,12.0283 ,0.81437 ,4.30951 ,42.28492 
64 ,12.2204 ,0.81628 ,4.29582 ,42.15061 
65 ,12.4124 ,0.81823 ,4.27187 ,41.91556 
66 ,12.5888 ,0.81996 ,4.26845 ,41.88198 
67 ,12.7806 ,0.82196 ,4.22738 ,41.47905 
68 ,12.9728 ,0.82380 ,4.21369 ,41.34473 
69 ,13.1489 ,0.82559 ,4.20342 ,41.24400 
70 ,13.3569 ,0.82759 ,4.16236 ,40.84106 
71 ,13.5490 ,0.82950 ,4.17262 ,40.94179 
72 ,13.7407 ,0.83146 ,4.15894 ,40.80748 
73 ,13.9329 ,0.83331 ,4.12471 ,40.47170 
74 ,14.1249 ,0.83543 ,4.11445 ,40.37096 
75 ,14.3171 ,0.83725 ,4.10076 ,40.23665 
76 ,14.5252 ,0.83917 ,4.08023 ,40.03518 
77 ,14.7331 ,0.84129 ,4.04258 ,39.66582 
78 ,14.9093 ,0.84328 ,4.04943 ,39.73297 
79 ,15.0851 ,0.84497 ,4.03232 ,39.56508 
80 ,15.2613 ,0.84669 ,4.02205 ,39.46435 
81 ,15.4376 ,0.84849 ,3.99809 ,39.22930 
82 ,15.6455 ,0.85045 ,3.98783 ,39.12856 
83 ,15.8379 ,0.85248 ,3.96729 ,38.92709 
84 ,16.0298 ,0.85435 ,3.93992 ,38.65847 
85 ,16.2220 ,0.85630 ,3.91596 ,38.42342 
86 ,16.4302 ,0.85821 ,3.88858 ,38.15479 
87 ,16.6221 ,0.86031 ,3.87490 ,38.02048 
88 ,16.8143 ,0.86222 ,3.86805 ,37.95332 
89 ,16.9899 ,0.86398 ,3.85094 ,37.78543 
90 ,17.1662 ,0.86582 ,3.82356 ,37.51681 
91 ,17.3585 ,0.86770 ,3.81672 ,37.44965 
92 ,17.5504 ,0.86951 ,3.77908 ,37.08029 
93 ,17.7265 ,0.87130 ,3.77908 ,37.08029 
94 ,17.9026 ,0.87315 ,3.76881 ,36.97955 
95 ,18.1107 ,0.87510 ,3.72774 ,36.57661 
96 ,18.2864 ,0.87694 ,3.72432 ,36.54303 
97 ,18.4785 ,0.87886 ,3.71405 ,36.44230 
98 ,18.6704 ,0.88071 ,3.68668 ,36.17367 
99 ,18.8626 ,0.88261 ,3.67299 ,36.03936 
100 ,19.0386 ,0.88453 ,3.65930 ,35.90505 
101 ,19.2147 ,0.88628 ,3.63192 ,35.63642 
102 ,19.3907 ,0.88800 ,3.61823 ,35.50211 
103 ,19.5830 ,0.88979 ,3.60454 ,35.36779 
104 ,19.7594 ,0.89173 ,3.58059 ,35.13275 
105 ,19.9675 ,0.89367 ,3.56006 ,34.93128 
106 ,20.1594 ,0.89558 ,3.56006 ,34.93128 
107 ,20.3516 ,0.89755 ,3.52584 ,34.59549 
108 ,20.5597 ,0.89960 ,3.52241 ,34.56192 
109 ,20.7518 ,0.90150 ,3.48819 ,34.22613 
110 ,20.9598 ,0.90361 ,3.49161 ,34.25971 
111 ,21.1198 ,0.90538 ,3.47108 ,34.05824 
112 ,21.3116 ,0.90711 ,3.43001 ,33.65530 
113 ,21.5041 ,0.90905 ,3.43344 ,33.68888 
114 ,21.6802 ,0.91091 ,3.40948 ,33.45383 
115 ,21.8561 ,0.91263 ,3.40606 ,33.42025 
116 ,22.0323 ,0.91438 ,3.38895 ,33.25236 
117 ,22.2241 ,0.91626 ,3.36499 ,33.01731 
118 ,22.4162 ,0.91813 ,3.35130 ,32.88300 
119 ,22.6088 ,0.92017 ,3.32051 ,32.58080 
120 ,22.8167 ,0.92222 ,3.33077 ,32.68153 
121 ,23.0087 ,0.92413 ,3.29997 ,32.37933 
122 ,23.1849 ,0.92596 ,3.27259 ,32.11070 
123 ,23.3929 ,0.92794 ,3.26233 ,32.00996 
124 ,23.6010 ,0.93002 ,3.25548 ,31.94281 
125 ,23.8091 ,0.93205 ,3.22811 ,31.67418 
126 ,24.0011 ,0.93410 ,3.20757 ,31.47271 
127 ,24.1772 ,0.93584 ,3.18704 ,31.27124 
128 ,24.3531 ,0.93757 ,3.17677 ,31.17051 
129 ,24.5293 ,0.93935 ,3.15966 ,31.00262 
130 ,24.7053 ,0.94109 ,3.14255 ,30.83472 
131 ,24.8970 ,0.94304 ,3.14255 ,30.83472 
132 ,25.0736 ,0.94480 ,3.12886 ,30.70041 
133 ,25.2813 ,0.94674 ,3.08780 ,30.29747 
134 ,25.4576 ,0.94864 ,3.08438 ,30.26389 
135 ,25.6335 ,0.95041 ,3.07411 ,30.16316 
136 ,25.8258 ,0.95227 ,3.04331 ,29.86095 
137 ,26.0338 ,0.95433 ,3.04331 ,29.86095 
138 ,26.2260 ,0.95629 ,3.00567 ,29.49159 
139 ,26.4339 ,0.95833 ,3.00567 ,29.49159 
140 ,26.6262 ,0.96027 ,2.97829 ,29.22297 
141 ,26.8338 ,0.96234 ,2.95091 ,28.95434 
142 ,27.0103 ,0.96416 ,2.94407 ,28.88718 
143 ,27.1865 ,0.96594 ,2.92696 ,28.71929 
144 ,27.3944 ,0.96792 ,2.92353 ,28.68571 
145 ,27.5705 ,0.96989 ,2.89273 ,28.38351 
146 ,27.7626 ,0.97161 ,2.89616 ,28.41709 
147 ,27.9386 ,0.97341 ,2.87220 ,28.18204 
148 ,28.1308 ,0.97531 ,2.86536 ,28.11488 
149 ,28.3069 ,0.97707 ,2.83798 ,27.84625 
150 ,28.4990 ,0.97904 ,2.82771 ,27.74552 
151 ,28.6910 ,0.98089 ,2.80376 ,27.51047 
152 ,28.8827 ,0.98279 ,2.79349 ,27.40974 
153 ,29.0749 ,0.98470 ,2.78665 ,27.34258 
154 ,29.2671 ,0.98665 ,2.75927 ,27.07395 
155 ,29.4434 ,0.98846 ,2.74558 ,26.93964 
156 ,29.6514 ,0.99053 ,2.72847 ,26.77175 
157 ,29.8433 ,0.99241 ,2.71478 ,26.63744 
158 ,30.0190 ,0.99434 ,2.70794 ,26.57028 
159 ,30.1955 ,0.99599 ,2.69767 ,26.46954 
160 ,30.3716 ,0.99776 ,2.69425 ,26.43597 
161 ,30.5316 ,0.99943 ,2.65660 ,26.06661 
162 ,30.7080 ,1.00106 ,2.63265 ,25.83156 
163 ,30.9158 ,1.00316 ,2.64634 ,25.96587 
164 ,31.1075 ,1.00503 ,2.61212 ,25.63009 
165 ,31.3001 ,1.00692 ,2.58816 ,25.39504 
166 ,31.4920 ,1.00896 ,2.59158 ,25.42862 
167 ,31.6682 ,1.01073 ,2.56078 ,25.12641 
168 ,31.8602 ,1.01251 ,2.54710 ,24.99210 
169 ,32.0524 ,1.01456 ,2.54367 ,24.95852 
170 ,32.2442 ,1.01638 ,2.50261 ,24.55558 
171 ,32.4364 ,1.01831 ,2.52314 ,24.75705 
172 ,32.6124 ,1.02017 ,2.49576 ,24.48842 
173 ,32.8045 ,1.02201 ,2.46839 ,24.21980 
174 ,32.9963 ,1.02389 ,2.47865 ,24.32053 
175 ,33.1729 ,1.02574 ,2.44443 ,23.98475 
176 ,33.3648 ,1.02762 ,2.42732 ,23.81686 
177 ,33.5566 ,1.02960 ,2.41705 ,23.71612 
178 ,33.7490 ,1.03154 ,2.39994 ,23.54823 
179 ,33.9411 ,1.03332 ,2.37599 ,23.31318 
180 ,34.1327 ,1.03530 ,2.37256 ,23.27961 
181 ,34.3088 ,1.03705 ,2.34861 ,23.04456 
182 ,34.5012 ,1.03900 ,2.32465 ,22.80951 
183 ,34.6934 ,1.04096 ,2.31781 ,22.74235 
184 ,34.8854 ,1.04295 ,2.30070 ,22.57446 
185 ,35.1096 ,1.04499 ,2.30412 ,22.60804 
186 ,35.2857 ,1.04688 ,2.27332 ,22.30584 
187 ,35.4776 ,1.04880 ,2.25621 ,22.13794 
188 ,35.6535 ,1.05053 ,2.23910 ,21.97005 
189 ,35.8458 ,1.05247 ,2.22541 ,21.83574 
190 ,36.0219 ,1.05428 ,2.22199 ,21.80216 
191 ,36.1979 ,1.05598 ,2.19461 ,21.53353 
192 ,36.4059 ,1.05795 ,2.20146 ,21.60069 
193 ,36.5821 ,1.05980 ,2.16723 ,21.26491 
194 ,36.7743 ,1.06173 ,2.16723 ,21.26491 
195 ,36.9502 ,1.06358 ,2.13301 ,20.92912 
196 ,37.1425 ,1.06540 ,2.11248 ,20.72766 
197 ,37.3344 ,1.06741 ,2.11590 ,20.76123 
198 ,37.5106 ,1.06912 ,2.10564 ,20.66050 
199 ,37.7026 ,1.07097 ,2.07484 ,20.35829 
200 ,37.9107 ,1.07310 ,2.08852 ,20.49261 
201 ,38.1028 ,1.07496 ,2.04061 ,20.02251 
202 ,38.3108 ,1.07705 ,2.04746 ,20.08967 
203 ,38.4870 ,1.07885 ,2.03035 ,19.92178 
204 ,38.6787 ,1.08089 ,2.02350 ,19.85462 
205 ,38.8551 ,1.08259 ,1.99270 ,19.55241 
206 ,39.0472 ,1.08439 ,1.97902 ,19.41810 
207 ,39.2552 ,1.08652 ,1.97902 ,19.41810 
208 ,39.4796 ,1.08866 ,1.94479 ,19.08232 
209 ,39.6713 ,1.09065 ,1.95164 ,19.14948 
210 ,39.8474 ,1.09251 ,1.92768 ,18.91443 
211 ,40.0551 ,1.09454 ,1.89346 ,18.57864 
212 ,40.2312 ,1.09632 ,1.90373 ,18.67938 
213 ,40.3913 ,1.09801 ,1.88319 ,18.47791 
214 ,40.5675 ,1.09967 ,1.88319 ,18.47791 
215 ,40.7436 ,1.10142 ,1.85924 ,18.24286 
216 ,40.9359 ,1.10330 ,1.84213 ,18.07497 
217 ,41.1278 ,1.10529 ,1.83186 ,17.97423 
218 ,41.3040 ,1.10701 ,1.81817 ,17.83992 
219 ,41.4800 ,1.10882 ,1.79422 ,17.60487 
220 ,41.6560 ,1.11056 ,1.78053 ,17.47056 
221 ,41.8639 ,1.11258 ,1.78053 ,17.47056 
222 ,42.0562 ,1.11453 ,1.76684 ,17.33625 
223 ,42.2483 ,1.11647 ,1.74631 ,17.13478 
224 ,42.4245 ,1.11825 ,1.73262 ,17.00046 
225 ,42.6003 ,1.12006 ,1.72235 ,16.89973 
226 ,42.7769 ,1.12178 ,1.70182 ,16.69826 
227 ,42.9683 ,1.12375 ,1.68471 ,16.53037 
228 ,43.1603 ,1.12555 ,1.67786 ,16.46321 
229 ,43.3369 ,1.12735 ,1.65049 ,16.19458 
230 ,43.5287 ,1.12933 ,1.65391 ,16.22816 
231 ,43.7209 ,1.13118 ,1.64022 ,16.09385 
232 ,43.8970 ,1.13291 ,1.61969 ,15.89238 
233 ,44.0888 ,1.13485 ,1.62653 ,15.95954 
234 ,44.2809 ,1.13672 ,1.60258 ,15.72449 
235 ,44.4573 ,1.13853 ,1.57520 ,15.45586 
236 ,44.6493 ,1.14039 ,1.57178 ,15.42228 
237 ,44.8414 ,1.14237 ,1.54440 ,15.15366 
238 ,45.0175 ,1.14418 ,1.53413 ,15.05292 
239 ,45.1936 ,1.14587 ,1.52387 ,14.95219 
240 ,45.3698 ,1.14771 ,1.52387 ,14.95219 
241 ,45.5937 ,1.14966 ,1.48965 ,14.61640 
242 ,45.7859 ,1.15176 ,1.49307 ,14.64998 
243 ,45.9781 ,1.15376 ,1.46227 ,14.34778 
244 ,46.1537 ,1.15548 ,1.46569 ,14.38136 
245 ,46.3299 ,1.15727 ,1.45200 ,14.24704 
246 ,46.5381 ,1.15927 ,1.43489 ,14.07915 
247 ,46.7302 ,1.16113 ,1.43147 ,14.04557 
248 ,46.9384 ,1.16325 ,1.40751 ,13.81053 
249 ,47.1300 ,1.16521 ,1.40751 ,13.81053 
250 ,47.3059 ,1.16702 ,1.40067 ,13.74337 
251 ,47.4827 ,1.16881 ,1.36987 ,13.44116 
252 ,47.6905 ,1.17081 ,1.37329 ,13.47474 
253 ,47.8667 ,1.17266 ,1.34591 ,13.20612 
254 ,48.0426 ,1.17445 ,1.31512 ,12.90391 
255 ,48.2348 ,1.17620 ,1.30827 ,12.83675 
256 ,48.4426 ,1.17830 ,1.30485 ,12.80318 
257 ,48.6505 ,1.18042 ,1.29800 ,12.73602 
258 ,48.8267 ,1.18221 ,1.30143 ,12.76960 
259 ,49.0031 ,1.18400 ,1.26378 ,12.40024 
260 ,49.1947 ,1.18588 ,1.25694 ,12.33308 
261 ,49.3873 ,1.18775 ,1.23298 ,12.09803 
262 ,49.5633 ,1.18954 ,1.23298 ,12.09803 
263 ,49.7553 ,1.19151 ,1.21245 ,11.89656 
264 ,49.9314 ,1.19326 ,1.21245 ,11.89656 
265 ,50.1235 ,1.19521 ,1.19534 ,11.72867 
266 ,50.3154 ,1.19705 ,1.18165 ,11.59436 
267 ,50.4914 ,1.19899 ,1.17823 ,11.56078 
268 ,50.6675 ,1.20060 ,1.16112 ,11.39289 
269 ,50.8600 ,1.20260 ,1.14401 ,11.22500 
270 ,51.0516 ,1.20450 ,1.12690 ,11.05710 
271 ,51.2280 ,1.20620 ,1.10979 ,10.88921 
272 ,51.4039 ,1.20802 ,1.09267 ,10.72132 
273 ,51.5958 ,1.20986 ,1.08583 ,10.65416 
274 ,51.7887 ,1.21174 ,1.07556 ,10.55343 
275 ,51.9964 ,1.21385 ,1.06187 ,10.41912 
276 ,52.1885 ,1.21578 ,1.04476 ,10.25123 
277 ,52.3804 ,1.21769 ,1.03450 ,10.15049 
278 ,52.5566 ,1.21955 ,1.01739 ,9.98260 
279 ,52.7641 ,1.22150 ,1.01054 ,9.91544 
280 ,52.9407 ,1.22333 ,0.99343 ,9.74755 
281 ,53.1324 ,1.22521 ,0.97974 ,9.61324 
282 ,53.3089 ,1.22706 ,0.97290 ,9.54608 
283 ,53.5010 ,1.22891 ,0.94894 ,9.31103 
284 ,53.6931 ,1.23079 ,0.94894 ,9.31103 
285 ,53.8850 ,1.23283 ,0.94552 ,9.27745 
286 ,54.0612 ,1.23456 ,0.92157 ,9.04241 
287 ,54.2534 ,1.23640 ,0.91472 ,8.97525 
288 ,54.4454 ,1.23832 ,0.90446 ,8.87451 
289 ,54.6212 ,1.24022 ,0.87708 ,8.60589 
290 ,54.7973 ,1.24198 ,0.86681 ,8.50515 
291 ,54.9895 ,1.24381 ,0.88050 ,8.63947 
292 ,55.2137 ,1.24595 ,0.86339 ,8.47158 
293 ,55.4056 ,1.24799 ,0.84628 ,8.30368 
294 ,55.5820 ,1.24978 ,0.81548 ,8.00148 
295 ,55.7899 ,1.25178 ,0.81206 ,7.96790 
296 ,55.9495 ,1.25357 ,0.80179 ,7.86717 
297 ,56.1261 ,1.25520 ,0.79152 ,7.76643 
298 ,56.3182 ,1.25704 ,0.77099 ,7.56496 
299 ,56.5260 ,1.25914 ,0.75388 ,7.39707 
300 ,56.7023 ,1.26095 ,0.74019 ,7.26276 
301 ,56.8785 ,1.26271 ,0.72650 ,7.12844 
302 ,57.0543 ,1.26455 ,0.74361 ,7.29633 
303 ,57.2304 ,1.26621 ,0.71624 ,7.02771 
304 ,57.4065 ,1.26802 ,0.71624 ,7.02771 
305 ,57.5986 ,1.26991 ,0.69228 ,6.79266 
306 ,57.7746 ,1.27167 ,0.67175 ,6.59119 
307 ,57.9509 ,1.27341 ,0.67859 ,6.65835 
308 ,58.1428 ,1.27536 ,0.65121 ,6.38972 
309 ,58.3189 ,1.27713 ,0.65464 ,6.42330 
310 ,58.5109 ,1.27896 ,0.64437 ,6.32256 
311 ,58.6872 ,1.28083 ,0.63410 ,6.22183 
312 ,58.8791 ,1.28271 ,0.60673 ,5.95320 
313 ,59.0551 ,1.28447 ,0.59988 ,5.88605 
314 ,59.2469 ,1.28638 ,0.61357 ,6.02036 
315 ,59.4393 ,1.28829 ,0.56224 ,5.51668 
316 ,59.6153 ,1.29004 ,0.57935 ,5.68458 
317 ,59.8075 ,1.29192 ,0.56566 ,5.55026 
318 ,59.9993 ,1.29393 ,0.54513 ,5.34879 
319 ,60.1752 ,1.29568 ,0.53144 ,5.21448 
320 ,60.3517 ,1.29743 ,0.52802 ,5.18090 
321 ,60.5436 ,1.29941 ,0.51091 ,5.01301 
322 ,60.7199 ,1.30115 ,0.50064 ,4.91228 
323 ,60.9280 ,1.30316 ,0.49722 ,4.87870 
324 ,61.1361 ,1.30517 ,0.45957 ,4.50934 
325 ,61.3118 ,1.30703 ,0.47668 ,4.67723 
326 ,61.4882 ,1.30881 ,0.45957 ,4.50934 
327 ,61.6644 ,1.31055 ,0.45273 ,4.44218 
328 ,61.8565 ,1.31241 ,0.43562 ,4.27429 
329 ,62.0806 ,1.31458 ,0.40824 ,4.00566 
330 ,62.2725 ,1.31660 ,0.41851 ,4.10640 
331 ,62.4482 ,1.31839 ,0.41509 ,4.07282 
332 ,62.6402 ,1.32024 ,0.38429 ,3.77061 
333 ,62.8163 ,1.32208 ,0.37744 ,3.70346 
334 ,62.9927 ,1.32388 ,0.38086 ,3.73703 
335 ,63.2170 ,1.32591 ,0.36033 ,3.53557 
336 ,63.3930 ,1.32782 ,0.35691 ,3.50199 
337 ,63.5691 ,1.32966 ,0.34664 ,3.40125 
338 ,63.7450 ,1.33136 ,0.33295 ,3.26694 
339 ,63.9373 ,1.33320 ,0.32269 ,3.16620 
340 ,64.1293 ,1.33514 ,0.31926 ,3.13263 
341 ,64.3213 ,1.33713 ,0.28847 ,2.83042 
342 ,64.5132 ,1.33900 ,0.29189 ,2.86400 
343 ,64.7056 ,1.34088 ,0.28504 ,2.79684 
344 ,64.8977 ,1.34290 ,0.26109 ,2.56179 
345 ,65.0737 ,1.34468 ,0.27478 ,2.69611 
346 ,65.2497 ,1.34639 ,0.25767 ,2.52822 
347 ,65.4417 ,1.34831 ,0.23029 ,2.25959 
348 ,65.6334 ,1.35013 ,0.21660 ,2.12528 
349 ,65.8099 ,1.35200 ,0.23029 ,2.25959 
350 ,66.0181 ,1.35395 ,0.19949 ,1.95738 
351 ,66.1938 ,1.35585 ,0.18922 ,1.85665 
352 ,66.3701 ,1.35761 ,0.19607 ,1.92381 
353 ,66.5298 ,1.35935 ,0.18922 ,1.85665 
354 ,66.7059 ,1.36093 ,0.17553 ,1.72234 
355 ,66.8826 ,1.36271 ,0.15500 ,1.52087 
356 ,67.0905 ,1.36472 ,0.15842 ,1.55445 
357 ,67.2667 ,1.36659 ,0.13789 ,1.35298 
358 ,67.4747 ,1.36863 ,0.12762 ,1.25224 
359 ,67.6508 ,1.37041 ,0.11393 ,1.11793 
360 ,67.8428 ,1.37222 ,0.08998 ,0.88288 
361 ,68.0665 ,1.37431 ,0.07629 ,0.74857 
362 ,68.2431 ,1.37630 ,0.07971 ,0.78214 
363 ,68.4350 ,1.37815 ,0.06945 ,0.68141 
364 ,68.6112 ,1.37997 ,0.06945 ,0.68141 
365 ,68.8033 ,1.38185 ,0.04207 ,0.41278 
366 ,69.0114 ,1.38396 ,0.05918 ,0.58067 
367 ,69.2195 ,1.38599 ,0.01127 ,0.11058 
368 ,69.4116 ,1.38800 ,0.01469 ,0.14416 
369 ,69.6035 ,1.38984 ,0.00785 ,0.07700 
370 ,69.7956 ,1.39175 ,0.00100 ,0.00984 
371 ,69.9878 ,1.39376 ,-0.00242 ,-0.02373 
372 ,70.1799 ,1.39561 ,-0.00926 ,-0.09089 
373 ,70.3720 ,1.39759 ,-0.02980 ,-0.29236 
374 ,70.5640 ,1.39947 ,-0.05033 ,-0.49383 
375 ,70.7402 ,1.40127 ,-0.05033 ,-0.49383 
376 ,70.9320 ,1.40317 ,-0.04691 ,-0.46025 
377 ,71.1081 ,1.40497 ,-0.06402 ,-0.62814 
378 ,71.3003 ,1.40689 ,-0.08797 ,-0.86319 
379 ,71.4925 ,1.40867 ,-0.11193 ,-1.09824 
380 ,71.6685 ,1.41054 ,-0.08113 ,-0.79604 
381 ,71.8605 ,1.41243 ,-0.12219 ,-1.19898 
382 ,72.0526 ,1.41440 ,-0.12219 ,-1.19898 
383 ,72.2448 ,1.41629 ,-0.12904 ,-1.26613 
384 ,72.4528 ,1.41835 ,-0.14273 ,-1.40045 
385 ,72.6288 ,1.42017 ,-0.14615 ,-1.43402 
386 ,72.8210 ,1.42205 ,-0.16668 ,-1.63549 
387 ,73.0132 ,1.42393 ,-0.17011 ,-1.66907 
388 ,73.2208 ,1.42607 ,-0.19748 ,-1.93770 
389 ,73.3972 ,1.42785 ,-0.20775 ,-2.03843 
390 ,73.6050 ,1.42988 ,-0.20433 ,-2.00485 
391 ,73.8134 ,1.43184 ,-0.20433 ,-2.00485 
392 ,74.0055 ,1.43386 ,-0.22486 ,-2.20632 
393 ,74.1976 ,1.43575 ,-0.24197 ,-2.37422 
394 ,74.3893 ,1.43769 ,-0.22144 ,-2.17275 
395 ,74.5656 ,1.43954 ,-0.24539 ,-2.40779 
396 ,74.7418 ,1.44125 ,-0.25224 ,-2.47495 
397 ,74.9499 ,1.44326 ,-0.26250 ,-2.57569 
398 ,75.1257 ,1.44508 ,-0.27619 ,-2.71000 
399 ,75.2861 ,1.44686 ,-0.29330 ,-2.87789 
400 ,75.4781 ,1.44861 ,-0.30015 ,-2.94505 
401 ,75.6861 ,1.45066 ,-0.30699 ,-3.01220 
402 ,75.8940 ,1.45275 ,-0.30015 ,-2.94505 
403 ,76.0862 ,1.45463 ,-0.31384 ,-3.07936 
404 ,76.2625 ,1.45646 ,-0.32752 ,-3.21367 
405 ,76.4540 ,1.45830 ,-0.34806 ,-3.41514 
406 ,76.6465 ,1.46019 ,-0.33779 ,-3.31441 
407 ,76.8546 ,1.46234 ,-0.36517 ,-3.58303 
408 ,77.0467 ,1.46423 ,-0.35490 ,-3.48230 
409 ,77.2385 ,1.46614 ,-0.38570 ,-3.78450 
410 ,77.4148 ,1.46799 ,-0.39255 ,-3.85166 
411 ,77.5909 ,1.46986 ,-0.37886 ,-3.71735 
412 ,77.7666 ,1.47150 ,-0.39939 ,-3.91882 
413 ,77.9589 ,1.47343 ,-0.42335 ,-4.15387 
414 ,78.1351 ,1.47524 ,-0.43019 ,-4.22102 
415 ,78.3271 ,1.47709 ,-0.43019 ,-4.22102 
416 ,78.5033 ,1.47887 ,-0.43703 ,-4.28818 
417 ,78.7113 ,1.48096 ,-0.44730 ,-4.38891 
418 ,78.9032 ,1.48283 ,-0.45414 ,-4.45607 
419 ,79.0796 ,1.48464 ,-0.46441 ,-4.55681 
420 ,79.2715 ,1.48653 ,-0.48152 ,-4.72470 
421 ,79.4477 ,1.48828 ,-0.47126 ,-4.62396 
422 ,79.6394 ,1.49026 ,-0.49179 ,-4.82543 
423 ,79.8319 ,1.49211 ,-0.49863 ,-4.89259 
424 ,80.0237 ,1.49407 ,-0.49863 ,-4.89259 
425 ,80.2003 ,1.49585 ,-0.52259 ,-5.12764 
426 ,80.4081 ,1.49781 ,-0.51574 ,-5.06048 
427 ,80.6002 ,1.49981 ,-0.53628 ,-5.26195 
428 ,80.7921 ,1.50173 ,-0.55681 ,-5.46342 
429 ,80.9843 ,1.50369 ,-0.53285 ,-5.22837 
430 ,81.1604 ,1.50555 ,-0.56708 ,-5.56415 
431 ,81.3365 ,1.50723 ,-0.57734 ,-5.66489 
432 ,81.5440 ,1.50917 ,-0.58077 ,-5.69847 
433 ,81.7369 ,1.51115 ,-0.60130 ,-5.89994 
434 ,81.9287 ,1.51310 ,-0.60130 ,-5.89994 
435 ,82.1207 ,1.51503 ,-0.59788 ,-5.86636 
436 ,82.2965 ,1.51678 ,-0.62525 ,-6.13499 
437 ,82.4731 ,1.51858 ,-0.63210 ,-6.20214 
438 ,82.6651 ,1.52045 ,-0.63210 ,-6.20214 
439 ,82.8567 ,1.52243 ,-0.64921 ,-6.37003 
440 ,83.0333 ,1.52415 ,-0.65947 ,-6.47077 
441 ,83.2413 ,1.52621 ,-0.66632 ,-6.53793 
442 ,83.4175 ,1.52801 ,-0.67659 ,-6.63866 
443 ,83.6252 ,1.53003 ,-0.66632 ,-6.53793 
444 ,83.8175 ,1.53194 ,-0.69712 ,-6.84013 
445 ,83.9931 ,1.53373 ,-0.70396 ,-6.90729 
446 ,84.1697 ,1.53551 ,-0.71765 ,-7.04160 
447 ,84.3778 ,1.53759 ,-0.72107 ,-7.07518 
448 ,84.5374 ,1.53932 ,-0.73134 ,-7.17591 
449 ,84.7459 ,1.54118 ,-0.71081 ,-6.97444 
450 ,84.9380 ,1.54320 ,-0.73134 ,-7.17591 
451 ,85.1139 ,1.54504 ,-0.74845 ,-7.34380 
452 ,85.2900 ,1.54680 ,-0.74845 ,-7.34380 
453 ,85.4980 ,1.54871 ,-0.77241 ,-7.57885 
454 ,85.6902 ,1.55068 ,-0.77241 ,-7.57885 
455 ,85.8659 ,1.55249 ,-0.77925 ,-7.64601 
456 ,86.0585 ,1.55438 ,-0.79294 ,-7.78032 
457 ,86.2663 ,1.55641 ,-0.78610 ,-7.71317 
458 ,86.4745 ,1.55852 ,-0.81689 ,-8.01537 
459 ,86.6505 ,1.56033 ,-0.82032 ,-8.04895 
460 ,86.8427 ,1.56216 ,-0.80663 ,-7.91464 
461 ,87.0344 ,1.56406 ,-0.82716 ,-8.11611 
462 ,87.2427 ,1.56616 ,-0.82032 ,-8.04895 
463 ,87.4188 ,1.56802 ,-0.84085 ,-8.25042 
464 ,87.6110 ,1.56985 ,-0.84427 ,-8.28400 
465 ,87.8190 ,1.57187 ,-0.86138 ,-8.45189 
466 ,88.0112 ,1.57388 ,-0.87507 ,-8.58620 
467 ,88.2031 ,1.57576 ,-0.87507 ,-8.58620 
468 ,88.4113 ,1.57791 ,-0.89903 ,-8.82125 
469 ,88.6189 ,1.57995 ,-0.90929 ,-8.92198 
470 ,88.7954 ,1.58175 ,-0.90245 ,-8.85483 
471 ,88.9876 ,1.58372 ,-0.91956 ,-9.02272 
472 ,89.1637 ,1.58543 ,-0.91956 ,-9.02272 
473 ,89.3717 ,1.58747 ,-0.93667 ,-9.19061 
474 ,89.5638 ,1.58945 ,-0.92983 ,-9.12345 
475 ,89.7719 ,1.59137 ,-0.95378 ,-9.35850 
476 ,89.9479 ,1.59324 ,-0.95720 ,-9.39208 
477 ,90.1236 ,1.59503 ,-0.96747 ,-9.49282 
478 ,90.3001 ,1.59683 ,-0.97089 ,-9.52639 
479 ,90.4921 ,1.59865 ,-0.99143 ,-9.72786 
480 ,90.6841 ,1.60064 ,-0.99827 ,-9.79502 
481 ,90.8919 ,1.60258 ,-1.00854 ,-9.89576 
482 ,91.0846 ,1.60461 ,-1.00854 ,-9.89576 
483 ,91.2925 ,1.60665 ,-1.01880 ,-9.99649 
484 ,91.4845 ,1.60856 ,-1.03934 ,-10.19796 
485 ,91.6767 ,1.61050 ,-1.03591 ,-10.16438 
486 ,91.8688 ,1.61248 ,-1.03934 ,-10.19796 
487 ,92.0763 ,1.61446 ,-1.06671 ,-10.46659 
488 ,92.2685 ,1.61641 ,-1.06329 ,-10.43301 
489 ,92.4284 ,1.61822 ,-1.07698 ,-10.56732 
490 ,92.6050 ,1.61984 ,-1.07356 ,-10.53374 
491 ,92.7969 ,1.62181 ,-1.08725 ,-10.66806 
492 ,93.0046 ,1.62386 ,-1.09409 ,-10.73521 
493 ,93.1811 ,1.62563 ,-1.09067 ,-10.70163 
494 ,93.3573 ,1.62739 ,-1.10436 ,-10.83595 
495 ,93.5650 ,1.62937 ,-1.10778 ,-10.86953 
496 ,93.7414 ,1.63124 ,-1.11805 ,-10.97026 
497 ,93.9334 ,1.63313 ,-1.13173 ,-11.10457 
498 ,94.1416 ,1.63509 ,-1.13516 ,-11.13815 
499 ,94.3336 ,1.63713 ,-1.14200 ,-11.20531 
500 ,94.5097 ,1.63889 ,-1.15911 ,-11.37320 
501 ,94.7014 ,1.64070 ,-1.13858 ,-11.17173 
502 ,94.8779 ,1.64259 ,-1.15911 ,-11.37320 
503 ,95.0700 ,1.64450 ,-1.19676 ,-11.74256 
504 ,95.2620 ,1.64632 ,-1.17622 ,-11.54109 
505 ,95.4540 ,1.64823 ,-1.16938 ,-11.47394 
506 ,95.6463 ,1.65014 ,-1.20018 ,-11.77614 
507 ,95.8383 ,1.65214 ,-1.19333 ,-11.70898 
508 ,96.0142 ,1.65389 ,-1.20702 ,-11.84330 
509 ,96.2064 ,1.65580 ,-1.23440 ,-12.11192 
510 ,96.3986 ,1.65775 ,-1.22071 ,-11.97761 
511 ,96.5908 ,1.65959 ,-1.25835 ,-12.34697 
512 ,96.7668 ,1.66147 ,-1.24467 ,-12.21266 
513 ,96.9744 ,1.66345 ,-1.23782 ,-12.14550 
514 ,97.1509 ,1.66529 ,-1.26520 ,-12.41413 
515 ,97.3429 ,1.66711 ,-1.26520 ,-12.41413 
516 ,97.5190 ,1.66895 ,-1.27204 ,-12.48128 
517 ,97.7270 ,1.67096 ,-1.29600 ,-12.71633 
518 ,97.9188 ,1.67287 ,-1.28573 ,-12.61560 
519 ,98.1112 ,1.67485 ,-1.30284 ,-12.78349 
520 ,98.3192 ,1.67693 ,-1.29258 ,-12.68275 
521 ,98.5114 ,1.67880 ,-1.33022 ,-13.05212 
522 ,98.6873 ,1.68061 ,-1.33364 ,-13.08569 
523 ,98.8635 ,1.68241 ,-1.32338 ,-12.98496 
524 ,99.0391 ,1.68424 ,-1.33364 ,-13.08569 
525 ,99.2155 ,1.68595 ,-1.33022 ,-13.05212 
526 ,99.4079 ,1.68776 ,-1.34733 ,-13.22001 
527 ,99.5838 ,1.68960 ,-1.36102 ,-13.35432 
528 ,99.7597 ,1.69136 ,-1.36102 ,-13.35432 
529 ,99.9356 ,1.69324 ,-1.37129 ,-13.45506 
530 ,100.1117 ,1.69485 ,-1.38840 ,-13.62295 
531 ,100.2878 ,1.69664 ,-1.38840 ,-13.62295 
532 ,100.4641 ,1.69845 ,-1.39182 ,-13.65653 
533 ,100.6562 ,1.70031 ,-1.39182 ,-13.65653 
534 ,100.8323 ,1.70208 ,-1.40551 ,-13.79084 
535 ,101.0085 ,1.70384 ,-1.41920 ,-13.92515 
536 ,101.2002 ,1.70576 ,-1.43288 ,-14.05946 
537 ,101.3766 ,1.70754 ,-1.41235 ,-13.85799 
538 ,101.5843 ,1.70952 ,-1.42262 ,-13.95873 
539 ,101.7607 ,1.71137 ,-1.43288 ,-14.05946 
540 ,101.9368 ,1.71315 ,-1.43288 ,-14.05946 
541 ,102.1286 ,1.71505 ,-1.44657 ,-14.19378 
542 ,102.3049 ,1.71675 ,-1.47395 ,-14.46240 
543 ,102.5129 ,1.71879 ,-1.47395 ,-14.46240 
544 ,102.7211 ,1.72089 ,-1.46711 ,-14.39525 
545 ,102.9131 ,1.72286 ,-1.47395 ,-14.46240 
546 ,103.1053 ,1.72468 ,-1.49106 ,-14.63030 
547 ,103.2971 ,1.72662 ,-1.49791 ,-14.69745 
548 ,103.4896 ,1.72863 ,-1.50817 ,-14.79819 
549 ,103.6975 ,1.73067 ,-1.50133 ,-14.73103 
550 ,103.8895 ,1.73266 ,-1.50817 ,-14.79819 
551 ,104.0656 ,1.73445 ,-1.52186 ,-14.93250 
552 ,104.2577 ,1.73634 ,-1.52186 ,-14.93250 
553 ,104.4497 ,1.73830 ,-1.54239 ,-15.13397 
554 ,104.6258 ,1.74003 ,-1.55266 ,-15.23471 
555 ,104.8020 ,1.74178 ,-1.55266 ,-15.23471 
556 ,105.0099 ,1.74378 ,-1.56635 ,-15.36902 
557 ,105.1863 ,1.74561 ,-1.56977 ,-15.40260 
558 ,105.3941 ,1.74761 ,-1.57319 ,-15.43617 
559 ,105.5698 ,1.74950 ,-1.58346 ,-15.53691 
560 ,105.7462 ,1.75120 ,-1.59373 ,-15.63764 
561 ,105.9381 ,1.75310 ,-1.59373 ,-15.63764 
562 ,106.1304 ,1.75506 ,-1.59715 ,-15.67122 
563 ,106.3383 ,1.75703 ,-1.59715 ,-15.67122 
564 ,106.5145 ,1.75889 ,-1.60057 ,-15.70480 
565 ,106.6907 ,1.76064 ,-1.61426 ,-15.83911 
566 ,106.8827 ,1.76253 ,-1.63479 ,-16.04058 
567 ,107.0588 ,1.76434 ,-1.62453 ,-15.93985 
568 ,107.2348 ,1.76615 ,-1.63479 ,-16.04058 
569 ,107.4270 ,1.76796 ,-1.65533 ,-16.24205 
570 ,107.6189 ,1.76988 ,-1.64848 ,-16.17490 
571 ,107.8111 ,1.77186 ,-1.65533 ,-16.24205 
572 ,108.0192 ,1.77376 ,-1.66559 ,-16.34279 
573 ,108.1952 ,1.77567 ,-1.67244 ,-16.40995 
574 ,108.3715 ,1.77742 ,-1.67244 ,-16.40995 
575 ,108.5630 ,1.77941 ,-1.67928 ,-16.47710 
576 ,108.7551 ,1.78131 ,-1.68270 ,-16.51068 
577 ,108.9476 ,1.78319 ,-1.69297 ,-16.61142 
578 ,109.1717 ,1.78530 ,-1.71692 ,-16.84646 
579 ,109.3638 ,1.78731 ,-1.72377 ,-16.91362 
580 ,109.5878 ,1.78947 ,-1.71350 ,-16.81289 
581 ,109.7634 ,1.79134 ,-1.73061 ,-16.98078 
582 ,109.9399 ,1.79313 ,-1.72719 ,-16.94720 
583 ,110.1160 ,1.79489 ,-1.72719 ,-16.94720 
584 ,110.3081 ,1.79673 ,-1.74772 ,-17.14867 
585 ,110.5003 ,1.79861 ,-1.76483 ,-17.31656 
586 ,110.6924 ,1.80058 ,-1.76826 ,-17.35014 
587 ,110.9004 ,1.80256 ,-1.76826 ,-17.35014 
588 ,111.0927 ,1.80463 ,-1.76826 ,-17.35014 
589 ,111.3005 ,1.80667 ,-1.77168 ,-17.38372 
590 ,111.5086 ,1.80875 ,-1.78879 ,-17.55161 
591 ,111.7005 ,1.81069 ,-1.79221 ,-17.58519 
592 ,111.8929 ,1.81260 ,-1.79563 ,-17.61876 
593 ,112.0684 ,1.81439 ,-1.81275 ,-17.78666 
594 ,112.2770 ,1.81642 ,-1.80590 ,-17.71950 
595 ,112.4849 ,1.81848 ,-1.83328 ,-17.98813 
596 ,112.6770 ,1.82039 ,-1.81275 ,-17.78666 
597 ,112.8531 ,1.82227 ,-1.82301 ,-17.88739 
598 ,113.0450 ,1.82410 ,-1.84697 ,-18.12244 
599 ,113.2213 ,1.82598 ,-1.83670 ,-18.02170 
600 ,113.3814 ,1.82766 ,-1.85723 ,-18.22317 
601 ,113.5575 ,1.82929 ,-1.86066 ,-18.25675 
602 ,113.7654 ,1.83124 ,-1.86750 ,-18.32391 
603 ,113.9416 ,1.83308 ,-1.88119 ,-18.45822 
604 ,114.1333 ,1.83500 ,-1.87434 ,-18.39107 
605 ,114.3095 ,1.83683 ,-1.87434 ,-18.39107 
606 ,114.5019 ,1.83863 ,-1.89488 ,-18.59254 
607 ,114.6936 ,1.84060 ,-1.88461 ,-18.49180 
608 ,114.8699 ,1.84239 ,-1.89830 ,-18.62611 
609 ,115.0460 ,1.84413 ,-1.91883 ,-18.82758 
610 ,115.2223 ,1.84591 ,-1.92568 ,-18.89474 
611 ,115.4141 ,1.84776 ,-1.91199 ,-18.76043 
612 ,115.6062 ,1.84971 ,-1.94621 ,-19.09621 
613 ,115.7825 ,1.85152 ,-1.94279 ,-19.06263 
614 ,115.9742 ,1.85341 ,-1.93252 ,-18.96190 
615 ,116.1986 ,1.85550 ,-1.94963 ,-19.12979 
616 ,116.3901 ,1.85764 ,-1.97016 ,-19.33126 
617 ,116.5668 ,1.85940 ,-1.97701 ,-19.39841 
618 ,116.7747 ,1.86136 ,-1.95305 ,-19.16337 
619 ,116.9509 ,1.86318 ,-1.96332 ,-19.26410 
620 ,117.1267 ,1.86499 ,-1.97359 ,-19.36484 
621 ,117.3190 ,1.86681 ,-1.98385 ,-19.46557 
622 ,117.5109 ,1.86873 ,-1.99754 ,-19.59988 
623 ,117.7192 ,1.87080 ,-1.99754 ,-19.59988 
624 ,117.9271 ,1.87296 ,-1.99070 ,-19.53273 
625 ,118.1033 ,1.87471 ,-2.02150 ,-19.83493 
626 ,118.2951 ,1.87657 ,-2.00439 ,-19.66704 
627 ,118.4714 ,1.87844 ,-2.01808 ,-19.80135 
628 ,118.6474 ,1.88016 ,-2.02834 ,-19.90209 
629 ,118.8396 ,1.88207 ,-2.05572 ,-20.17072 
630 ,119.0156 ,1.88385 ,-2.04887 ,-20.10356 
631 ,119.2238 ,1.88583 ,-2.05230 ,-20.13714 
632 ,119.4158 ,1.88775 ,-2.04887 ,-20.10356 
633 ,119.5917 ,1.88959 ,-2.05572 ,-20.17072 
634 ,119.7838 ,1.89144 ,-2.07967 ,-20.40576 
635 ,119.9600 ,1.89329 ,-2.08310 ,-20.43934 
636 ,120.1361 ,1.89504 ,-2.08310 ,-20.43934 
637 ,120.3122 ,1.89676 ,-2.06941 ,-20.30503 
638 ,120.5043 ,1.89867 ,-2.09679 ,-20.57366 
639 ,120.6800 ,1.90052 ,-2.09679 ,-20.57366 
640 ,120.8723 ,1.90236 ,-2.08652 ,-20.47292 
641 ,121.0645 ,1.90431 ,-2.11047 ,-20.70797 
642 ,121.2406 ,1.90612 ,-2.12416 ,-20.84228 
643 ,121.4327 ,1.90804 ,-2.12416 ,-20.84228 
644 ,121.6248 ,1.90989 ,-2.11390 ,-20.74155 
645 ,121.8004 ,1.91167 ,-2.14470 ,-21.04375 
646 ,121.9770 ,1.91345 ,-2.14812 ,-21.07733 
647 ,122.1849 ,1.91548 ,-2.16181 ,-21.21164 
648 ,122.3611 ,1.91731 ,-2.15838 ,-21.17806 
649 ,122.5530 ,1.91921 ,-2.15838 ,-21.17806 
650 ,122.7292 ,1.92097 ,-2.15496 ,-21.14449 
651 ,122.9048 ,1.92272 ,-2.16523 ,-21.24522 
652 ,123.0969 ,1.92459 ,-2.17207 ,-21.31238 
653 ,123.2890 ,1.92650 ,-2.17549 ,-21.34596 
654 ,123.4814 ,1.92840 ,-2.18918 ,-21.48027 
655 ,123.7054 ,1.93072 ,-2.18576 ,-21.44669 
656 ,123.9133 ,1.93275 ,-2.18576 ,-21.44669 
657 ,124.0896 ,1.93463 ,-2.21314 ,-21.71532 
658 ,124.2820 ,1.93647 ,-2.21998 ,-21.78247 
659 ,124.4738 ,1.93833 ,-2.22341 ,-21.81605 
660 ,124.6501 ,1.94018 ,-2.21656 ,-21.74890 
661 ,124.8580 ,1.94218 ,-2.23367 ,-21.91679 
662 ,125.0498 ,1.94415 ,-2.21656 ,-21.74890 
663 ,125.2261 ,1.94592 ,-2.24052 ,-21.98394 
664 ,125.4343 ,1.94795 ,-2.23709 ,-21.95037 
665 ,125.6261 ,1.94983 ,-2.26105 ,-22.18541 
666 ,125.8026 ,1.95168 ,-2.26789 ,-22.25257 
667 ,125.9944 ,1.95355 ,-2.25763 ,-22.15184 
668 ,126.1867 ,1.95546 ,-2.27816 ,-22.35330 
669 ,126.3626 ,1.95725 ,-2.27816 ,-22.35330 
670 ,126.5389 ,1.95901 ,-2.28843 ,-22.45404 
671 ,126.7629 ,1.96123 ,-2.30212 ,-22.58835 
672 ,126.9709 ,1.96328 ,-2.28843 ,-22.45404 
673 ,127.1470 ,1.96515 ,-2.29185 ,-22.48762 
674 ,127.3229 ,1.96696 ,-2.31580 ,-22.72267 
675 ,127.5150 ,1.96878 ,-2.31580 ,-22.72267 
676 ,127.7072 ,1.97067 ,-2.31923 ,-22.75624 
677 ,127.8834 ,1.97247 ,-2.32607 ,-22.82340 
678 ,128.0751 ,1.97432 ,-2.32265 ,-22.78982 
679 ,128.2671 ,1.97621 ,-2.32265 ,-22.78982 
680 ,128.4436 ,1.97806 ,-2.33291 ,-22.89056 
681 ,128.6517 ,1.98012 ,-2.33634 ,-22.92414 
682 ,128.8278 ,1.98193 ,-2.34660 ,-23.02487 
683 ,129.0198 ,1.98376 ,-2.37056 ,-23.25992 
684 ,129.2119 ,1.98577 ,-2.35687 ,-23.12561 
685 ,129.3875 ,1.98751 ,-2.36371 ,-23.19276 
686 ,129.5640 ,1.98929 ,-2.37056 ,-23.25992 
687 ,129.7883 ,1.99140 ,-2.37740 ,-23.32708 
688 ,129.9803 ,1.99340 ,-2.40478 ,-23.59570 
689 ,130.1723 ,1.99531 ,-2.38082 ,-23.36065 
690 ,130.3642 ,1.99722 ,-2.39794 ,-23.52855 
691 ,130.5725 ,1.99932 ,-2.40820 ,-23.62928 
692 ,130.7966 ,2.00153 ,-2.41162 ,-23.66286 
693 ,130.9726 ,2.00337 ,-2.41162 ,-23.66286 
694 ,131.1487 ,2.00509 ,-2.39451 ,-23.49497 
695 ,131.3408 ,2.00698 ,-2.43900 ,-23.93149 
696 ,131.5325 ,2.00892 ,-2.43558 ,-23.89791 
697 ,131.7249 ,2.01080 ,-2.44242 ,-23.96506 
698 ,131.9330 ,2.01293 ,-2.44585 ,-23.99864 
699 ,132.1091 ,2.01471 ,-2.43558 ,-23.89791 
700 ,132.3011 ,2.01659 ,-2.47322 ,-24.26727 
701 ,132.5093 ,2.01863 ,-2.44585 ,-23.99864 
702 ,132.7014 ,2.02055 ,-2.46980 ,-24.23369 
703 ,132.8775 ,2.02245 ,-2.48691 ,-24.40158 
704 ,133.0696 ,2.02424 ,-2.47322 ,-24.26727 
705 ,133.2777 ,2.02627 ,-2.48691 ,-24.40158 
706 ,133.4697 ,2.02829 ,-2.47322 ,-24.26727 
707 ,133.6453 ,2.03007 ,-2.47665 ,-24.30085 
708 ,133.8218 ,2.03182 ,-2.48349 ,-24.36800 
709 ,134.0138 ,2.03370 ,-2.50060 ,-24.53589 
710 ,134.2060 ,2.03565 ,-2.51771 ,-24.70379 
711 ,134.3978 ,2.03750 ,-2.51771 ,-24.70379 
712 ,134.5741 ,2.03934 ,-2.52798 ,-24.80452 
713 ,134.7497 ,2.04119 ,-2.52456 ,-24.77094 
714 ,134.9260 ,2.04290 ,-2.51771 ,-24.70379 
715 ,135.1342 ,2.04491 ,-2.53824 ,-24.90526 
716 ,135.3264 ,2.04682 ,-2.54509 ,-24.97241 
717 ,135.5343 ,2.04892 ,-2.55193 ,-25.03957 
718 ,135.7106 ,2.05069 ,-2.54851 ,-25.00599 
719 ,135.9025 ,2.05260 ,-2.55193 ,-25.03957 
720 ,136.0787 ,2.05441 ,-2.56904 ,-25.20746 
721 ,136.2547 ,2.05615 ,-2.57589 ,-25.27462 
722 ,136.4304 ,2.05792 ,-2.57247 ,-25.24104 
723 ,136.6069 ,2.05969 ,-2.56562 ,-25.17388 
724 ,136.8147 ,2.06170 ,-2.58273 ,-25.34177 
725 ,136.9911 ,2.06352 ,-2.58273 ,-25.34177 
726 ,137.1831 ,2.06550 ,-2.60669 ,-25.57682 
727 ,137.3592 ,2.06719 ,-2.61695 ,-25.67756 
728 ,137.5352 ,2.06894 ,-2.61011 ,-25.61040 
729 ,137.7113 ,2.07072 ,-2.59642 ,-25.47609 
730 ,137.8875 ,2.07250 ,-2.60327 ,-25.54324 
731 ,138.0796 ,2.07435 ,-2.62380 ,-25.74471 
732 ,138.2874 ,2.07641 ,-2.61695 ,-25.67756 
733 ,138.4957 ,2.07845 ,-2.63749 ,-25.87903 
734 ,138.6879 ,2.08049 ,-2.62722 ,-25.77829 
735 ,138.8958 ,2.08248 ,-2.64433 ,-25.94618 
736 ,139.0880 ,2.08439 ,-2.63749 ,-25.87903 
737 ,139.2961 ,2.08651 ,-2.65460 ,-26.04692 
738 ,139.5039 ,2.08858 ,-2.66144 ,-26.11407 
739 ,139.6803 ,2.09044 ,-2.66144 ,-26.11407 
740 ,139.8723 ,2.09226 ,-2.65118 ,-26.01334 
741 ,140.0483 ,2.09407 ,-2.66829 ,-26.18123 
742 ,140.2405 ,2.09595 ,-2.68540 ,-26.34912 
743 ,140.4326 ,2.09793 ,-2.68882 ,-26.38270 
744 ,140.6087 ,2.09973 ,-2.68198 ,-26.31554 
745 ,140.8167 ,2.10164 ,-2.70593 ,-26.55059 
746 ,140.9929 ,2.10352 ,-2.71278 ,-26.61775 
747 ,141.2005 ,2.10553 ,-2.71620 ,-26.65133 
748 ,141.3770 ,2.10738 ,-2.70593 ,-26.55059 
749 ,141.5849 ,2.10940 ,-2.70593 ,-26.55059 
750 ,141.7610 ,2.11124 ,-2.71278 ,-26.61775 
751 ,141.9372 ,2.11300 ,-2.73331 ,-26.81922 
752 ,142.1453 ,2.11497 ,-2.71620 ,-26.65133 
753 ,142.3213 ,2.11694 ,-2.73331 ,-26.81922 
754 ,142.4972 ,2.11859 ,-2.74357 ,-26.91995 
755 ,142.6733 ,2.12029 ,-2.73673 ,-26.85280 
756 ,142.8497 ,2.12207 ,-2.74700 ,-26.95353 
757 ,143.0577 ,2.12410 ,-2.75726 ,-27.05427 
758 ,143.2658 ,2.12611 ,-2.75726 ,-27.05427 
759 ,143.4737 ,2.12834 ,-2.78464 ,-27.32289 
760 ,143.6659 ,2.13022 ,-2.76753 ,-27.15500 
761 ,143.8421 ,2.13200 ,-2.76069 ,-27.08785 
762 ,144.0341 ,2.13388 ,-2.78464 ,-27.32289 
763 ,144.2261 ,2.13582 ,-2.77095 ,-27.18858 
764 ,144.4178 ,2.13772 ,-2.80175 ,-27.49079 
765 ,144.5941 ,2.13952 ,-2.79491 ,-27.42363 
766 ,144.7865 ,2.14148 ,-2.79148 ,-27.39005 
767 ,144.9945 ,2.14345 ,-2.80860 ,-27.55794 
768 ,145.1866 ,2.14539 ,-2.79833 ,-27.45721 
769 ,145.3787 ,2.14730 ,-2.82571 ,-27.72583 
770 ,145.5708 ,2.14928 ,-2.81886 ,-27.65868 
771 ,145.7789 ,2.15135 ,-2.81886 ,-27.65868 
772 ,145.9708 ,2.15323 ,-2.82228 ,-27.69225 
773 ,146.1469 ,2.15500 ,-2.83255 ,-27.79299 
774 ,146.3391 ,2.15686 ,-2.82913 ,-27.75941 
775 ,146.5146 ,2.15882 ,-2.84282 ,-27.89372 
776 ,146.7072 ,2.16056 ,-2.84282 ,-27.89372 
777 ,146.9152 ,2.16265 ,-2.85993 ,-28.06162 
778 ,147.1073 ,2.16459 ,-2.85308 ,-27.99446 
779 ,147.2834 ,2.16644 ,-2.85308 ,-27.99446 
780 ,147.4595 ,2.16819 ,-2.85993 ,-28.06162 
781 ,147.6511 ,2.17016 ,-2.87704 ,-28.22951 
782 ,147.8277 ,2.17188 ,-2.88046 ,-28.26309 
783 ,148.0357 ,2.17383 ,-2.88731 ,-28.33024 
784 ,148.2118 ,2.17566 ,-2.89073 ,-28.36382 
785 ,148.4035 ,2.17754 ,-2.86335 ,-28.09519 
786 ,148.6120 ,2.17967 ,-2.89415 ,-28.39740 
787 ,148.8039 ,2.18155 ,-2.88731 ,-28.33024 
788 ,148.9962 ,2.18358 ,-2.91126 ,-28.56529 
789 ,149.2040 ,2.18550 ,-2.89073 ,-28.36382 
790 ,149.3804 ,2.18744 ,-2.91126 ,-28.56529 
791 ,149.5725 ,2.18929 ,-2.92495 ,-28.69960 
792 ,149.7640 ,2.19119 ,-2.91126 ,-28.56529 
793 ,149.9565 ,2.19311 ,-2.92495 ,-28.69960 
794 ,150.1486 ,2.19502 ,-2.93864 ,-28.83392 
795 ,150.3408 ,2.19693 ,-2.93522 ,-28.80034 
796 ,150.5326 ,2.19884 ,-2.94890 ,-28.93465 
797 ,150.7246 ,2.20068 ,-2.94890 ,-28.93465 
798 ,150.9166 ,2.20270 ,-2.93864 ,-28.83392 
799 ,151.0929 ,2.20448 ,-2.95917 ,-29.03539 
800 ,151.2848 ,2.20638 ,-2.95917 ,-29.03539 
801 ,151.4609 ,2.20814 ,-2.95575 ,-29.00181 
802 ,151.6372 ,2.20995 ,-2.96944 ,-29.13612 
803 ,151.8292 ,2.21181 ,-2.97286 ,-29.16970 
804 ,152.0533 ,2.21391 ,-2.98313 ,-29.27043 
805 ,152.2291 ,2.21586 ,-2.98655 ,-29.30401 
806 ,152.4055 ,2.21763 ,-2.97628 ,-29.20328 
807 ,152.5974 ,2.21954 ,-2.99339 ,-29.37117 
808 ,152.7736 ,2.22126 ,-2.99339 ,-29.37117 
809 ,152.9654 ,2.22318 ,-2.99339 ,-29.37117 
810 ,153.1417 ,2.22496 ,-3.01393 ,-29.57264 
811 ,153.3337 ,2.22685 ,-3.01050 ,-29.53906 
812 ,153.5100 ,2.22865 ,-3.02761 ,-29.70695 
813 ,153.7019 ,2.23050 ,-3.01393 ,-29.57264 
814 ,153.8782 ,2.23235 ,-3.01393 ,-29.57264 
815 ,154.0698 ,2.23420 ,-3.03788 ,-29.80769 
816 ,154.2623 ,2.23611 ,-3.03446 ,-29.77411 
817 ,154.4704 ,2.23819 ,-3.05157 ,-29.94200 
818 ,154.6625 ,2.24013 ,-3.03104 ,-29.74053 
819 ,154.8384 ,2.24201 ,-3.05499 ,-29.97558 
820 ,155.0146 ,2.24366 ,-3.05841 ,-30.00916 
821 ,155.2061 ,2.24553 ,-3.04130 ,-29.84127 
822 ,155.3988 ,2.24751 ,-3.05841 ,-30.00916 
823 ,155.5910 ,2.24946 ,-3.06526 ,-30.07631 
824 ,155.7828 ,2.25133 ,-3.07210 ,-30.14347 
825 ,155.9589 ,2.25315 ,-3.06526 ,-30.07631 
826 ,156.1352 ,2.25491 ,-3.07895 ,-30.21063 
827 ,156.3271 ,2.25682 ,-3.08579 ,-30.27778 
828 ,156.5193 ,2.25876 ,-3.07210 ,-30.14347 
829 ,156.7111 ,2.26058 ,-3.09948 ,-30.41210 
830 ,156.8874 ,2.26242 ,-3.11317 ,-30.54641 
831 ,157.0954 ,2.26440 ,-3.08921 ,-30.31136 
832 ,157.2713 ,2.26625 ,-3.10632 ,-30.47925 
833 ,157.4796 ,2.26829 ,-3.10290 ,-30.44568 
834 ,157.6716 ,2.27033 ,-3.13028 ,-30.71430 
835 ,157.8637 ,2.27210 ,-3.11317 ,-30.54641 
836 ,158.0557 ,2.27401 ,-3.12686 ,-30.68072 
837 ,158.2478 ,2.27594 ,-3.13370 ,-30.74788 
838 ,158.4234 ,2.27780 ,-3.11317 ,-30.54641 
839 ,158.6000 ,2.27957 ,-3.12001 ,-30.61357 
840 ,158.7919 ,2.28138 ,-3.14739 ,-30.88219 
841 ,158.9682 ,2.28323 ,-3.15423 ,-30.94935 
842 ,159.1761 ,2.28520 ,-3.14397 ,-30.84862 
843 ,159.3523 ,2.28701 ,-3.16108 ,-31.01651 
844 ,159.5441 ,2.28893 ,-3.15081 ,-30.91577 
845 ,159.7204 ,2.29077 ,-3.14739 ,-30.88219 
846 ,159.8962 ,2.29249 ,-3.15766 ,-30.98293 
847 ,160.0721 ,2.29430 ,-3.18846 ,-31.28513 
848 ,160.2482 ,2.29599 ,-3.17819 ,-31.18440 
849 ,160.4245 ,2.29773 ,-3.18503 ,-31.25155 
850 ,160.6007 ,2.29953 ,-3.17819 ,-31.18440 
851 ,160.7768 ,2.30131 ,-3.17477 ,-31.15082 
852 ,160.9530 ,2.30301 ,-3.19530 ,-31.35229 
853 ,161.1611 ,2.30504 ,-3.17477 ,-31.15082 
854 ,161.3371 ,2.30695 ,-3.19188 ,-31.31871 
855 ,161.5291 ,2.30874 ,-3.19872 ,-31.38587 
856 ,161.7212 ,2.31068 ,-3.19872 ,-31.38587 
857 ,161.9131 ,2.31265 ,-3.20214 ,-31.41945 
858 ,162.0893 ,2.31439 ,-3.23294 ,-31.72165 
859 ,162.2653 ,2.31619 ,-3.23637 ,-31.75523 
860 ,162.4415 ,2.31797 ,-3.21583 ,-31.55376 
861 ,162.6334 ,2.31977 ,-3.23637 ,-31.75523 
862 ,162.8257 ,2.32176 ,-3.22610 ,-31.65449 
863 ,163.0335 ,2.32381 ,-3.24321 ,-31.82239 
864 ,163.2418 ,2.32588 ,-3.22952 ,-31.68807 
865 ,163.4336 ,2.32780 ,-3.23979 ,-31.78881 
866 ,163.6099 ,2.32960 ,-3.25006 ,-31.88954 
867 ,163.8337 ,2.33168 ,-3.23979 ,-31.78881 
868 ,164.0102 ,2.33361 ,-3.25690 ,-31.95670 
869 ,164.1864 ,2.33540 ,-3.27401 ,-32.12459 
870 ,164.3784 ,2.33721 ,-3.25348 ,-31.92312 
871 ,164.5704 ,2.33928 ,-3.27059 ,-32.09101 
872 ,164.7464 ,2.34095 ,-3.27743 ,-32.15817 
873 ,164.9385 ,2.34289 ,-3.27401 ,-32.12459 
874 ,165.1306 ,2.34480 ,-3.28085 ,-32.19175 
875 ,165.3063 ,2.34662 ,-3.30139 ,-32.39322 
876 ,165.4828 ,2.34834 ,-3.28770 ,-32.25890 
877 ,165.6589 ,2.35010 ,-3.28770 ,-32.25890 
878 ,165.8508 ,2.35209 ,-3.28428 ,-32.22533 
879 ,166.0591 ,2.35405 ,-3.28770 ,-32.25890 
880 ,166.2511 ,2.35604 ,-3.30139 ,-32.39322 
881 ,166.4430 ,2.35784 ,-3.30139 ,-32.39322 
882 ,166.6193 ,2.35968 ,-3.31165 ,-32.49395 
883 ,166.8270 ,2.36171 ,-3.33219 ,-32.69542 
884 ,167.0030 ,2.36354 ,-3.32534 ,-32.62827 
885 ,167.1957 ,2.36538 ,-3.31508 ,-32.52753 
886 ,167.4034 ,2.36749 ,-3.32534 ,-32.62827 
887 ,167.5958 ,2.36942 ,-3.32192 ,-32.59469 
888 ,167.8037 ,2.37149 ,-3.34930 ,-32.86331 
889 ,167.9799 ,2.37331 ,-3.33903 ,-32.76258 
890 ,168.1720 ,2.37515 ,-3.34245 ,-32.79616 
891 ,168.3800 ,2.37726 ,-3.33219 ,-32.69542 
892 ,168.5721 ,2.37921 ,-3.32877 ,-32.66184 
893 ,168.7639 ,2.38109 ,-3.35956 ,-32.96405 
894 ,168.9403 ,2.38289 ,-3.36641 ,-33.03120 
895 ,169.1479 ,2.38490 ,-3.36983 ,-33.06478 
896 ,169.3404 ,2.38684 ,-3.36983 ,-33.06478 
897 ,169.5322 ,2.38885 ,-3.36983 ,-33.06478 
898 ,169.7086 ,2.39058 ,-3.38352 ,-33.19910 
899 ,169.9006 ,2.39243 ,-3.37668 ,-33.13194 
900 ,170.0927 ,2.39431 ,-3.37325 ,-33.09836 
901 ,170.2684 ,2.39615 ,-3.38694 ,-33.23267 
902 ,170.4608 ,2.39803 ,-3.38694 ,-33.23267 
903 ,170.6368 ,2.39987 ,-3.38694 ,-33.23267 
904 ,170.8130 ,2.40160 ,-3.39036 ,-33.26625 
905 ,171.0049 ,2.40360 ,-3.39379 ,-33.29983 
906 ,171.1810 ,2.40533 ,-3.41774 ,-33.53488 
907 ,171.3727 ,2.40718 ,-3.40063 ,-33.36699 
908 ,171.5490 ,2.40898 ,-3.40063 ,-33.36699 
909 ,171.7250 ,2.41077 ,-3.41090 ,-33.46772 
910 ,171.9013 ,2.41249 ,-3.42116 ,-33.56846 
911 ,172.1095 ,2.41450 ,-3.43485 ,-33.70277 
912 ,172.3013 ,2.41650 ,-3.43143 ,-33.66919 
913 ,172.4937 ,2.41836 ,-3.42116 ,-33.56846 
914 ,172.6856 ,2.42033 ,-3.43485 ,-33.70277 
915 ,172.8935 ,2.42234 ,-3.43143 ,-33.66919 
916 ,173.0857 ,2.42424 ,-3.43143 ,-33.66919 
917 ,173.2780 ,2.42622 ,-3.43143 ,-33.66919 
918 ,173.4696 ,2.42813 ,-3.44854 ,-33.83708 
919 ,173.6619 ,2.43004 ,-3.44854 ,-33.83708 
920 ,173.8539 ,2.43201 ,-3.43827 ,-33.73635
