Repository: lloxxa/DOI-10.3389-fphy.2024.1412352

# Sucker analysis

This project studies the adhesion of arrays of millimeter-sized suction cups made from polydimethylsiloxane. Repository contains both data obtained in this project and code used to analyse said data.

## <a name="Measurements"></a> Measurements

All measurements were performed using an Anton Paar MCR-501 rheometer. A glass plate accessory (P-PTD120/GL) was used as a countersurface to the suction cups. Samples were glued to a custom-made 3D-printed probe. A sample was placed on the countersurface with the cups facing down after which glue was placed on the sample (1).

File: Raw data/Million/4cover/cup_358_app.csv
Data stamp = , 27-04-2022 04:49:30 366

Calibration Values: 
Slope = , 26.54  , g/V
Offset Voltage at no contact = , -0.501760 , V 

No , Time , Stage Position ,   Mass , Force 
   ,  (s) ,      (mm)      ,   (g)  , (mN)  

1 ,3.6569 ,3.29999 ,0.60330 ,5.91962 
2 ,7.0057 ,3.09996 ,0.61699 ,6.05394 
3 ,10.3353 ,2.89992 ,0.61357 ,6.02036 
4 ,13.6596 ,2.69989 ,0.61015 ,5.98678 
5 ,16.9909 ,2.49985 ,0.61357 ,6.02036 
6 ,20.3142 ,2.29982 ,0.60673 ,5.95320 
7 ,23.6429 ,2.09978 ,0.59988 ,5.88605 
8 ,26.9545 ,1.89975 ,0.60330 ,5.91962 
9 ,30.2886 ,1.69971 ,0.61015 ,5.98678 
10 ,33.6243 ,1.49968 ,1.11663 ,10.95637 
11 ,35.9653 ,1.39966 ,1.63338 ,16.02669 
12 ,37.7005 ,1.34964 ,1.79764 ,17.63845 
13 ,39.4245 ,1.29962 ,1.89004 ,18.54507 
14 ,41.1535 ,1.24959 ,1.93795 ,19.01516 
15 ,42.9241 ,1.19957 ,2.18777 ,21.46638 
16 ,44.6735 ,1.14955 ,2.39310 ,23.48108 
17 ,46.3945 ,1.09955 ,2.60185 ,25.52935 
18 ,48.1413 ,1.04953 ,2.92011 ,28.65213 
19 ,49.8638 ,0.99950 ,3.32051 ,32.58080 
20 ,51.5894 ,0.94948 ,3.69694 ,36.27441 
21 ,53.3333 ,0.89946 ,4.05969 ,39.83371 
22 ,55.0639 ,0.84943 ,4.52169 ,44.36678 
23 ,56.8012 ,0.79938 ,4.95288 ,48.59764 
24 ,58.5342 ,0.74939 ,5.42856 ,53.26503 

Plateau measurements: 

No , Time , Stage Position ,   Mass , Force 
   ,  (s) ,      (mm)      ,   (g)  , (mN)  

1 ,0.01 ,0.7494 ,5.387 ,52.9 
2 ,0.40 ,0.7494 ,5.381 ,52.8 
3 ,0.79 ,0.7494 ,5.377 ,52.8 
4 ,1.16 ,0.7494 ,5.394 ,52.9 
5 ,1.54 ,0.7494 ,5.357 ,52.6 
6 ,1.91 ,0.7494 ,5.367 ,52.7 
7 ,2.30 ,0.7494 ,5.377 ,52.8 
8 ,2.68 ,0.7494 ,5.374 ,52.7 
9 ,3.04 ,0.7494 ,5.377 ,52.8 
10 ,3.41 ,0.7494 ,5.374 ,52.7 
11 ,3.79 ,0.7494 ,5.370 ,52.7 
12 ,4.16 ,0.7494 ,5.353 ,52.5 
13 ,4.55 ,0.7494 ,5.360 ,52.6 
14 ,4.94 ,0.7494 ,5.364 ,52.6 
15 ,5.33 ,0.7494 ,5.357 ,52.6 
16 ,5.71 ,0.7494 ,5.350 ,52.5 
17 ,6.09 ,0.7494 ,5.346 ,52.5 
18 ,6.47 ,0.7494 ,5.364 ,52.6 
19 ,6.82 ,0.7494 ,5.350 ,52.5 
20 ,7.20 ,0.7494 ,5.367 ,52.7 
21 ,7.58 ,0.7494 ,5.364 ,52.6 
22 ,7.97 ,0.7494 ,5.340 ,52.4 
23 ,8.32 ,0.7494 ,5.353 ,52.5 
24 ,8.68 ,0.7494 ,5.343 ,52.4 
25 ,9.06 ,0.7494 ,5.343 ,52.4 
26 ,9.44 ,0.7494 ,5.357 ,52.6 
27 ,9.82 ,0.7494 ,5.326 ,52.3 
28 ,10.21 ,0.7494 ,5.340 ,52.4 
29 ,10.59 ,0.7494 ,5.322 ,52.2 
30 ,10.97 ,0.7494 ,5.329 ,52.3 
31 ,11.38 ,0.7494 ,5.336 ,52.4 
32 ,11.77 ,0.7494 ,5.336 ,52.4 
33 ,12.15 ,0.7494 ,5.336 ,52.4 
34 ,12.52 ,0.7494 ,5.333 ,52.3 
35 ,12.91 ,0.7494 ,5.333 ,52.3 
36 ,13.28 ,0.7494 ,5.353 ,52.5 
37 ,13.66 ,0.7494 ,5.329 ,52.3 
38 ,14.05 ,0.7494 ,5.326 ,52.3 
39 ,14.44 ,0.7494 ,5.322 ,52.2 
40 ,14.84 ,0.7494 ,5.336 ,52.4 
41 ,15.23 ,0.7494 ,5.340 ,52.4 
42 ,15.60 ,0.7494 ,5.333 ,52.3 
43 ,15.99 ,0.7494 ,5.336 ,52.4 
44 ,16.37 ,0.7494 ,5.322 ,52.2 
45 ,16.77 ,0.7494 ,5.353 ,52.5 
46 ,17.16 ,0.7494 ,5.326 ,52.3 
47 ,17.55 ,0.7494 ,5.316 ,52.2 
48 ,17.93 ,0.7494 ,5.329 ,52.3 
49 ,18.33 ,0.7494 ,5.329 ,52.3 
50 ,18.71 ,0.7494 ,5.333 ,52.3 
51 ,19.08 ,0.7494 ,5.309 ,52.1 
52 ,19.46 ,0.7494 ,5.333 ,52.3 
53 ,19.82 ,0.7494 ,5.312 ,52.1 
54 ,20.19 ,0.7494 ,5.312 ,52.1 
55 ,20.57 ,0.7494 ,5.329 ,52.3 
56 ,20.94 ,0.7494 ,5.326 ,52.3 
57 ,21.31 ,0.7494 ,5.333 ,52.3 
58 ,21.68 ,0.7494 ,5.329 ,52.3 
59 ,22.06 ,0.7494 ,5.329 ,52.3 
60 ,22.44 ,0.7494 ,5.322 ,52.2 
61 ,22.81 ,0.7494 ,5.322 ,52.2 
62 ,23.22 ,0.7494 ,5.329 ,52.3 
63 ,23.58 ,0.7494 ,5.322 ,52.2 
64 ,23.96 ,0.7494 ,5.329 ,52.3 
65 ,24.33 ,0.7494 ,5.316 ,52.2 
66 ,24.72 ,0.7494 ,5.326 ,52.3 
67 ,25.10 ,0.7494 ,5.309 ,52.1 
68 ,25.48 ,0.7494 ,5.319 ,52.2 
69 ,25.85 ,0.7494 ,5.309 ,52.1 
70 ,26.23 ,0.7494 ,5.309 ,52.1 
71 ,26.61 ,0.7494 ,5.316 ,52.2 
72 ,27.00 ,0.7494 ,5.316 ,52.2 
73 ,27.40 ,0.7494 ,5.329 ,52.3 
74 ,27.76 ,0.7494 ,5.319 ,52.2 
75 ,28.16 ,0.7494 ,5.299 ,52.0 
76 ,28.55 ,0.7494 ,5.299 ,52.0 
77 ,28.93 ,0.7494 ,5.295 ,52.0 
78 ,29.31 ,0.7494 ,5.316 ,52.2 
79 ,29.68 ,0.7494 ,5.302 ,52.0 
80 ,30.07 ,0.7494 ,5.312 ,52.1 
81 ,30.44 ,0.7494 ,5.319 ,52.2 
82 ,30.81 ,0.7494 ,5.322 ,52.2 
83 ,31.17 ,0.7494 ,5.292 ,51.9 
84 ,31.53 ,0.7494 ,5.302 ,52.0 
85 ,31.91 ,0.7494 ,5.309 ,52.1 
86 ,32.29 ,0.7494 ,5.316 ,52.2 
87 ,32.68 ,0.7494 ,5.312 ,52.1 
88 ,33.06 ,0.7494 ,5.309 ,52.1 
89 ,33.46 ,0.7494 ,5.309 ,52.1 
90 ,33.83 ,0.7494 ,5.302 ,52.0 
91 ,34.20 ,0.7494 ,5.329 ,52.3 
92 ,34.57 ,0.7494 ,5.292 ,51.9 
93 ,34.95 ,0.7494 ,5.309 ,52.1 
94 ,35.32 ,0.7494 ,5.319 ,52.2 
95 ,35.70 ,0.7494 ,5.333 ,52.3 
96 ,36.08 ,0.7494 ,5.299 ,52.0 
97 ,36.47 ,0.7494 ,5.295 ,52.0 
98 ,36.85 ,0.7494 ,5.295 ,52.0 
99 ,37.24 ,0.7494 ,5.312 ,52.1 
100 ,37.64 ,0.7494 ,5.319 ,52.2

File: Raw data/Million/4cover/cup_366_app.csv
Data stamp = , 27-04-2022 05:40:49 466

Calibration Values: 
Slope = , 26.54  , g/V
Offset Voltage at no contact = , -0.501760 , V 

No , Time , Stage Position ,   Mass , Force 
   ,  (s) ,      (mm)      ,   (g)  , (mN)  

1 ,3.7057 ,3.29999 ,0.61015 ,5.98678 
2 ,7.0347 ,3.09993 ,0.59304 ,5.81889 
3 ,10.3672 ,2.89989 ,0.62384 ,6.12109 
4 ,13.6791 ,2.69986 ,0.60330 ,5.91962 
5 ,16.9883 ,2.49983 ,0.60673 ,5.95320 
6 ,20.3093 ,2.29979 ,0.62042 ,6.08752 
7 ,23.6185 ,2.09976 ,0.59988 ,5.88605 
8 ,26.9472 ,1.89972 ,0.61357 ,6.02036 
9 ,30.2793 ,1.69969 ,0.61357 ,6.02036 
10 ,33.5858 ,1.49965 ,1.10979 ,10.88921 
11 ,35.8938 ,1.39960 ,1.66075 ,16.29532 
12 ,37.6408 ,1.34961 ,1.80791 ,17.73919 
13 ,39.3898 ,1.29959 ,1.90031 ,18.64580 
14 ,41.1269 ,1.24956 ,1.93111 ,18.94801 
15 ,42.8401 ,1.19954 ,2.20830 ,21.66785 
16 ,44.5708 ,1.14952 ,2.40679 ,23.61539 
17 ,46.3201 ,1.09949 ,2.60527 ,25.56293 
18 ,48.0426 ,1.04947 ,2.95776 ,29.02150 
19 ,49.7779 ,0.99945 ,3.31708 ,32.54722 
20 ,51.5209 ,0.94942 ,3.68668 ,36.17367 
21 ,53.2708 ,0.89940 ,4.08365 ,40.06876 
22 ,55.0113 ,0.84938 ,4.52169 ,44.36678 
23 ,56.7500 ,0.79935 ,4.96315 ,48.69838 
24 ,58.4848 ,0.74933 ,5.41145 ,53.09714 

Plateau measurements: 

No , Time , Stage Position ,   Mass , Force 
   ,  (s) ,      (mm)      ,   (g)  , (mN)  

1 ,0.01 ,0.7493 ,5.398 ,53.0 
2 ,0.43 ,0.7494 ,5.374 ,52.7 
3 ,0.82 ,0.7494 ,5.370 ,52.7 
4 ,1.21 ,0.7494 ,5.384 ,52.8 
5 ,1.59 ,0.7494 ,5.360 ,52.6 
6 ,1.97 ,0.7494 ,5.374 ,52.7 
7 ,2.32 ,0.7494 ,5.384 ,52.8 
8 ,2.71 ,0.7494 ,5.357 ,52.6 
9 ,3.08 ,0.7494 ,5.357 ,52.6 
10 ,3.47 ,0.7494 ,5.360 ,52.6 
11 ,3.85 ,0.7494 ,5.346 ,52.5 
12 ,4.21 ,0.7494 ,5.346 ,52.5 
13 ,4.58 ,0.7494 ,5.357 ,52.6 
14 ,4.96 ,0.7494 ,5.350 ,52.5 
15 ,5.32 ,0.7494 ,5.364 ,52.6 
16 ,5.69 ,0.7494 ,5.350 ,52.5 
17 ,6.06 ,0.7494 ,5.343 ,52.4 
18 ,6.42 ,0.7494 ,5.340 ,52.4 
19 ,6.77 ,0.7494 ,5.336 ,52.4 
20 ,7.17 ,0.7494 ,5.350 ,52.5 
21 ,7.54 ,0.7494 ,5.360 ,52.6 
22 ,7.92 ,0.7494 ,5.333 ,52.3 
23 ,8.28 ,0.7494 ,5.343 ,52.4 
24 ,8.70 ,0.7494 ,5.336 ,52.4 
25 ,9.22 ,0.7494 ,5.336 ,52.4 
26 ,9.61 ,0.7494 ,5.333 ,52.3 
27 ,9.98 ,0.7494 ,5.350 ,52.5 
28 ,10.35 ,0.7494 ,5.343 ,52.4 
29 ,10.72 ,0.7494 ,5.336 ,52.4 
30 ,11.09 ,0.7494 ,5.350 ,52.5 
31 ,11.45 ,0.7494 ,5.336 ,52.4 
32 ,11.83 ,0.7494 ,5.322 ,52.2 
33 ,12.19 ,0.7494 ,5.346 ,52.5 
34 ,12.58 ,0.7494 ,5.336 ,52.4 
35 ,12.94 ,0.7494 ,5.340 ,52.4 
36 ,13.32 ,0.7494 ,5.333 ,52.3 
37 ,13.73 ,0.7494 ,5.343 ,52.4 
38 ,14.12 ,0.7494 ,5.336 ,52.4 
39 ,14.48 ,0.7494 ,5.322 ,52.2 
40 ,14.87 ,0.7494 ,5.319 ,52.2 
41 ,15.26 ,0.7494 ,5.340 ,52.4 
42 ,15.63 ,0.7494 ,5.336 ,52.4 
43 ,16.02 ,0.7494 ,5.319 ,52.2 
44 ,16.41 ,0.7494 ,5.326 ,52.3 
45 ,16.77 ,0.7494 ,5.336 ,52.4 
46 ,17.14 ,0.7494 ,5.333 ,52.3 
47 ,17.51 ,0.7494 ,5.326 ,52.3 
48 ,17.91 ,0.7494 ,5.336 ,52.4 
49 ,18.29 ,0.7494 ,5.316 ,52.2 
50 ,18.66 ,0.7494 ,5.322 ,52.2 
51 ,19.05 ,0.7494 ,5.316 ,52.2 
52 ,19.45 ,0.7494 ,5.319 ,52.2 
53 ,19.84 ,0.7494 ,5.336 ,52.4 
54 ,20.21 ,0.7494 ,5.329 ,52.3 
55 ,20.57 ,0.7494 ,5.316 ,52.2 
56 ,20.97 ,0.7494 ,5.319 ,52.2 
57 ,21.35 ,0.7494 ,5.319 ,52.2 
58 ,21.74 ,0.7494 ,5.336 ,52.4 
59 ,22.12 ,0.7494 ,5.316 ,52.2 
60 ,22.48 ,0.7494 ,5.305 ,52.1 
61 ,22.86 ,0.7494 ,5.319 ,52.2 
62 ,23.23 ,0.7494 ,5.312 ,52.1 
63 ,23.60 ,0.7494 ,5.309 ,52.1 
64 ,24.00 ,0.7494 ,5.312 ,52.1 
65 ,24.37 ,0.7494 ,5.312 ,52.1 
66 ,24.74 ,0.7494 ,5.316 ,52.2 
67 ,25.13 ,0.7494 ,5.295 ,52.0 
68 ,25.52 ,0.7494 ,5.316 ,52.2 
69 ,25.91 ,0.7494 ,5.326 ,52.3 
70 ,26.27 ,0.7494 ,5.329 ,52.3 
71 ,26.66 ,0.7494 ,5.305 ,52.1 
72 ,27.02 ,0.7494 ,5.329 ,52.3 
73 ,27.40 ,0.7494 ,5.309 ,52.1 
74 ,27.76 ,0.7494 ,5.309 ,52.1 
75 ,28.16 ,0.7494 ,5.302 ,52.0 
76 ,28.54 ,0.7494 ,5.305 ,52.1 
77 ,28.94 ,0.7494 ,5.299 ,52.0 
78 ,29.33 ,0.7494 ,5.302 ,52.0 
79 ,29.72 ,0.7494 ,5.295 ,52.0 
80 ,30.09 ,0.7494 ,5.316 ,52.2 
81 ,30.45 ,0.7494 ,5.305 ,52.1 
82 ,30.85 ,0.7494 ,5.295 ,52.0 
83 ,31.25 ,0.7494 ,5.319 ,52.2 
84 ,31.64 ,0.7494 ,5.299 ,52.0 
85 ,32.03 ,0.7494 ,5.299 ,52.0 
86 ,32.40 ,0.7494 ,5.312 ,52.1 
87 ,32.78 ,0.7494 ,5.316 ,52.2 
88 ,33.16 ,0.7494 ,5.309 ,52.1 
89 ,33.54 ,0.7494 ,5.292 ,51.9 
90 ,33.91 ,0.7494 ,5.292 ,51.9 
91 ,34.29 ,0.7494 ,5.309 ,52.1 
92 ,34.68 ,0.7494 ,5.299 ,52.0 
93 ,35.05 ,0.7494 ,5.312 ,52.1 
94 ,35.43 ,0.7494 ,5.302 ,52.0 
95 ,35.79 ,0.7494 ,5.309 ,52.1 
96 ,36.17 ,0.7494 ,5.312 ,52.1 
97 ,36.55 ,0.7494 ,5.292 ,51.9 
98 ,36.92 ,0.7494 ,5.302 ,52.0 
99 ,37.30 ,0.7494 ,5.316 ,52.2 
100 ,37.67 ,0.7494 ,5.295 ,52.0

File: Raw data/Million/4cover/cup_371_app.csv
Data stamp = , 27-04-2022 06:12:53 432

Calibration Values: 
Slope = , 26.54  , g/V
Offset Voltage at no contact = , -0.501760 , V 

No , Time , Stage Position ,   Mass , Force 
   ,  (s) ,      (mm)      ,   (g)  , (mN)  

1 ,3.7236 ,3.29996 ,0.61357 ,6.02036 
2 ,7.0589 ,3.09993 ,0.62042 ,6.08752 
3 ,10.3888 ,2.89989 ,0.61357 ,6.02036 
4 ,13.7138 ,2.69986 ,0.61357 ,6.02036 
5 ,17.0144 ,2.49983 ,0.61699 ,6.05394 
6 ,20.3294 ,2.29979 ,0.61699 ,6.05394 
7 ,23.6690 ,2.09976 ,0.59988 ,5.88605 
8 ,27.0089 ,1.89972 ,0.60330 ,5.91962 
9 ,30.3404 ,1.69969 ,0.62384 ,6.12109 
10 ,33.6686 ,1.49965 ,1.11663 ,10.95637 
11 ,35.9862 ,1.39963 ,1.64364 ,16.12743 
12 ,37.6964 ,1.34961 ,1.80791 ,17.73919 
13 ,39.4375 ,1.29959 ,1.90031 ,18.64580 
14 ,41.1587 ,1.24956 ,1.96875 ,19.31737 
15 ,42.8846 ,1.19954 ,2.24937 ,22.07079 
16 ,44.6104 ,1.14952 ,2.39994 ,23.54823 
17 ,46.3490 ,1.09949 ,2.68056 ,26.30165 
18 ,48.0884 ,1.04947 ,2.95433 ,28.98792 
19 ,49.8450 ,0.99945 ,3.32393 ,32.61437 
20 ,51.5778 ,0.94942 ,3.70721 ,36.37514 
21 ,53.3171 ,0.89940 ,4.07338 ,39.96802 
22 ,55.0669 ,0.84941 ,4.51142 ,44.26604 
23 ,56.7952 ,0.79935 ,4.96315 ,48.69838 
24 ,58.5250 ,0.74936 ,5.40118 ,52.99640 

Plateau measurements: 

No , Time , Stage Position ,   Mass , Force 
   ,  (s) ,      (mm)      ,   (g)  , (mN)  

1 ,0.01 ,0.7494 ,5.384 ,52.8 
2 ,0.42 ,0.7494 ,5.387 ,52.9 
3 ,0.82 ,0.7494 ,5.364 ,52.6 
4 ,1.19 ,0.7494 ,5.374 ,52.7 
5 ,1.56 ,0.7494 ,5.350 ,52.5 
6 ,1.96 ,0.7494 ,5.353 ,52.5 
7 ,2.34 ,0.7494 ,5.364 ,52.6 
8 ,2.73 ,0.7494 ,5.346 ,52.5 
9 ,3.11 ,0.7494 ,5.364 ,52.6 
10 ,3.49 ,0.7494 ,5.343 ,52.4 
11 ,3.87 ,0.7494 ,5.346 ,52.5 
12 ,4.27 ,0.7494 ,5.343 ,52.4 
13 ,4.64 ,0.7494 ,5.360 ,52.6 
14 ,5.03 ,0.7494 ,5.343 ,52.4 
15 ,5.40 ,0.7494 ,5.350 ,52.5 
16 ,5.78 ,0.7494 ,5.336 ,52.4 
17 ,6.17 ,0.7494 ,5.360 ,52.6 
18 ,6.54 ,0.7494 ,5.340 ,52.4 
19 ,6.93 ,0.7494 ,5.333 ,52.3 
20 ,7.30 ,0.7494 ,5.333 ,52.3 
21 ,7.70 ,0.7494 ,5.346 ,52.5 
22 ,8.07 ,0.7494 ,5.346 ,52.5 
23 ,8.47 ,0.7494 ,5.340 ,52.4 
24 ,8.83 ,0.7494 ,5.336 ,52.4 
25 ,9.21 ,0.7494 ,5.343 ,52.4 
26 ,9.58 ,0.7494 ,5.329 ,52.3 
27 ,9.95 ,0.7494 ,5.333 ,52.3 
28 ,10.32 ,0.7494 ,5.329 ,52.3 
29 ,10.68 ,0.7494 ,5.312 ,52.1 
30 ,11.06 ,0.7494 ,5.340 ,52.4 
31 ,11.42 ,0.7494 ,5.333 ,52.3 
32 ,11.79 ,0.7494 ,5.329 ,52.3 
33 ,12.16 ,0.7494 ,5.343 ,52.4 
34 ,12.57 ,0.7494 ,5.329 ,52.3 
35 ,12.92 ,0.7494 ,5.336 ,52.4 
36 ,13.31 ,0.7494 ,5.312 ,52.1 
37 ,13.72 ,0.7494 ,5.333 ,52.3 
38 ,14.09 ,0.7494 ,5.340 ,52.4 
39 ,14.46 ,0.7494 ,5.333 ,52.3 
40 ,14.84 ,0.7494 ,5.319 ,52.2 
41 ,15.22 ,0.7494 ,5.329 ,52.3 
42 ,15.60 ,0.7494 ,5.336 ,52.4 
43 ,15.96 ,0.7494 ,5.312 ,52.1 
44 ,16.33 ,0.7494 ,5.322 ,52.2 
45 ,16.68 ,0.7494 ,5.312 ,52.1 
46 ,17.06 ,0.7494 ,5.319 ,52.2 
47 ,17.43 ,0.7494 ,5.305 ,52.1 
48 ,17.79 ,0.7494 ,5.336 ,52.4 
49 ,18.17 ,0.7494 ,5.329 ,52.3 
50 ,18.56 ,0.7494 ,5.322 ,52.2 
51 ,18.92 ,0.7494 ,5.302 ,52.0 
52 ,19.29 ,0.7494 ,5.322 ,52.2 
53 ,19.67 ,0.7494 ,5.309 ,52.1 
54 ,20.04 ,0.7494 ,5.316 ,52.2 
55 ,20.41 ,0.7494 ,5.326 ,52.3 
56 ,20.81 ,0.7494 ,5.322 ,52.2 
57 ,21.19 ,0.7494 ,5.292 ,51.9 
58 ,21.55 ,0.7494 ,5.309 ,52.1 
59 ,21.95 ,0.7494 ,5.326 ,52.3 
60 ,22.32 ,0.7494 ,5.305 ,52.1 
61 ,22.69 ,0.7494 ,5.312 ,52.1 
62 ,23.06 ,0.7494 ,5.319 ,52.2 
63 ,23.46 ,0.7494 ,5.329 ,52.3 
64 ,23.83 ,0.7494 ,5.295 ,52.0 
65 ,24.20 ,0.7494 ,5.316 ,52.2 
66 ,24.58 ,0.7494 ,5.316 ,52.2 
67 ,24.96 ,0.7494 ,5.305 ,52.1 
68 ,25.33 ,0.7494 ,5.309 ,52.1 
69 ,25.70 ,0.7494 ,5.322 ,52.2 
70 ,26.08 ,0.7494 ,5.316 ,52.2 
71 ,26.45 ,0.7494 ,5.302 ,52.0 
72 ,26.82 ,0.7494 ,5.305 ,52.1 
73 ,27.20 ,0.7494 ,5.329 ,52.3 
74 ,27.60 ,0.7494 ,5.312 ,52.1 
75 ,27.98 ,0.7494 ,5.319 ,52.2 
76 ,28.39 ,0.7494 ,5.299 ,52.0 
77 ,28.79 ,0.7494 ,5.309 ,52.1 
78 ,29.15 ,0.7494 ,5.319 ,52.2 
79 ,29.53 ,0.7494 ,5.299 ,52.0 
80 ,29.92 ,0.7494 ,5.295 ,52.0 
81 ,30.29 ,0.7494 ,5.305 ,52.1 
82 ,30.66 ,0.7494 ,5.302 ,52.0 
83 ,31.03 ,0.7494 ,5.299 ,52.0 
84 ,31.39 ,0.7494 ,5.302 ,52.0 
85 ,31.78 ,0.7494 ,5.302 ,52.0 
86 ,32.17 ,0.7494 ,5.295 ,52.0 
87 ,32.54 ,0.7494 ,5.312 ,52.1 
88 ,32.92 ,0.7494 ,5.312 ,52.1 
89 ,33.29 ,0.7494 ,5.288 ,51.9 
90 ,33.68 ,0.7494 ,5.281 ,51.8 
91 ,34.08 ,0.7494 ,5.292 ,51.9 
92 ,34.48 ,0.7494 ,5.302 ,52.0 
93 ,34.87 ,0.7494 ,5.292 ,51.9 
94 ,35.26 ,0.7494 ,5.285 ,51.9 
95 ,35.64 ,0.7494 ,5.295 ,52.0 
96 ,36.01 ,0.7494 ,5.292 ,51.9 
97 ,36.37 ,0.7494 ,5.295 ,52.0 
98 ,36.73 ,0.7494 ,5.295 ,52.0 
99 ,37.09 ,0.7494 ,5.295 ,52.0 
100 ,37.48 ,0.7494 ,5.295 ,52.0

File: Raw data/Million/4cover/cup_373_ret.csv (part 1 of 2)
Data stamp = , 27-04-2022 06:27:22 173

Calibration Values: 
Slope = , 26.54 , g/V 
Offset Voltage at no contact = , -0.501760 , V 

No , Time , Stage Position ,   Mass , Force 
   ,  (s) ,      (mm)      ,   (g)  , (mN)  

1 ,0.0000 ,0.74945 ,5.29852 ,51.98905 
2 ,0.2967 ,0.74964 ,5.28141 ,51.82116 
3 ,0.6170 ,0.75083 ,5.29852 ,51.98905 
4 ,0.8090 ,0.75251 ,5.27798 ,51.78758 
5 ,1.0014 ,0.75417 ,5.29167 ,51.92190 
6 ,1.2094 ,0.75619 ,5.28825 ,51.88832 
7 ,1.4176 ,0.75816 ,5.29510 ,51.95548 
8 ,1.6255 ,0.76036 ,5.28825 ,51.88832 
9 ,1.8177 ,0.76232 ,5.28483 ,51.85474 
10 ,2.0099 ,0.76427 ,5.25403 ,51.55254 
11 ,2.2020 ,0.76632 ,5.24034 ,51.41822 
12 ,2.3939 ,0.76810 ,5.21296 ,51.14960 
13 ,2.5704 ,0.76994 ,5.19927 ,51.01528 
14 ,2.7781 ,0.77181 ,5.19243 ,50.94813 
15 ,2.9698 ,0.77393 ,5.18216 ,50.84739 
16 ,3.1620 ,0.77578 ,5.17190 ,50.74666 
17 ,3.3541 ,0.77768 ,5.13425 ,50.37729 
18 ,3.5464 ,0.77960 ,5.11030 ,50.14225 
19 ,3.7543 ,0.78170 ,5.09319 ,49.97436 
20 ,3.9467 ,0.78360 ,5.08292 ,49.87362 
21 ,4.1227 ,0.78543 ,5.05897 ,49.63857 
22 ,4.3309 ,0.78739 ,5.03501 ,49.40352 
23 ,4.5547 ,0.78956 ,5.02817 ,49.33637 
24 ,4.7630 ,0.79173 ,5.00763 ,49.13490 
25 ,4.9391 ,0.79364 ,4.98710 ,48.93343 
26 ,5.1308 ,0.79543 ,4.95630 ,48.63122 
27 ,5.3233 ,0.79736 ,4.94946 ,48.56407 
28 ,5.5313 ,0.79947 ,4.91181 ,48.19471 
29 ,5.7233 ,0.80138 ,4.90497 ,48.12755 
30 ,5.9154 ,0.80332 ,4.89128 ,47.99324 
31 ,6.0916 ,0.80511 ,4.86390 ,47.72461 
32 ,6.2835 ,0.80698 ,4.83995 ,47.48956 
33 ,6.4597 ,0.80880 ,4.85364 ,47.62387 
34 ,6.6519 ,0.81063 ,4.80915 ,47.18736 
35 ,6.8598 ,0.81276 ,4.80230 ,47.12020 
36 ,7.0518 ,0.81466 ,4.76808 ,46.78442 
37 ,7.2276 ,0.81649 ,4.74755 ,46.58295 
38 ,7.4198 ,0.81834 ,4.74755 ,46.58295 
39 ,7.6281 ,0.82041 ,4.73044 ,46.41506 
40 ,7.8040 ,0.82222 ,4.70648 ,46.18001 
41 ,7.9963 ,0.82412 ,4.68937 ,46.01212 
42 ,8.2043 ,0.82616 ,4.66884 ,45.81065 
43 ,8.3800 ,0.82804 ,4.66199 ,45.74349 
44 ,8.5725 ,0.82983 ,4.62777 ,45.40771 
45 ,8.7486 ,0.83168 ,4.61408 ,45.27339 
46 ,8.9406 ,0.83353 ,4.61408 ,45.27339 
47 ,9.1167 ,0.83534 ,4.60040 ,45.13908 
48 ,9.3087 ,0.83722 ,4.55933 ,44.73614 
49 ,9.4847 ,0.83900 ,4.54564 ,44.60183 
50 ,9.6770 ,0.84085 ,4.53880 ,44.53467 
51 ,9.8531 ,0.84272 ,4.52169 ,44.36678 
52 ,10.0293 ,0.84446 ,4.50457 ,44.19889 
53 ,10.2053 ,0.84630 ,4.48404 ,43.99742 
54 ,10.3814 ,0.84798 ,4.48062 ,43.96384 
55 ,10.5734 ,0.84984 ,4.45324 ,43.69521 
56 ,10.7495 ,0.85166 ,4.43613 ,43.52732 
57 ,10.9416 ,0.85356 ,4.42244 ,43.39301 
58 ,11.1337 ,0.85547 ,4.40533 ,43.22512 
59 ,11.3256 ,0.85739 ,4.38822 ,43.05723 
60 ,11.5178 ,0.85929 ,4.37111 ,42.88933 
61 ,11.7099 ,0.86127 ,4.34373 ,42.62071 
62 ,11.9040 ,0.86325 ,4.33347 ,42.51997 
63 ,12.1101 ,0.86525 ,4.29582 ,42.15061 
64 ,12.3181 ,0.86725 ,4.30267 ,42.21777 
65 ,12.5103 ,0.86921 ,4.26160 ,41.81483 
66 ,12.7183 ,0.87124 ,4.25476 ,41.74767 
67 ,12.9263 ,0.87338 ,4.22396 ,41.44547 
68 ,13.1344 ,0.87548 ,4.22396 ,41.44547 
69 ,13.3265 ,0.87742 ,4.20000 ,41.21042 
70 ,13.5345 ,0.87949 ,4.20342 ,41.24400 
71 ,13.7262 ,0.88137 ,4.15551 ,40.77390 
72 ,13.9187 ,0.88328 ,4.15894 ,40.80748 
73 ,14.1108 ,0.88525 ,4.12471 ,40.47170 
74 ,14.3189 ,0.88730 ,4.12129 ,40.43812 
75 ,14.5270 ,0.88936 ,4.09049 ,40.13591 
76 ,14.7348 ,0.89135 ,4.07338 ,39.96802 
77 ,14.9430 ,0.89355 ,4.04943 ,39.73297 
78 ,15.1350 ,0.89539 ,4.02889 ,39.53150 
79 ,15.3113 ,0.89729 ,4.02547 ,39.49793 
80 ,15.5194 ,0.89928 ,4.00836 ,39.33003 
81 ,15.7274 ,0.90132 ,3.97414 ,38.99425 
82 ,15.9193 ,0.90325 ,3.97072 ,38.96067 
83 ,16.1116 ,0.90529 ,3.95018 ,38.75920 
84 ,16.3036 ,0.90727 ,3.93992 ,38.65847 
85 ,16.4957 ,0.90906 ,3.91596 ,38.42342 
86 ,16.7198 ,0.91119 ,3.89543 ,38.22195 
87 ,16.9119 ,0.91320 ,3.86805 ,37.95332 
88 ,17.1038 ,0.91517 ,3.86805 ,37.95332 
89 ,17.2801 ,0.91695 ,3.85094 ,37.78543 
90 ,17.4881 ,0.91893 ,3.80987 ,37.38249 
91 ,17.6637 ,0.92083 ,3.79961 ,37.28176 
92 ,17.8561 ,0.92263 ,3.78250 ,37.11387 
93 ,18.0484 ,0.92460 ,3.75854 ,36.87882 
94 ,18.2242 ,0.92651 ,3.75512 ,36.84524 
95 ,18.4165 ,0.92833 ,3.73801 ,36.67735 
96 ,18.6245 ,0.93033 ,3.72090 ,36.50946 
97 ,18.8327 ,0.93244 ,3.69010 ,36.20725 
98 ,19.0246 ,0.93432 ,3.69352 ,36.24083 
99 ,19.2004 ,0.93612 ,3.67983 ,36.10652 
100 ,19.3930 ,0.93802 ,3.64561 ,35.77073 
101 ,19.5851 ,0.93998 ,3.62508 ,35.56926 
102 ,19.7770 ,0.94195 ,3.61823 ,35.50211 
103 ,19.9531 ,0.94364 ,3.59428 ,35.26706 
104 ,20.1451 ,0.94553 ,3.58401 ,35.16632 
105 ,20.3533 ,0.94757 ,3.56348 ,34.96485 
106 ,20.5453 ,0.94955 ,3.53610 ,34.69623 
107 ,20.7374 ,0.95142 ,3.51899 ,34.52834 
108 ,20.9296 ,0.95339 ,3.50530 ,34.39402 
109 ,21.1054 ,0.95522 ,3.48477 ,34.19255 
110 ,21.2973 ,0.95703 ,3.48819 ,34.22613 
111 ,21.4737 ,0.95894 ,3.45055 ,33.85677 
112 ,21.6655 ,0.96072 ,3.44370 ,33.78961 
113 ,21.8580 ,0.96264 ,3.42317 ,33.58814 
114 ,22.0658 ,0.96473 ,3.39921 ,33.35310 
115 ,22.2742 ,0.96680 ,3.37184 ,33.08447 
116 ,22.4497 ,0.96872 ,3.36499 ,33.01731 
117 ,22.6422 ,0.97044 ,3.36842 ,33.05089 
118 ,22.8341 ,0.97239 ,3.33762 ,32.74869 
119 ,23.0263 ,0.97432 ,3.31024 ,32.48006 
120 ,23.2024 ,0.97618 ,3.31024 ,32.48006 
121 ,23.3785 ,0.97792 ,3.29313 ,32.31217 
122 ,23.5707 ,0.97978 ,3.26575 ,32.04354 
123 ,23.7788 ,0.98182 ,3.25206 ,31.90923 
124 ,23.9708 ,0.98375 ,3.22126 ,31.60702 
125 ,24.1629 ,0.98570 ,3.22126 ,31.60702 
126 ,24.3390 ,0.98754 ,3.21442 ,31.53987 
127 ,24.5311 ,0.98940 ,3.17335 ,31.13693 
128 ,24.7231 ,0.99136 ,3.16651 ,31.06977 
129 ,24.9149 ,0.99327 ,3.16651 ,31.06977 
130 ,25.0911 ,0.99504 ,3.12544 ,30.66683 
131 ,25.2833 ,0.99690 ,3.11860 ,30.59968 
132 ,25.4914 ,0.99894 ,3.09122 ,30.33105 
133 ,25.6832 ,1.00096 ,3.08780 ,30.29747 
134 ,25.8755 ,1.00278 ,3.05700 ,29.99527 
135 ,26.0678 ,1.00478 ,3.03647 ,29.79380 
136 ,26.2758 ,1.00684 ,3.00909 ,29.52517 
137 ,26.4679 ,1.00876 ,3.01251 ,29.55875 
138 ,26.6600 ,1.01070 ,3.00567 ,29.49159 
139 ,26.8520 ,1.01256 ,2.96460 ,29.08865 
140 ,27.0439 ,1.01453 ,2.96118 ,29.05507 
141 ,27.2523 ,1.01660 ,2.93380 ,28.78645 
142 ,27.4601 ,1.01866 ,2.91327 ,28.58498 
143 ,27.6362 ,1.02043 ,2.90300 ,28.48424 
144 ,27.8280 ,1.02229 ,2.88589 ,28.31635 
145 ,28.0204 ,1.02425 ,2.87905 ,28.24919 
146 ,28.2284 ,1.02637 ,2.84482 ,27.91341 
147 ,28.4046 ,1.02819 ,2.83798 ,27.84625 
148 ,28.5966 ,1.03000 ,2.81745 ,27.64479 
149 ,28.7730 ,1.03188 ,2.79691 ,27.44332 
150 ,28.9646 ,1.03368 ,2.79349 ,27.40974 
151 ,29.1732 ,1.03583 ,2.75585 ,27.04038 
152 ,29.3651 ,1.03771 ,2.76269 ,27.10753 
153 ,29.5572 ,1.03963 ,2.74558 ,26.93964 
154 ,29.7332 ,1.04153 ,2.71478 ,26.63744 
155 ,29.9093 ,1.04320 ,2.69425 ,26.43597 
156 ,30.1012 ,1.04507 ,2.71478 ,26.63744 
157 ,30.2935 ,1.04711 ,2.65318 ,26.03303 
158 ,30.4854 ,1.04886 ,2.68056 ,26.30165 
159 ,30.6615 ,1.05074 ,2.66003 ,26.10018 
160 ,30.8377 ,1.05249 ,2.63607 ,25.86514 
161 ,31.0453 ,1.05448 ,2.61554 ,25.66367 
162 ,31.2215 ,1.05641 ,2.60185 ,25.52935 
163 ,31.4135 ,1.05817 ,2.57789 ,25.29430 
164 ,31.5900 ,1.05999 ,2.54710 ,24.99210 
165 ,31.7979 ,1.06203 ,2.54025 ,24.92494 
166 ,31.9901 ,1.06397 ,2.51630 ,24.68989 
167 ,32.1818 ,1.06584 ,2.52656 ,24.79063 
168 ,32.3583 ,1.06770 ,2.50945 ,24.62274 
169 ,32.5664 ,1.06964 ,2.48892 ,24.42127 
170 ,32.7582 ,1.07157 ,2.46154 ,24.15264 
171 ,32.9342 ,1.07342 ,2.44443 ,23.98475 
172 ,33.1265 ,1.07527 ,2.44785 ,24.01833 
173 ,33.3343 ,1.07737 ,2.41705 ,23.71612 
174 ,33.5268 ,1.07929 ,2.39652 ,23.51465 
175 ,33.7189 ,1.08126 ,2.39994 ,23.54823 
176 ,33.9269 ,1.08327 ,2.37599 ,23.31318 
177 ,34.1190 ,1.08519 ,2.34861 ,23.04456 
178 ,34.3106 ,1.08726 ,2.33492 ,22.91024 
179 ,34.5032 ,1.08907 ,2.32465 ,22.80951 
180 ,34.7111 ,1.09116 ,2.29043 ,22.47373 
181 ,34.9033 ,1.09305 ,2.28359 ,22.40657 
182 ,35.0951 ,1.09497 ,2.26990 ,22.27226 
183 ,35.2715 ,1.09678 ,2.23910 ,21.97005 
184 ,35.4634 ,1.09866 ,2.23910 ,21.97005 
185 ,35.6234 ,1.10045 ,2.24937 ,22.07079 
186 ,35.8156 ,1.10213 ,2.19461 ,21.53353 
187 ,36.0075 ,1.10413 ,2.19461 ,21.53353 
188 ,36.1997 ,1.10604 ,2.18777 ,21.46638 
189 ,36.3919 ,1.10792 ,2.14328 ,21.02986 
190 ,36.5837 ,1.10987 ,2.14670 ,21.06344 
191 ,36.7921 ,1.11197 ,2.11590 ,20.76123 
192 ,36.9840 ,1.11384 ,2.12275 ,20.82839 
193 ,37.1761 ,1.11574 ,2.09537 ,20.55976 
194 ,37.3522 ,1.11767 ,2.07826 ,20.39187 
195 ,37.5439 ,1.11943 ,2.06799 ,20.29114 
196 ,37.7359 ,1.12141 ,2.06115 ,20.22398 
197 ,37.9121 ,1.12318 ,2.02350 ,19.85462 
198 ,38.1042 ,1.12500 ,2.02350 ,19.85462 
199 ,38.2964 ,1.12695 ,2.00982 ,19.72031 
200 ,38.5046 ,1.12905 ,1.98586 ,19.48526 
201 ,38.6808 ,1.13092 ,1.97559 ,19.38452 
202 ,38.8566 ,1.13271 ,1.96533 ,19.28379 
203 ,39.0485 ,1.13450 ,1.93111 ,18.94801 
204 ,39.2410 ,1.13646 ,1.93795 ,19.01516 
205 ,39.4168 ,1.13825 ,1.92768 ,18.91443 
206 ,39.6251 ,1.14026 ,1.90373 ,18.67938 
207 ,39.8010 ,1.14208 ,1.88662 ,18.51149 
208 ,39.9932 ,1.14395 ,1.86951 ,18.34360 
209 ,40.2012 ,1.14603 ,1.86608 ,18.31002 
210 ,40.3933 ,1.14800 ,1.83186 ,17.97423 
211 ,40.5852 ,1.14984 ,1.82502 ,17.90708 
212 ,40.7773 ,1.15176 ,1.81817 ,17.83992 
213 ,40.9696 ,1.15374 ,1.80106 ,17.67203 
214 ,41.1778 ,1.15574 ,1.77369 ,17.40340 
215 ,41.3697 ,1.15772 ,1.76000 ,17.26909 
216 ,41.5619 ,1.15963 ,1.76000 ,17.26909 
217 ,41.7540 ,1.16156 ,1.74289 ,17.10120 
218 ,41.9298 ,1.16344 ,1.73262 ,17.00046 
219 ,42.1380 ,1.16540 ,1.71551 ,16.83257 
220 ,42.3303 ,1.16739 ,1.69155 ,16.59752 
221 ,42.5221 ,1.16922 ,1.68813 ,16.56395 
222 ,42.7304 ,1.17132 ,1.66075 ,16.29532 
223 ,42.9227 ,1.17325 ,1.67102 ,16.39605 
224 ,43.1306 ,1.17521 ,1.64364 ,16.12743 
225 ,43.3386 ,1.17738 ,1.62653 ,15.95954 
226 ,43.5146 ,1.17919 ,1.61969 ,15.89238 
227 ,43.7229 ,1.18122 ,1.61284 ,15.82522 
228 ,43.9307 ,1.18330 ,1.57862 ,15.48944 
229 ,44.1070 ,1.18517 ,1.55809 ,15.28797 
230 ,44.3311 ,1.18719 ,1.56151 ,15.32155 
231 ,44.5390 ,1.18939 ,1.55124 ,15.22081 
232 ,44.7313 ,1.19123 ,1.53071 ,15.01934 
233 ,44.9393 ,1.19334 ,1.51360 ,14.85145 
234 ,45.1469 ,1.19549 ,1.49991 ,14.71714 
235 ,45.3235 ,1.19731 ,1.49307 ,14.64998 
236 ,45.5154 ,1.19916 ,1.48965 ,14.61640 
237 ,45.7073 ,1.20104 ,1.44516 ,14.17989 
238 ,45.8996 ,1.20294 ,1.44174 ,14.14631 
239 ,46.0757 ,1.20477 ,1.42805 ,14.01199 
240 ,46.2517 ,1.20662 ,1.41094 ,13.84410 
241 ,46.4278 ,1.20837 ,1.41436 ,13.87768 
242 ,46.6040 ,1.21012 ,1.39725 ,13.70979 
243 ,46.7960 ,1.21190 ,1.38014 ,13.54190 
244 ,46.9881 ,1.21390 ,1.36645 ,13.40759 
245 ,47.1644 ,1.21572 ,1.36303 ,13.37401 
246 ,47.3723 ,1.21770 ,1.33565 ,13.10538 
247 ,47.5643 ,1.21968 ,1.32196 ,12.97107 
248 ,47.7564 ,1.22153 ,1.31169 ,12.87033 
249 ,47.9485 ,1.22349 ,1.29458 ,12.70244 
250 ,48.1566 ,1.22559 ,1.29800 ,12.73602 
251 ,48.3484 ,1.22745 ,1.26720 ,12.43381 
252 ,48.5408 ,1.22942 ,1.26720 ,12.43381 
253 ,48.7328 ,1.23130 ,1.24667 ,12.23235 
254 ,48.9249 ,1.23322 ,1.23298 ,12.09803 
255 ,49.1329 ,1.23529 ,1.21245 ,11.89656 
256 ,49.3250 ,1.23723 ,1.19876 ,11.76225 
257 ,49.5007 ,1.23910 ,1.19192 ,11.69509 
258 ,49.6772 ,1.24080 ,1.20218 ,11.79583 
259 ,49.8532 ,1.24255 ,1.16796 ,11.46004 
260 ,50.0453 ,1.24443 ,1.14743 ,11.25857 
261 ,50.2536 ,1.24650 ,1.14743 ,11.25857 
262 ,50.4454 ,1.24843 ,1.13032 ,11.09068 
263 ,50.6377 ,1.25029 ,1.13374 ,11.12426 
264 ,50.8457 ,1.25242 ,1.08925 ,10.68774 
265 ,51.0217 ,1.25423 ,1.09610 ,10.75490 
266 ,51.1979 ,1.25603 ,1.09952 ,10.78848 
267 ,51.4219 ,1.25816 ,1.06872 ,10.48627 
268 ,51.6136 ,1.26007 ,1.04476 ,10.25123 
269 ,51.8062 ,1.26200 ,1.03792 ,10.18407 
270 ,52.0139 ,1.26412 ,1.03108 ,10.11691 
271 ,52.1905 ,1.26597 ,1.01739 ,9.98260 
272 ,52.3983 ,1.26794 ,1.00712 ,9.88186 
273 ,52.5904 ,1.26984 ,0.96263 ,9.44535 
274 ,52.7505 ,1.27164 ,0.96948 ,9.51250 
275 ,52.9423 ,1.27335 ,0.95237 ,9.34461 
276 ,53.1346 ,1.27530 ,0.94552 ,9.27745 
277 ,53.3266 ,1.27721 ,0.93525 ,9.17672 
278 ,53.5349 ,1.27933 ,0.92157 ,9.04241 
279 ,53.7266 ,1.28129 ,0.89419 ,8.77378 
280 ,53.9188 ,1.28317 ,0.90103 ,8.84094 
281 ,54.1432 ,1.28546 ,0.88734 ,8.70662 
282 ,54.3511 ,1.28749 ,0.86681 ,8.50515 
283 ,54.5434 ,1.28935 ,0.88050 ,8.63947 
284 ,54.7514 ,1.29145 ,0.83601 ,8.20295 
285 ,54.9433 ,1.29336 ,0.83601 ,8.20295 
286 ,55.1353 ,1.29530 ,0.82917 ,8.13579 
287 ,55.3116 ,1.29711 ,0.81206 ,7.96790 
288 ,55.5197 ,1.29918 ,0.81206 ,7.96790 
289 ,55.7118 ,1.30107 ,0.79152 ,7.76643 
290 ,55.9035 ,1.30295 ,0.76757 ,7.53138 
291 ,56.0956 ,1.30491 ,0.78126 ,7.66570 
292 ,56.3039 ,1.30695 ,0.75388 ,7.39707 
293 ,56.4800 ,1.30883 ,0.74704 ,7.32991 
294 ,56.6723 ,1.31068 ,0.71624 ,7.02771 
295 ,56.8639 ,1.31254 ,0.70255 ,6.89340 
296 ,57.0718 ,1.31458 ,0.71624 ,7.02771 
297 ,57.2477 ,1.31655 ,0.68201 ,6.69193 
298 ,57.4565 ,1.31840 ,0.69228 ,6.79266 
299 ,57.6802 ,1.32075 ,0.67175 ,6.59119 
300 ,57.8565 ,1.32256 ,0.66490 ,6.52403 
301 ,58.0645 ,1.32460 ,0.63410 ,6.22183 
302 ,58.2568 ,1.32659 ,0.62726 ,6.15467 
303 ,58.4648 ,1.32861 ,0.61015 ,5.98678 
304 ,58.6570 ,1.33049 ,0.62726 ,6.15467 
305 ,58.8650 ,1.33261 ,0.58277 ,5.71815 
306 ,59.0571 ,1.33447 ,0.58619 ,5.75173 
307 ,59.2491 ,1.33643 ,0.55539 ,5.44953 
308 ,59.4413 ,1.33831 ,0.56224 ,5.51668 
309 ,59.6333 ,1.34028 ,0.55197 ,5.41595 
310 ,59.8414 ,1.34234 ,0.53486 ,5.24806 
311 ,60.0332 ,1.34426 ,0.52117 ,5.11375 
312 ,60.2095 ,1.34605 ,0.51775 ,5.08017 
313 ,60.4016 ,1.34801 ,0.50064 ,4.91228 
314 ,60.6096 ,1.35008 ,0.48011 ,4.71081 
315 ,60.8019 ,1.35193 ,0.48353 ,4.74438 
316 ,61.0097 ,1.35407 ,0.45615 ,4.47576 
317 ,61.2179 ,1.35604 ,0.47326 ,4.64365 
318 ,61.4097 ,1.35803 ,0.44246 ,4.34144 
319 ,61.5861 ,1.35986 ,0.43904 ,4.30787 
320 ,61.7781 ,1.36166 ,0.43220 ,4.24071 
321 ,61.9703 ,1.36365 ,0.41509 ,4.07282 
322 ,62.1623 ,1.36556 ,0.40140 ,3.93850 
323 ,62.3541 ,1.36746 ,0.39113 ,3.83777 
324 ,62.5624 ,1.36955 ,0.37060 ,3.63630 
325 ,62.7707 ,1.37165 ,0.36033 ,3.53557 
326 ,62.9783 ,1.37367 ,0.37060 ,3.63630 
327 ,63.1868 ,1.37580 ,0.32611 ,3.19978 
328 ,63.3788 ,1.37773 ,0.33638 ,3.30052 
329 ,63.5544 ,1.37955 ,0.33295 ,3.26694 
330 ,63.7468 ,1.38133 ,0.30900 ,3.03189 
331 ,63.9550 ,1.38344 ,0.29531 ,2.89758 
332 ,64.1473 ,1.38538 ,0.27478 ,2.69611 
333 ,64.3551 ,1.38743 ,0.27135 ,2.66253 
334 ,64.5474 ,1.38934 ,0.25082 ,2.46106 
335 ,64.7393 ,1.39134 ,0.25767 ,2.52822 
336 ,64.9472 ,1.39335 ,0.24398 ,2.39390 
337 ,65.1236 ,1.39520 ,0.23029 ,2.25959 
338 ,65.3316 ,1.39723 ,0.21318 ,2.09170 
339 ,65.5075 ,1.39902 ,0.21660 ,2.12528 
340 ,65.6994 ,1.40090 ,0.22002 ,2.15885 
341 ,65.8919 ,1.40281 ,0.19607 ,1.92381 
342 ,66.0838 ,1.40472 ,0.18238 ,1.78949 
343 ,66.2760 ,1.40672 ,0.18238 ,1.78949 
344 ,66.4683 ,1.40857 ,0.15842 ,1.55445 
345 ,66.6761 ,1.41065 ,0.15158 ,1.48729 
346 ,66.8840 ,1.41262 ,0.14816 ,1.45371 
347 ,67.0763 ,1.41463 ,0.14131 ,1.38655 
348 ,67.2685 ,1.41655 ,0.12420 ,1.21866 
349 ,67.4765 ,1.41862 ,0.11051 ,1.08435 
350 ,67.6526 ,1.42053 ,0.07287 ,0.71499 
351 ,67.8283 ,1.42225 ,0.08656 ,0.84930 
352 ,68.0365 ,1.42416 ,0.06945 ,0.68141 
353 ,68.2288 ,1.42617 ,0.05576 ,0.54710 
354 ,68.4210 ,1.42813 ,0.06602 ,0.64783 
355 ,68.6130 ,1.42999 ,0.04549 ,0.44636 
356 ,68.8048 ,1.43198 ,0.03180 ,0.31205 
357 ,68.9808 ,1.43377 ,0.02154 ,0.21131 
358 ,69.1893 ,1.43578 ,0.00443 ,0.04342 
359 ,69.3972 ,1.43782 ,0.00785 ,0.07700 
360 ,69.5894 ,1.43974 ,-0.02637 ,-0.25878 
361 ,69.7815 ,1.44174 ,-0.01953 ,-0.19163 
362 ,69.9892 ,1.44380 ,-0.05033 ,-0.49383 
363 ,70.1816 ,1.44571 ,-0.04691 ,-0.46025 
364 ,70.3735 ,1.44763 ,-0.02295 ,-0.22520 
365 ,70.5499 ,1.44947 ,-0.06060 ,-0.59457 
366 ,70.7579 ,1.45146 ,-0.06744 ,-0.66172 
367 ,70.9501 ,1.45340 ,-0.08797 ,-0.86319 
368 ,71.1416 ,1.45528 ,-0.08113 ,-0.79604 
369 ,71.3339 ,1.45719 ,-0.09140 ,-0.89677 
370 ,71.5262 ,1.45916 ,-0.12219 ,-1.19898 
371 ,71.7181 ,1.46111 ,-0.12219 ,-1.19898 
372 ,71.9103 ,1.46299 ,-0.12904 ,-1.26613 
373 ,72.1024 ,1.46487 ,-0.13931 ,-1.36687 
374 ,72.3106 ,1.46703 ,-0.12904 ,-1.26613 
375 ,72.5186 ,1.46904 ,-0.14957 ,-1.46760 
376 ,72.7106 ,1.47102 ,-0.16668 ,-1.63549 
377 ,72.9187 ,1.47309 ,-0.17353 ,-1.70265 
378 ,73.1109 ,1.47503 ,-0.18722 ,-1.83696 
379 ,73.3025 ,1.47703 ,-0.19748 ,-1.93770 
380 ,73.4790 ,1.47871 ,-0.19406 ,-1.90412 
381 ,73.6714 ,1.48060 ,-0.20433 ,-2.00485 
382 ,73.8632 ,1.48255 ,-0.22828 ,-2.23990 
383 ,74.0552 ,1.48443 ,-0.22828 ,-2.23990 
384 ,74.2633 ,1.48652 ,-0.25224 ,-2.47495 
385 ,74.4552 ,1.48840 ,-0.23513 ,-2.30706 
386 ,74.6474 ,1.49029 ,-0.27961 ,-2.74358 
387 ,74.8395 ,1.49226 ,-0.27619 ,-2.71000 
388 ,75.0310 ,1.49420 ,-0.27619 ,-2.71000 
389 ,75.2236 ,1.49620 ,-0.29330 ,-2.87789 
390 ,75.4156 ,1.49809 ,-0.30015 ,-2.94505 
391 ,75.6238 ,1.50012 ,-0.31041 ,-3.04578 
392 ,75.8158 ,1.50204 ,-0.32068 ,-3.14652 
393 ,75.9919 ,1.50392 ,-0.33779 ,-3.31441 
394 ,76.1841 ,1.50568 ,-0.34806 ,-3.41514 
395 ,76.3761 ,1.50759 ,-0.34806 ,-3.41514 
396 ,76.5518 ,1.50949 ,-0.36175 ,-3.54946 
397 ,76.7441 ,1.51130 ,-0.37201 ,-3.65019 
398 ,76.9523 ,1.51339 ,-0.37544 ,-3.68377 
399 ,77.1442 ,1.51530 ,-0.39597 ,-3.88524 
400 ,77.3526 ,1.51737 ,-0.39597 ,-3.88524 
401 ,77.5447 ,1.51933 ,-0.41650 ,-4.08671 
402 ,77.7206 ,1.52113 ,-0.42677 ,-4.18744 
403 ,77.9127 ,1.52310 ,-0.43019 ,-4.22102 
404 ,78.0889 ,1.52481 ,-0.43361 ,-4.25460 
405 ,78.2646 ,1.52657 ,-0.46099 ,-4.52323 
406 ,78.4570 ,1.52842 ,-0.46783 ,-4.59038 
407 ,78.6647 ,1.53055 ,-0.47810 ,-4.69112 
408 ,78.8573 ,1.53247 ,-0.48152 ,-4.72470 
409 ,79.0651 ,1.53450 ,-0.49179 ,-4.82543 
410 ,79.2574 ,1.53642 ,-0.48494 ,-4.75828 
411 ,79.4495 ,1.53838 ,-0.49863 ,-4.89259 
412 ,79.6411 ,1.54027 ,-0.51917 ,-5.09406 
413 ,79.8173 ,1.54208 ,-0.51574 ,-5.06048 
414 ,79.9936 ,1.54384 ,-0.52259 ,-5.12764 
415 ,80.1856 ,1.54568 ,-0.53970 ,-5.29553 
416 ,80.3777 ,1.54760 ,-0.54654 ,-5.36268 
417 ,80.5857 ,1.54966 ,-0.53970 ,-5.29553 
418 ,80.7779 ,1.55161 ,-0.56708 ,-5.56415 
419 ,80.9702 ,1.55352 ,-0.57392 ,-5.63131 
420 ,81.1782 ,1.55556 ,-0.60130 ,-5.89994 
421 ,81.3863 ,1.55778 ,-0.59445 ,-5.83278 
422 ,81.5783 ,1.55966 ,-0.59103 ,-5.79920 
423 ,81.7703 ,1.56152 ,-0.62183 ,-6.10141 
424 ,81.9622 ,1.56351 ,-0.62868 ,-6.16856 
425 ,82.1385 ,1.56527 ,-0.62183 ,-6.10141 
426 ,82.3467 ,1.56730 ,-0.62868 ,-6.16856 
427 ,82.5543 ,1.56939 ,-0.64236 ,-6.30288 
428 ,82.7467 ,1.57125 ,-0.66632 ,-6.53793 
429 ,82.9544 ,1.57334 ,-0.65605 ,-6.43719 
430 ,83.1470 ,1.57537 ,-0.66632 ,-6.53793 
431 ,83.3549 ,1.57734 ,-0.68343 ,-6.70582 
432 ,83.5471 ,1.57932 ,-0.69370 ,-6.80655 
433 ,83.7392 ,1.58126 ,-0.69712 ,-6.84013 
434 ,83.9312 ,1.58318 ,-0.69370 ,-6.80655 
435 ,84.1231 ,1.58505 ,-0.72792 ,-7.14233 
436 ,84.2994 ,1.58688 ,-0.73134 ,-7.17591 
437 ,84.5074 ,1.58891 ,-0.73476 ,-7.20949 
438 ,84.6995 ,1.59085 ,-0.75187 ,-7.37738 
439 ,84.9076 ,1.59285 ,-0.75187 ,-7.37738 
440 ,85.0998 ,1.59481 ,-0.75872 ,-7.44454 
441 ,85.3078 ,1.59697 ,-0.77925 ,-7.64601 
442 ,85.5158 ,1.59895 ,-0.77241 ,-7.57885 
443 ,85.7078 ,1.60101 ,-0.78952 ,-7.74674 
444 ,85.8999 ,1.60290 ,-0.80663 ,-7.91464 
445 ,86.0920 ,1.60478 ,-0.79636 ,-7.81390 
446 ,86.2837 ,1.60665 ,-0.83058 ,-8.14968 
447 ,86.4764 ,1.60863 ,-0.82032 ,-8.04895 
448 ,86.6843 ,1.61072 ,-0.84427 ,-8.28400 
449 ,86.8762 ,1.61261 ,-0.84085 ,-8.25042 
450 ,87.0524 ,1.61439 ,-0.85112 ,-8.35115 
451 ,87.2605 ,1.61641 ,-0.86823 ,-8.51904 
452 ,87.4527 ,1.61838 ,-0.86481 ,-8.48547 
453 ,87.6605 ,1.62045 ,-0.88876 ,-8.72051 
454 ,87.8529 ,1.62235 ,-0.87165 ,-8.55262 
455 ,88.0446 ,1.62427 ,-0.90245 ,-8.85483 
456 ,88.2369 ,1.62618 ,-0.89903 ,-8.82125 
457 ,88.4289 ,1.62824 ,-0.91956 ,-9.02272 
458 ,88.6209 ,1.63001 ,-0.93325 ,-9.15703 
459 ,88.7971 ,1.63184 ,-0.94009 ,-9.22419 
460 ,88.9893 ,1.63379 ,-0.92983 ,-9.12345 
461 ,89.1972 ,1.63577 ,-0.94351 ,-9.25777 
462 ,89.3735 ,1.63764 ,-0.96405 ,-9.45924 
463 ,89.5654 ,1.63949 ,-0.96063 ,-9.42566 
464 ,89.7576 ,1.64147 ,-0.97431 ,-9.55997 
465 ,89.9656 ,1.64353 ,-0.98116 ,-9.62713 
466 ,90.1578 ,1.64535 ,-0.99485 ,-9.76144 
467 ,90.3656 ,1.64749 ,-1.00854 ,-9.89576 
468 ,90.5575 ,1.64941 ,-1.00511 ,-9.86218 
469 ,90.7498 ,1.65128 ,-1.00511 ,-9.86218 
470 ,90.9260 ,1.65309 ,-1.02222 ,-10.03007 
471 ,91.1180 ,1.65494 ,-1.03249 ,-10.13080 
472 ,91.2943 ,1.65680 ,-1.03591 ,-10.16438 
473 ,91.4863 ,1.65863 ,-1.04276 ,-10.23154 
474 ,91.6943 ,1.66087 ,-1.05987 ,-10.39943 
475 ,91.8863 ,1.66263 ,-1.07356 ,-10.53374 
476 ,92.0785 ,1.66456 ,-1.06671 ,-10.46659 
477 ,92.2863 ,1.66666 ,-1.07698 ,-10.56732 
478 ,92.4626 ,1.66851 ,-1.09409 ,-10.73521 
479 ,92.6386 ,1.67018 ,-1.09751 ,-10.76879 
480 ,92.8307 ,1.67209 ,-1.09067 ,-10.70163 
481 ,93.0388 ,1.67419 ,-1.11462 ,-10.93668 
482 ,93.2469 ,1.67631 ,-1.11805 ,-10.97026 
483 ,93.4389 ,1.67817 ,-1.14200 ,-11.20531 
484 ,93.6148 ,1.67999 ,-1.13516 ,-11.13815 
485 ,93.7907 ,1.68182 ,-1.13173 ,-11.10457 
486 ,93.9673 ,1.68354 ,-1.14884 ,-11.27247 
487 ,94.1593 ,1.68540 ,-1.15911 ,-11.37320 
488 ,94.3353 ,1.68718 ,-1.15569 ,-11.33962 
489 ,94.5274 ,1.68906 ,-1.16596 ,-11.44036 
490 ,94.7195 ,1.69107 ,-1.18649 ,-11.64183 
491 ,94.9116 ,1.69292 ,-1.18649 ,-11.64183 
492 ,95.0877 ,1.69470 ,-1.18991 ,-11.67541 
493 ,95.2958 ,1.69676 ,-1.19676 ,-11.74256 
494 ,95.4718 ,1.69862 ,-1.21044 ,-11.87688 
495 ,95.6638 ,1.70046 ,-1.22755 ,-12.04477 
496 ,95.8399 ,1.70224 ,-1.23440 ,-12.11192 
497 ,96.0318 ,1.70409 ,-1.22413 ,-12.01119 
498 ,96.4003 ,1.70786 ,-1.25151 ,-12.27981 
499 ,96.5923 ,1.70974 ,-1.24124 ,-12.17908 
500 ,96.8004 ,1.71184 ,-1.27204 ,-12.48128 
501 ,96.9920 ,1.71369 ,-1.25493 ,-12.31339 
502 ,97.1843 ,1.71560 ,-1.28573 ,-12.61560 
503 ,97.3768 ,1.71751 ,-1.27547 ,-12.51486 
504 ,97.5686 ,1.71946 ,-1.28915 ,-12.64918 
505 ,97.7604 ,1.72137 ,-1.29942 ,-12.74991 
506 ,97.9364 ,1.72321 ,-1.31653 ,-12.91780 
507 ,98.1286 ,1.72503 ,-1.31311 ,-12.88422 
508 ,98.3211 ,1.72700 ,-1.32680 ,-13.01854 
509 ,98.5131 ,1.72903 ,-1.31995 ,-12.95138 
510 ,98.6892 ,1.73075 ,-1.33022 ,-13.05212 
511 ,98.8812 ,1.73271 ,-1.33706 ,-13.11927 
512 ,99.0569 ,1.73442 ,-1.36444 ,-13.38790 
513 ,99.2332 ,1.73618 ,-1.35760 ,-13.32074 
514 ,99.4252 ,1.73805 ,-1.37129 ,-13.45506 
515 ,99.6331 ,1.74007 ,-1.36102 ,-13.35432 
516 ,99.8097 ,1.74194 ,-1.36444 ,-13.38790 
517 ,100.0015 ,1.74383 ,-1.38840 ,-13.62295 
518 ,100.1935 ,1.74571 ,-1.37813 ,-13.52221 
519 ,100.3856 ,1.74765 ,-1.40551 ,-13.79084 
520 ,100.5941 ,1.74968 ,-1.40209 ,-13.75726 
521 ,100.8019 ,1.75178 ,-1.42262 ,-13.95873 
522 ,100.9939 ,1.75367 ,-1.41920 ,-13.92515 
523 ,101.1860 ,1.75574 ,-1.42604 ,-13.99231 
524 ,101.3783 ,1.75758 ,-1.44315 ,-14.16020 
525 ,101.5542 ,1.75940 ,-1.44315 ,-14.16020 
526 ,101.7624 ,1.76143 ,-1.45342 ,-14.26093 
527 ,101.9546 ,1.76329 ,-1.45684 ,-14.29451 
528 ,102.1466 ,1.76522 ,-1.47053 ,-14.42883 
529 ,102.3385 ,1.76714 ,-1.45684 ,-14.29451 
530 ,102.5469 ,1.76927 ,-1.48764 ,-14.59672 
531 ,102.7549 ,1.77138 ,-1.49448 ,-14.66387 
532 ,102.9631 ,1.77342 ,-1.49791 ,-14.69745 
533 ,103.1711 ,1.77546 ,-1.49106 ,-14.63030 
534 ,103.3472 ,1.77730 ,-1.51159 ,-14.83177 
535 ,103.5552 ,1.77930 ,-1.50817 ,-14.79819 
536 ,103.7474 ,1.78119 ,-1.52871 ,-14.99966 
537 ,103.9553 ,1.78329 ,-1.52871 ,-14.99966 
538 ,104.1315 ,1.78510 ,-1.53897 ,-15.10039 
539 ,104.3396 ,1.78709 ,-1.54924 ,-15.20113 
540 ,104.5313 ,1.78912 ,-1.55608 ,-15.26828 
541 ,104.7238 ,1.79103 ,-1.56293 ,-15.33544 
542 ,104.9158 ,1.79301 ,-1.57662 ,-15.46975 
543 ,105.1240 ,1.79497 ,-1.58004 ,-15.50333 
544 ,105.3160 ,1.79689 ,-1.58346 ,-15.53691 
545 ,105.5082 ,1.79884 ,-1.60057 ,-15.70480 
546 ,105.7001 ,1.80085 ,-1.58346 ,-15.53691 
547 ,105.8763 ,1.80254 ,-1.59715 ,-15.67122 
548 ,106.0682 ,1.80447 ,-1.61426 ,-15.83911 
549 ,106.2602 ,1.80631 ,-1.61768 ,-15.87269 
550 ,106.4524 ,1.80826 ,-1.62110 ,-15.90627 
551 ,106.6446 ,1.81015 ,-1.64164 ,-16.10774 
552 ,106.8527 ,1.81228 ,-1.63137 ,-16.00701 
553 ,107.0607 ,1.81437 ,-1.64848 ,-16.17490 
554 ,107.2528 ,1.81625 ,-1.65533 ,-16.24205 
555 ,107.4449 ,1.81817 ,-1.66217 ,-16.30921 
556 ,107.6690 ,1.82033 ,-1.66559 ,-16.34279 
557 ,107.8609 ,1.82237 ,-1.68613 ,-16.54426 
558 ,108.0531 ,1.82435 ,-1.68613 ,-16.54426 
559 ,108.2452 ,1.82622 ,-1.69639 ,-16.64499 
560 ,108.4373 ,1.82813 ,-1.68955 ,-16.57784 
561 ,108.6295 ,1.83001 ,-1.69981 ,-16.67857 
562 ,108.8373 ,1.83207 ,-1.69639 ,-16.64499 
563 ,109.0295 ,1.83401 ,-1.71350 ,-16.81289 
564 ,109.2376 ,1.83610 ,-1.71350 ,-16.81289 
565 ,109.4138 ,1.83795 ,-1.72719 ,-16.94720 
566 ,109.6216 ,1.84000 ,-1.74430 ,-17.11509 
567 ,109.8137 ,1.84190 ,-1.73746 ,-17.04793 
568 ,110.0057 ,1.84374 ,-1.75799 ,-17.24940 
569 ,110.1820 ,1.84556 ,-1.76483 ,-17.31656 
570 ,110.3742 ,1.84744 ,-1.75799 ,-17.24940 
571 ,110.5661 ,1.84938 ,-1.78879 ,-17.55161 
572 ,110.7743 ,1.85146 ,-1.77852 ,-17.45087 
573 ,110.9661 ,1.85340 ,-1.79563 ,-17.61876 
574 ,111.1584 ,1.85534 ,-1.79563 ,-17.61876 
575 ,111.3663 ,1.85741 ,-1.80590 ,-17.71950 
576 ,111.5586 ,1.85926 ,-1.79563 ,-17.61876 
577 ,111.7506 ,1.86124 ,-1.81617 ,-17.82023 
578 ,111.9427 ,1.86314 ,-1.81959 ,-17.85381 
579 ,112.1184 ,1.86496 ,-1.82301 ,-17.88739 
580 ,112.3109 ,1.86684 ,-1.82986 ,-17.95455 
581 ,112.4866 ,1.86859 ,-1.84012 ,-18.05528 
582 ,112.6791 ,1.87051 ,-1.84012 ,-18.05528 
583 ,112.8870 ,1.87257 ,-1.86408 ,-18.29033 
584 ,113.0790 ,1.87445 ,-1.84697 ,-18.12244 
585 ,113.2873 ,1.87657 ,-1.88119 ,-18.45822 
586 ,113.4948 ,1.87867 ,-1.86750 ,-18.32391 
587 ,113.6869 ,1.88063 ,-1.87434 ,-18.39107 
588 ,113.8634 ,1.88246 ,-1.87092 ,-18.35749 
589 ,114.0391 ,1.88424 ,-1.87777 ,-18.42464 
590 ,114.2156 ,1.88592 ,-1.88803 ,-18.52538 
591 ,114.4235 ,1.88799 ,-1.91541 ,-18.79401 
592 ,114.6318 ,1.89003 ,-1.91199 ,-18.76043 
593 ,114.8238 ,1.89194 ,-1.92910 ,-18.92832 
594 ,115.0156 ,1.89388 ,-1.91199 ,-18.76043 
595 ,115.1920 ,1.89570 ,-1.92910 ,-18.92832 
596 ,115.3836 ,1.89762 ,-1.92225 ,-18.86116 
597 ,115.5597 ,1.89943 ,-1.93937 ,-19.02905 
598 ,115.7523 ,1.90121 ,-1.95990 ,-19.23052 
599 ,115.9445 ,1.90315 ,-1.95648 ,-19.19694 
600 ,116.1525 ,1.90523 ,-1.95648 ,-19.19694 
601 ,116.3443 ,1.90714 ,-1.97016 ,-19.33126 
602 ,116.5367 ,1.90906 ,-1.95648 ,-19.19694 
603 ,116.7443 ,1.91112 ,-1.98385 ,-19.46557 
604 ,116.9207 ,1.91306 ,-1.97701 ,-19.39841 
605 ,117.1130 ,1.91483 ,-1.99754 ,-19.59988 
606 ,117.3044 ,1.91672 ,-1.99754 ,-19.59988 
607 ,117.4965 ,1.91873 ,-1.99754 ,-19.59988 
608 ,117.6887 ,1.92062 ,-2.00781 ,-19.70062 
609 ,117.8810 ,1.92253 ,-2.01123 ,-19.73420 
610 ,118.0891 ,1.92466 ,-2.03176 ,-19.93567 
611 ,118.2815 ,1.92655 ,-2.04203 ,-20.03640 
612 ,118.4734 ,1.92846 ,-2.02834 ,-19.90209 
613 ,118.6654 ,1.93037 ,-2.04545 ,-20.06998 
614 ,118.8736 ,1.93240 ,-2.05230 ,-20.13714 
615 ,119.0497 ,1.93424 ,-2.06599 ,-20.27145 
616 ,119.2578 ,1.93632 ,-2.05914 ,-20.20429 
617 ,119.4498 ,1.93820 ,-2.07625 ,-20.37219 
618 ,119.6255 ,1.94005 ,-2.07283 ,-20.33861 
619 ,119.8178 ,1.94190 ,-2.06941 ,-20.30503 
620 ,120.0256 ,1.94388 ,-2.09336 ,-20.54008 
621 ,120.2181 ,1.94588 ,-2.08652 ,-20.47292 
622 ,120.4103 ,1.94785 ,-2.08994 ,-20.50650 
623 ,120.6022 ,1.94982 ,-2.08310 ,-20.43934 
624 ,120.7942 ,1.95158 ,-2.12074 ,-20.80870 
625 ,120.9866 ,1.95352 ,-2.12416 ,-20.84228 
626 ,121.1787 ,1.95549 ,-2.11047 ,-20.70797 
627 ,121.3867 ,1.95754 ,-2.13785 ,-20.97659 
628 ,121.5788 ,1.95951 ,-2.12416 ,-20.84228 
629 ,121.7707 ,1.96139 ,-2.15496 ,-21.14449 
630 ,121.9790 ,1.96340 ,-2.15154 ,-21.11091 
631 ,122.1869 ,1.96557 ,-2.16181 ,-21.21164 
632 ,122.3948 ,1.96766 ,-2.16181 ,-21.21164 
633 ,122.6033 ,1.96971 ,-2.16865 ,-21.27880 
634 ,122.7951 ,1.97159 ,-2.16865 ,-21.27880 
635 ,122.9712 ,1.97349 ,-2.18576 ,-21.44669 
636 ,123.1633 ,1.97531 ,-2.18234 ,-21.41311 
637 ,123.3553 ,1.97720 ,-2.19603 ,-21.54743 
638 ,123.5474 ,1.97911 ,-2.19261 ,-21.51385 
639 ,123.7396 ,1.98111 ,-2.18234 ,-21.41311 
640 ,123.9157 ,1.98287 ,-2.20629 ,-21.64816 
641 ,124.1074 ,1.98480 ,-2.21314 ,-21.71532 
642 ,124.2998 ,1.98674 ,-2.21998 ,-21.78247 
643 ,124.5080 ,1.98867 ,-2.22683 ,-21.84963 
644 ,124.6998 ,1.99069 ,-2.22341 ,-21.81605 
645 ,124.8920 ,1.99264 ,-2.24736 ,-22.05110 
646 ,125.0836 ,1.99446 ,-2.24052 ,-21.98394 
647 ,125.2763 ,1.99639 ,-2.26105 ,-22.18541 
648 ,125.5000 ,1.99875 ,-2.25420 ,-22.11826 
649 ,125.6766 ,2.00047 ,-2.25420 ,-22.11826 
650 ,125.8842 ,2.00251 ,-2.27474 ,-22.31973 
651 ,126.0605 ,2.00437 ,-2.27132 ,-22.28615 
652 ,126.2524 ,2.00617 ,-2.29185 ,-22.48762 
653 ,126.4447 ,2.00813 ,-2.28500 ,-22.42046 
654 ,126.6526 ,2.01019 ,-2.29869 ,-22.55477 
655 ,126.8604 ,2.01223 ,-2.29527 ,-22.52120 
656 ,127.0524 ,2.01418 ,-2.31238 ,-22.68909 
657 ,127.2444 ,2.01614 ,-2.31923 ,-22.75624 
658 ,127.4206 ,2.01799 ,-2.30896 ,-22.65551 
659 ,127.6130 ,2.01985 ,-2.33291 ,-22.89056 
660 ,127.8693 ,2.02230 ,-2.33291 ,-22.89056 
661 ,128.0775 ,2.02447 ,-2.33634 ,-22.92414 
662 ,128.2693 ,2.02638 ,-2.36371 ,-23.19276 
663 ,128.4776 ,2.02836 ,-2.33976 ,-22.95771 
664 ,128.6856 ,2.03054 ,-2.34318 ,-22.99129 
665 ,128.8937 ,2.03261 ,-2.37398 ,-23.29350 
666 ,129.0856 ,2.03450 ,-2.36371 ,-23.19276 
667 ,129.2779 ,2.03641 ,-2.37398 ,-23.29350 
668 ,129.4858 ,2.03851 ,-2.36714 ,-23.22634 
669 ,129.7098 ,2.04068 ,-2.38425 ,-23.39423 
670 ,129.9179 ,2.04276 ,-2.38082 ,-23.36065 
671 ,130.1101 ,2.04486 ,-2.40478 ,-23.59570 
672 ,130.3022 ,2.04664 ,-2.39451 ,-23.49497 
673 ,130.4939 ,2.04857 ,-2.42189 ,-23.76359 
674 ,130.6705 ,2.05042 ,-2.42189 ,-23.76359 
675 ,130.8624 ,2.05225 ,-2.42189 ,-23.76359 
676 ,131.0708 ,2.05438 ,-2.42874 ,-23.83075 
677 ,131.2626 ,2.05626 ,-2.41847 ,-23.73002 
678 ,131.4544 ,2.05820 ,-2.43900 ,-23.93149 
679 ,131.6787 ,2.06034 ,-2.43216 ,-23.86433 
680 ,131.8869 ,2.06257 ,-2.44927 ,-24.03222 
681 ,132.0948 ,2.06456 ,-2.45953 ,-24.13295 
682 ,132.2712 ,2.06642 ,-2.47665 ,-24.30085 
683 ,132.4631 ,2.06829 ,-2.45953 ,-24.13295 
684 ,132.6389 ,2.07018 ,-2.46980 ,-24.23369 
685 ,132.8150 ,2.07184 ,-2.48691 ,-24.40158 
686 ,132.9911 ,2.07364 ,-2.48349 ,-24.36800 
687 ,133.1833 ,2.07557 ,-2.48691 ,-24.40158 
688 ,133.3915 ,2.07756 ,-2.49718 ,-24.50232 
689 ,133.5833 ,2.07954 ,-2.49376 ,-24.46874 
690 ,133.7757 ,2.08140 ,-2.51087 ,-24.63663 
691 ,133.9677 ,2.08336 ,-2.50745 ,-24.60305 
692 ,134.1758 ,2.08538 ,-2.52113 ,-24.73736 
693 ,134.3518 ,2.08726 ,-2.51771 ,-24.70379 
694 ,134.5280 ,2.08901 ,-2.52798 ,-24.80452 
695 ,134.7199 ,2.09088 ,-2.54167 ,-24.93883 
696 ,134.9279 ,2.09296 ,-2.53824 ,-24.90526 
697 ,135.1200 ,2.09483 ,-2.54167 ,-24.93883 
698 ,135.3122 ,2.09671 ,-2.54851 ,-25.00599 
699 ,135.5041 ,2.09868 ,-2.54851 ,-25.00599 
700 ,135.6963 ,2.10057 ,-2.55878 ,-25.10673 
701 ,135.8721 ,2.10245 ,-2.55878 ,-25.10673 
702 ,136.0642 ,2.10433 ,-2.55193 ,-25.03957 
703 ,136.2566 ,2.10624 ,-2.57589 ,-25.27462 
704 ,136.4646 ,2.10831 ,-2.56220 ,-25.14030 
705 ,136.6567 ,2.11015 ,-2.58615 ,-25.37535 
706 ,136.8329 ,2.11198 ,-2.59300 ,-25.44251 
707 ,137.0249 ,2.11401 ,-2.58958 ,-25.40893 
708 ,137.2169 ,2.11580 ,-2.59300 ,-25.44251 
709 ,137.3931 ,2.11765 ,-2.60327 ,-25.54324 
710 ,137.5852 ,2.11949 ,-2.59300 ,-25.44251 
711 ,137.7932 ,2.12146 ,-2.62722 ,-25.77829 
712 ,138.0010 ,2.12366 ,-2.62038 ,-25.71114 
713 ,138.1934 ,2.12560 ,-2.63407 ,-25.84545 
714 ,138.4014 ,2.12764 ,-2.62038 ,-25.71114 
715 ,138.5936 ,2.12965 ,-2.63407 ,-25.84545 
716 ,138.7858 ,2.13144 ,-2.63407 ,-25.84545 
717 ,138.9934 ,2.13356 ,-2.65802 ,-26.08050 
718 ,139.1857 ,2.13542 ,-2.63749 ,-25.87903 
719 ,139.3779 ,2.13746 ,-2.65802 ,-26.08050 
720 ,139.5539 ,2.13915 ,-2.65802 ,-26.08050 
721 ,139.7460 ,2.14102 ,-2.65802 ,-26.08050 
722 ,139.9222 ,2.14290 ,-2.66144 ,-26.11407 
723 ,140.1141 ,2.14472 ,-2.67855 ,-26.28197 
724 ,140.2903 ,2.14663 ,-2.67513 ,-26.24839 
725 ,140.4823 ,2.14844 ,-2.67171 ,-26.21481 
726 ,140.6585 ,2.15029 ,-2.68198 ,-26.31554 
727 ,140.8668 ,2.15234 ,-2.68540 ,-26.34912 
728 ,141.0587 ,2.15422 ,-2.69909 ,-26.48344 
729 ,141.2503 ,2.15610 ,-2.70251 ,-26.51701 
730 ,141.4428 ,2.15804 ,-2.70593 ,-26.55059 
731 ,141.6509 ,2.16014 ,-2.71620 ,-26.65133 
732 ,141.8430 ,2.16204 ,-2.70935 ,-26.58417 
733 ,142.0510 ,2.16411 ,-2.72989 ,-26.78564 
734 ,142.2432 ,2.16600 ,-2.72646 ,-26.75206 
735 ,142.4511 ,2.16811 ,-2.75042 ,-26.98711 
736 ,142.6432 ,2.16999 ,-2.74357 ,-26.91995 
737 ,142.8352 ,2.17190 ,-2.76069 ,-27.08785 
738 ,143.0273 ,2.17386 ,-2.74700 ,-26.95353 
739 ,143.2194 ,2.17580 ,-2.74700 ,-26.95353 
740 ,143.3954 ,2.17765 ,-2.76753 ,-27.15500 
741 ,143.5876 ,2.17950 ,-2.77095 ,-27.18858 
742 ,143.7637 ,2.18129 ,-2.76753 ,-27.15500 
743 ,143.9720 ,2.18339 ,-2.77780 ,-27.25574 
744 ,144.1800 ,2.18539 ,-2.78806 ,-27.35647 
745 ,144.3719 ,2.18743 ,-2.77780 ,-27.25574 
746 ,144.5475 ,2.18910 ,-2.79491 ,-27.42363 
747 ,144.7401 ,2.19095 ,-2.79491 ,-27.42363 
748 ,144.9322 ,2.19297 ,-2.80517 ,-27.52436 
749 ,145.1401 ,2.19501 ,-2.80860 ,-27.55794 
750 ,145.3163 ,2.19678 ,-2.82571 ,-27.72583 
751 ,145.5084 ,2.19862 ,-2.80517 ,-27.52436 
752 ,145.6845 ,2.20053 ,-2.82228 ,-27.69225 
753 ,145.8768 ,2.20234 ,-2.83255 ,-27.79299 
754 ,146.0527 ,2.20422 ,-2.82913 ,-27.75941 
755 ,146.2448 ,2.20598 ,-2.83255 ,-27.79299 
756 ,146.4368 ,2.20793 ,-2.84966 ,-27.96088 
757 ,146.6445 ,2.21003 ,-2.84624 ,-27.92730 
758 ,146.8530 ,2.21207 ,-2.85651 ,-28.02804 
759 ,147.0610 ,2.21420 ,-2.84966 ,-27.96088 
760 ,147.2532 ,2.21614 ,-2.87019 ,-28.16235 
761 ,147.4612 ,2.21818 ,-2.86677 ,-28.12877 
762 ,147.6530 ,2.22016 ,-2.87019 ,-28.16235 
763 ,147.8293 ,2.22200 ,-2.86677 ,-28.12877 
764 ,148.0054 ,2.22368 ,-2.86677 ,-28.12877 
765 ,148.2134 ,2.22572 ,-2.89073 ,-28.36382 
766 ,148.4056 ,2.22766 ,-2.88388 ,-28.29666 
767 ,148.5976 ,2.22955 ,-2.89757 ,-28.43098 
768 ,148.7899 ,2.23153 ,-2.90099 ,-28.46456 
769 ,148.9818 ,2.23343 ,-2.90099 ,-28.46456 
770 ,149.1899 ,2.23556 ,-2.90442 ,-28.49813 
771 ,149.3819 ,2.23738 ,-2.91126 ,-28.56529 
772 ,149.5581 ,2.23924 ,-2.91126 ,-28.56529 
773 ,149.7662 ,2.24124 ,-2.92495 ,-28.69960 
774 ,149.9742 ,2.24330 ,-2.92495 ,-28.69960 
775 ,150.1502 ,2.24519 ,-2.92153 ,-28.66603 
776 ,150.3424 ,2.24701 ,-2.92495 ,-28.69960 
777 ,150.5344 ,2.24891 ,-2.93864 ,-28.83392 
778 ,150.7265 ,2.25080 ,-2.93179 ,-28.76676 
779 ,150.9186 ,2.25280 ,-2.94548 ,-28.90107 
780 ,151.1108 ,2.25474 ,-2.96944 ,-29.13612 
781 ,151.3187 ,2.25676 ,-2.94548 ,-28.90107 
782 ,151.5109 ,2.25869 ,-2.95917 ,-29.03539 
783 ,151.6870 ,2.26055 ,-2.95233 ,-28.96823 
784 ,151.8794 ,2.26233 ,-2.97286 ,-29.16970 
785 ,152.0707 ,2.26427 ,-2.98313 ,-29.27043 
786 ,152.2633 ,2.26619 ,-2.96944 ,-29.13612 
787 ,152.4714 ,2.26831 ,-2.99339 ,-29.37117 
788 ,152.6795 ,2.27023 ,-2.96944 ,-29.13612 
789 ,152.8713 ,2.27230 ,-2.98997 ,-29.33759 
790 ,153.0476 ,2.27409 ,-3.00024 ,-29.43833 
791 ,153.2233 ,2.27594 ,-2.98997 ,-29.33759 
792 ,153.4155 ,2.27772 ,-3.02077 ,-29.63980 
793 ,153.6074 ,2.27963 ,-3.00366 ,-29.47190 
794 ,153.7998 ,2.28161 ,-3.00708 ,-29.50548 
795 ,153.9918 ,2.28347 ,-3.02077 ,-29.63980 
796 ,154.1680 ,2.28533 ,-3.02077 ,-29.63980 
797 ,154.3601 ,2.28720 ,-3.01393 ,-29.57264 
798 ,154.5682 ,2.28927 ,-3.03446 ,-29.77411 
799 ,154.7763 ,2.29132 ,-3.03788 ,-29.80769 
800 ,154.9683 ,2.29326 ,-3.03788 ,-29.80769 
801 ,155.1603 ,2.29516 ,-3.05157 ,-29.94200 
802 ,155.3359 ,2.29698 ,-3.05157 ,-29.94200 
803 ,155.5126 ,2.29877 ,-3.07210 ,-30.14347 
804 ,155.7047 ,2.30069 ,-3.06868 ,-30.10989 
805 ,155.9128 ,2.30268 ,-3.07552 ,-30.17705 
806 ,156.1209 ,2.30482 ,-3.06526 ,-30.07631 
807 ,156.3129 ,2.30667 ,-3.07895 ,-30.21063 
808 ,156.4889 ,2.30858 ,-3.07210 ,-30.14347 
809 ,156.6812 ,2.31042 ,-3.06868 ,-30.10989 
810 ,156.8727 ,2.31227 ,-3.09948 ,-30.41210 
811 ,157.0651 ,2.31418 ,-3.08921 ,-30.31136 
812 ,157.2573 ,2.31614 ,-3.09606 ,-30.37852 
813 ,157.4490 ,2.31804 ,-3.10632 ,-30.47925 
814 ,157.6570 ,2.32004 ,-3.08579 ,-30.27778 
815 ,157.8490 ,2.32216 ,-3.10975 ,-30.51283 
816 ,158.0252 ,2.32388 ,-3.10290 ,-30.44568 
817 ,158.2012 ,2.32566 ,-3.11317 ,-30.54641 
818 ,158.3937 ,2.32748 ,-3.13370 ,-30.74788 
819 ,158.5693 ,2.32936 ,-3.12344 ,-30.64715 
820 ,158.7781 ,2.33133 ,-3.13370 ,-30.74788 
821 ,158.9860 ,2.33342 ,-3.11659 ,-30.57999 
822 ,159.1620 ,2.33530 ,-3.15081 ,-30.91577 
823 ,159.3539 ,2.33707 ,-3.15423 ,-30.94935 
824 ,159.5462 ,2.33901 ,-3.13712 ,-30.78146 
825 ,159.7383 ,2.34092 ,-3.14739 ,-30.88219 
826 ,159.9463 ,2.34298 ,-3.15423 ,-30.94935 
827 ,160.1384 ,2.34492 ,-3.16792 ,-31.08366 
828 ,160.3465 ,2.34696 ,-3.15766 ,-30.98293 
829 ,160.5386 ,2.34895 ,-3.16108 ,-31.01651 
830 ,160.7306 ,2.35095 ,-3.16450 ,-31.05008 
831 ,160.9227 ,2.35274 ,-3.17135 ,-31.11724 
832 ,161.1144 ,2.35470 ,-3.19188 ,-31.31871 
833 ,161.3228 ,2.35677 ,-3.16792 ,-31.08366 
834 ,161.5148 ,2.35868 ,-3.19530 ,-31.35229 
835 ,161.7227 ,2.36079 ,-3.19188 ,-31.31871 
836 ,161.9152 ,2.36271 ,-3.20214 ,-31.41945 
837 ,162.1232 ,2.36474 ,-3.20214 ,-31.41945 
838 ,162.2993 ,2.36659 ,-3.20899 ,-31.48660 
839 ,162.4909 ,2.36856 ,-3.20899 ,-31.48660 
840 ,162.6675 ,2.37026 ,-3.20899 ,-31.48660 
841 ,162.8750 ,2.37235 ,-3.22268 ,-31.62092 
842 ,163.0517 ,2.37411 ,-3.22952 ,-31.68807 
843 ,163.2437 ,2.37593 ,-3.23294 ,-31.72165 
844 ,163.4517 ,2.37805 ,-3.23637 ,-31.75523 
845 ,163.6438 ,2.37994 ,-3.22952 ,-31.68807 
846 ,163.8519 ,2.38204 ,-3.25006 ,-31.88954 
847 ,164.0600 ,2.38414 ,-3.23979 ,-31.78881 
848 ,164.2682 ,2.38622 ,-3.25348 ,-31.92312 
849 ,164.4760 ,2.38825 ,-3.24663 ,-31.85596 
850 ,164.7003 ,2.39041 ,-3.25348 ,-31.92312 
851 ,164.8923 ,2.39246 ,-3.26374 ,-32.02386 
852 ,165.0686 ,2.39430 ,-3.27059 ,-32.09101 
853 ,165.2766 ,2.39625 ,-3.27059 ,-32.09101 
854 ,165.4845 ,2.39834 ,-3.26032 ,-31.99028 
855 ,165.6607 ,2.40023 ,-3.27743 ,-32.15817 
856 ,165.8528 ,2.40199 ,-3.29112 ,-32.29248 
857 ,166.0446 ,2.40398 ,-3.28428 ,-32.22533 
858 ,166.2529 ,2.40602 ,-3.30139 ,-32.39322 
859 ,166.4610 ,2.40816 ,-3.28085 ,-32.19175 
860 ,166.6530 ,2.41008 ,-3.30481 ,-32.42680 
861 ,166.8451 ,2.41192 ,-3.29797 ,-32.35964 
862 ,167.0372 ,2.41392 ,-3.30139 ,-32.39322 
863 ,167.2293 ,2.41578 ,-3.31165 ,-32.49395 
864 ,167.4212 ,2.41769 ,-3.31508 ,-32.52753 
865 ,167.6294 ,2.41981 ,-3.34588 ,-32.82973 
866 ,167.8213 ,2.42174 ,-3.32534 ,-32.62827 
867 ,168.0135 ,2.42368 ,-3.33561 ,-32.72900 
868 ,168.2216 ,2.42572 ,-3.31850 ,-32.56111 
869 ,168.4298 ,2.42778 ,-3.33903 ,-32.76258 
870 ,168.6216 ,2.42979 ,-3.33903 ,-32.76258 
871 ,168.8138 ,2.43176 ,-3.34588 ,-32.82973 
872 ,169.0059 ,2.43352 ,-3.34930 ,-32.86331 
873 ,169.1820 ,2.43544 ,-3.35272 ,-32.89689 
874 ,169.3738 ,2.43724 ,-3.36983 ,-33.06478 
875 ,169.5823 ,2.43921 ,-3.36299 ,-32.99763 
876 ,169.7903 ,2.44141 ,-3.36983 ,-33.06478 
877 ,169.9825 ,2.44333 ,-3.35272 ,-32.89689 
878 ,170.1906 ,2.44540 ,-3.38352 ,-33.19910 
879 ,170.3824 ,2.44737 ,-3.36641 ,-33.03120 
880 ,170.6067 ,2.44951 ,-3.36983 ,-33.06478 
881 ,170.8145 ,2.45165 ,-3.37668 ,-33.13194 
882 ,171.0067 ,2.45355 ,-3.38352 ,-33.19910 
883 ,171.2147 ,2.45559 ,-3.38694 ,-33.23267 
884 ,171.4068 ,2.45751 ,-3.39721 ,-33.33341 
885 ,171.6147 ,2.45960 ,-3.39036 ,-33.26625 
886 ,171.8070 ,2.46152 ,-3.40747 ,-33.43414 
887 ,171.9992 ,2.46355 ,-3.40063 ,-33.36699 
888 ,172.1911 ,2.46534 ,-3.42116 ,-33.56846 
889 ,172.3673 ,2.46723 ,-3.40747 ,-33.43414 
890 ,172.5592 ,2.46911 ,-3.40405 ,-33.40057 
891 ,172.7676 ,2.47118 ,-3.42116 ,-33.56846 
892 ,172.9755 ,2.47327 ,-3.41774 ,-33.53488 
893 ,173.1517 ,2.47506 ,-3.43827 ,-33.73635 
894 ,173.3436 ,2.47696 ,-3.41432 ,-33.50130 
895 ,173.5518 ,2.47898 ,-3.45196 ,-33.87066 
896 ,173.7434 ,2.48088 ,-3.42459 ,-33.60204 
897 ,173.9361 ,2.48280 ,-3.43827 ,-33.73635 
898 ,174.1279 ,2.48483 ,-3.44854 ,-33.83708 
899 ,174.3201 ,2.48671 ,-3.43827 ,-33.73635 
900 ,174.5120 ,2.48857 ,-3.45539 ,-33.90424 
901 ,174.6883 ,2.49042 ,-3.46565 ,-34.00498 
902 ,174.8804 ,2.49227 ,-3.45539 ,-33.90424 
903 ,175.0728 ,2.49421 ,-3.45881 ,-33.93782 
904 ,175.2644 ,2.49609 ,-3.46907 ,-34.03855 
905 ,175.4568 ,2.49803 ,-3.46565 ,-34.00498 
906 ,175.6486 ,2.50000 ,-3.48276 ,-34.17287 
907 ,175.8405 ,2.50188 ,-3.47592 ,-34.10571 
908 ,176.0487 ,2.50389 ,-3.47592 ,-34.10571 
909 ,176.2250 ,2.50577 ,-3.49987 ,-34.34076 
910 ,176.4170 ,2.50768 ,-3.47592 ,-34.10571 
911 ,176.6093 ,2.50958 ,-3.50330 ,-34.37434 
912 ,176.8171 ,2.51162 ,-3.49645 ,-34.30718 
913 ,177.0089 ,2.51356 ,-3.50672 ,-34.40792 
914 ,177.2010 ,2.51549 ,-3.49987 ,-34.34076 
915 ,177.3775 ,2.51727 ,-3.48961 ,-34.24002 
916 ,177.5697 ,2.51915 ,-3.51356 ,-34.47507 
917 ,177.7777 ,2.52124 ,-3.49987 ,-34.34076 
918 ,177.9533 ,2.52312 ,-3.52041 ,-34.54223 
919 ,178.1293 ,2.52488 ,-3.52725 ,-34.60938
