Repository: lloxxa/DOI-10.3389-fphy.2024.1412352

# Sucker analysis

This project studies the adhesion of arrays of millimeter-sized suction cups made from polydimethylsiloxane. Repository contains both data obtained in this project and code used to analyse said data.

## <a name="Measurements"></a> Measurements

All measurements were performed using an Anton Paar MCR-501 rheometer. A glass plate accessory (P-PTD120/GL) was used as a countersurface to the suction cups. Samples were glued to a custom-made 3D-printed probe. A sample was placed on the countersurface with the cups facing down after which glue was placed on the sample (1).

File: Raw data/Million/4cover/cup_416_app.csv
Data stamp = , 27-04-2022 11:01:31 589

Calibration Values: 
Slope = , 26.54  , g/V
Offset Voltage at no contact = , -0.501760 , V 

No , Time , Stage Position ,   Mass , Force 
   ,  (s) ,      (mm)      ,   (g)  , (mN)  

1 ,3.7315 ,3.29996 ,0.62042 ,6.08752 
2 ,7.0677 ,3.09993 ,0.62726 ,6.15467 
3 ,10.3981 ,2.89989 ,0.61357 ,6.02036 
4 ,13.7280 ,2.69986 ,0.61699 ,6.05394 
5 ,17.0582 ,2.49983 ,0.60673 ,5.95320 
6 ,20.3765 ,2.29979 ,0.62042 ,6.08752 
7 ,23.6872 ,2.09976 ,0.61015 ,5.98678 
8 ,27.0089 ,1.89972 ,0.61699 ,6.05394 
9 ,30.3386 ,1.69969 ,0.59646 ,5.85247 
10 ,33.6485 ,1.49965 ,1.10294 ,10.82206 
11 ,35.9644 ,1.39960 ,1.65049 ,16.19458 
12 ,37.6882 ,1.34958 ,1.78053 ,17.47056 
13 ,39.4101 ,1.29956 ,1.84897 ,18.14213 
14 ,41.1589 ,1.24953 ,1.90715 ,18.71296 
15 ,42.9160 ,1.19951 ,2.22199 ,21.80216 
16 ,44.6502 ,1.14949 ,2.48550 ,24.38769 
17 ,46.4207 ,1.09949 ,2.62923 ,25.79798 
18 ,48.1485 ,1.04947 ,2.94064 ,28.85360 
19 ,49.8961 ,0.99945 ,3.29655 ,32.34575 
20 ,51.6277 ,0.94942 ,3.67983 ,36.10652 
21 ,53.3558 ,0.89940 ,4.04943 ,39.73297 
22 ,55.0759 ,0.84938 ,4.47720 ,43.93026 
23 ,56.7766 ,0.79935 ,4.91523 ,48.22828 
24 ,58.5041 ,0.74933 ,5.38749 ,52.86209 

Plateau measurements: 

No , Time , Stage Position ,   Mass , Force 
   ,  (s) ,      (mm)      ,   (g)  , (mN)  

1 ,0.02 ,0.7493 ,5.367 ,52.7 
2 ,0.41 ,0.7494 ,5.357 ,52.6 
3 ,0.80 ,0.7494 ,5.360 ,52.6 
4 ,1.19 ,0.7494 ,5.353 ,52.5 
5 ,1.56 ,0.7494 ,5.350 ,52.5 
6 ,1.94 ,0.7494 ,5.350 ,52.5 
7 ,2.31 ,0.7494 ,5.357 ,52.6 
8 ,2.71 ,0.7494 ,5.329 ,52.3 
9 ,3.07 ,0.7494 ,5.350 ,52.5 
10 ,3.46 ,0.7494 ,5.336 ,52.4 
11 ,3.83 ,0.7494 ,5.333 ,52.3 
12 ,4.23 ,0.7494 ,5.326 ,52.3 
13 ,4.61 ,0.7494 ,5.316 ,52.2 
14 ,4.98 ,0.7494 ,5.329 ,52.3 
15 ,5.34 ,0.7494 ,5.329 ,52.3 
16 ,5.73 ,0.7494 ,5.326 ,52.3 
17 ,6.10 ,0.7494 ,5.326 ,52.3 
18 ,6.48 ,0.7494 ,5.316 ,52.2 
19 ,6.88 ,0.7494 ,5.309 ,52.1 
20 ,7.26 ,0.7494 ,5.305 ,52.1 
21 ,7.63 ,0.7494 ,5.336 ,52.4 
22 ,8.02 ,0.7494 ,5.333 ,52.3 
23 ,8.41 ,0.7494 ,5.322 ,52.2 
24 ,8.78 ,0.7494 ,5.305 ,52.1 
25 ,9.16 ,0.7494 ,5.326 ,52.3 
26 ,9.55 ,0.7494 ,5.319 ,52.2 
27 ,9.91 ,0.7494 ,5.305 ,52.1 
28 ,10.30 ,0.7494 ,5.319 ,52.2 
29 ,10.66 ,0.7494 ,5.312 ,52.1 
30 ,11.02 ,0.7494 ,5.305 ,52.1 
31 ,11.39 ,0.7494 ,5.329 ,52.3 
32 ,11.77 ,0.7494 ,5.305 ,52.1 
33 ,12.14 ,0.7494 ,5.312 ,52.1 
34 ,12.54 ,0.7494 ,5.309 ,52.1 
35 ,12.91 ,0.7494 ,5.309 ,52.1 
36 ,13.31 ,0.7494 ,5.302 ,52.0 
37 ,13.66 ,0.7494 ,5.319 ,52.2 
38 ,14.04 ,0.7494 ,5.295 ,52.0 
39 ,14.47 ,0.7494 ,5.312 ,52.1 
40 ,14.83 ,0.7494 ,5.322 ,52.2 
41 ,15.20 ,0.7494 ,5.292 ,51.9 
42 ,15.57 ,0.7494 ,5.312 ,52.1 
43 ,15.94 ,0.7494 ,5.305 ,52.1 
44 ,16.32 ,0.7494 ,5.309 ,52.1 
45 ,16.71 ,0.7494 ,5.288 ,51.9 
46 ,17.09 ,0.7494 ,5.288 ,51.9 
47 ,17.45 ,0.7494 ,5.302 ,52.0 
48 ,17.86 ,0.7494 ,5.302 ,52.0 
49 ,18.24 ,0.7494 ,5.295 ,52.0 
50 ,18.62 ,0.7494 ,5.285 ,51.9 
51 ,18.99 ,0.7494 ,5.309 ,52.1 
52 ,19.40 ,0.7494 ,5.295 ,52.0 
53 ,19.77 ,0.7494 ,5.292 ,51.9 
54 ,20.13 ,0.7494 ,5.302 ,52.0 
55 ,20.50 ,0.7494 ,5.292 ,51.9 
56 ,20.89 ,0.7494 ,5.281 ,51.8 
57 ,21.29 ,0.7494 ,5.292 ,51.9 
58 ,21.65 ,0.7494 ,5.292 ,51.9 
59 ,22.05 ,0.7494 ,5.309 ,52.1 
60 ,22.45 ,0.7494 ,5.309 ,52.1 
61 ,22.82 ,0.7494 ,5.292 ,51.9 
62 ,23.18 ,0.7494 ,5.285 ,51.9 
63 ,23.59 ,0.7494 ,5.285 ,51.9 
64 ,23.95 ,0.7494 ,5.309 ,52.1 
65 ,24.35 ,0.7494 ,5.302 ,52.0 
66 ,24.72 ,0.7494 ,5.278 ,51.8 
67 ,25.11 ,0.7494 ,5.299 ,52.0 
68 ,25.48 ,0.7494 ,5.281 ,51.8 
69 ,25.86 ,0.7494 ,5.285 ,51.9 
70 ,26.22 ,0.7494 ,5.288 ,51.9 
71 ,26.61 ,0.7494 ,5.288 ,51.9 
72 ,26.96 ,0.7494 ,5.292 ,51.9 
73 ,27.36 ,0.7494 ,5.278 ,51.8 
74 ,27.72 ,0.7494 ,5.299 ,52.0 
75 ,28.13 ,0.7494 ,5.275 ,51.8 
76 ,28.52 ,0.7494 ,5.281 ,51.8 
77 ,28.88 ,0.7494 ,5.281 ,51.8 
78 ,29.27 ,0.7494 ,5.292 ,51.9 
79 ,29.66 ,0.7494 ,5.295 ,52.0 
80 ,30.02 ,0.7494 ,5.281 ,51.8 
81 ,30.39 ,0.7494 ,5.288 ,51.9 
82 ,30.77 ,0.7494 ,5.271 ,51.7 
83 ,31.15 ,0.7494 ,5.281 ,51.8 
84 ,31.53 ,0.7494 ,5.278 ,51.8 
85 ,31.89 ,0.7494 ,5.281 ,51.8 
86 ,32.27 ,0.7494 ,5.271 ,51.7 
87 ,32.64 ,0.7494 ,5.295 ,52.0 
88 ,33.00 ,0.7494 ,5.288 ,51.9 
89 ,33.41 ,0.7494 ,5.292 ,51.9 
90 ,33.78 ,0.7494 ,5.268 ,51.7 
91 ,34.15 ,0.7494 ,5.278 ,51.8 
92 ,34.53 ,0.7494 ,5.295 ,52.0 
93 ,34.94 ,0.7494 ,5.275 ,51.8 
94 ,35.30 ,0.7494 ,5.271 ,51.7 
95 ,35.67 ,0.7494 ,5.278 ,51.8 
96 ,36.05 ,0.7494 ,5.275 ,51.8 
97 ,36.42 ,0.7494 ,5.292 ,51.9 
98 ,36.80 ,0.7494 ,5.292 ,51.9 
99 ,37.16 ,0.7494 ,5.285 ,51.9 
100 ,37.54 ,0.7494 ,5.271 ,51.7

File: Raw data/Million/4cover/cup_421_app.csv
Data stamp = , 27-04-2022 11:33:36 164

Calibration Values: 
Slope = , 26.54  , g/V
Offset Voltage at no contact = , -0.501760 , V 

No , Time , Stage Position ,   Mass , Force 
   ,  (s) ,      (mm)      ,   (g)  , (mN)  

1 ,3.6456 ,3.29996 ,0.62042 ,6.08752 
2 ,6.9902 ,3.09993 ,0.61357 ,6.02036 
3 ,10.3499 ,2.89989 ,0.60330 ,5.91962 
4 ,13.7016 ,2.69986 ,0.59646 ,5.85247 
5 ,17.0309 ,2.49983 ,0.61015 ,5.98678 
6 ,20.3222 ,2.29979 ,0.61015 ,5.98678 
7 ,23.6489 ,2.09976 ,0.61699 ,6.05394 
8 ,26.9761 ,1.89972 ,0.58962 ,5.78531 
9 ,30.3130 ,1.69969 ,0.62042 ,6.08752 
10 ,33.6386 ,1.49965 ,1.12005 ,10.98995 
11 ,35.9577 ,1.39963 ,1.62653 ,15.95954 
12 ,37.6777 ,1.34964 ,1.78395 ,17.50414 
13 ,39.4227 ,1.29962 ,1.81817 ,17.83992 
14 ,41.1429 ,1.24959 ,1.91057 ,18.74654 
15 ,42.8928 ,1.19957 ,2.22199 ,21.80216 
16 ,44.6466 ,1.14955 ,2.50945 ,24.62274 
17 ,46.3825 ,1.09955 ,2.68056 ,26.30165 
18 ,48.1421 ,1.04953 ,2.96460 ,29.08865 
19 ,49.8901 ,0.99950 ,3.31366 ,32.51364 
20 ,51.5970 ,0.94951 ,3.71063 ,36.40872 
21 ,53.3280 ,0.89949 ,4.04943 ,39.73297 
22 ,55.0629 ,0.84946 ,4.50457 ,44.19889 
23 ,56.8202 ,0.79944 ,4.94261 ,48.49691 
24 ,58.5619 ,0.74942 ,5.39776 ,52.96282 

Plateau measurements: 

No , Time , Stage Position ,   Mass , Force 
   ,  (s) ,      (mm)      ,   (g)  , (mN)  

1 ,0.02 ,0.7494 ,5.374 ,52.7 
2 ,0.42 ,0.7494 ,5.377 ,52.8 
3 ,0.82 ,0.7494 ,5.377 ,52.8 
4 ,1.20 ,0.7494 ,5.370 ,52.7 
5 ,1.56 ,0.7494 ,5.374 ,52.7 
6 ,1.94 ,0.7494 ,5.353 ,52.5 
7 ,2.31 ,0.7494 ,5.360 ,52.6 
8 ,2.67 ,0.7494 ,5.333 ,52.3 
9 ,3.03 ,0.7494 ,5.346 ,52.5 
10 ,3.42 ,0.7494 ,5.343 ,52.4 
11 ,3.82 ,0.7494 ,5.350 ,52.5 
12 ,4.23 ,0.7494 ,5.353 ,52.5 
13 ,4.63 ,0.7494 ,5.336 ,52.4 
14 ,5.02 ,0.7494 ,5.353 ,52.5 
15 ,5.39 ,0.7494 ,5.336 ,52.4 
16 ,5.78 ,0.7494 ,5.336 ,52.4 
17 ,6.16 ,0.7494 ,5.340 ,52.4 
18 ,6.56 ,0.7494 ,5.340 ,52.4 
19 ,6.97 ,0.7494 ,5.333 ,52.3 
20 ,7.34 ,0.7494 ,5.329 ,52.3 
21 ,7.71 ,0.7494 ,5.319 ,52.2 
22 ,8.09 ,0.7494 ,5.343 ,52.4 
23 ,8.46 ,0.7494 ,5.312 ,52.1 
24 ,8.83 ,0.7494 ,5.322 ,52.2 
25 ,9.20 ,0.7494 ,5.316 ,52.2 
26 ,9.58 ,0.7494 ,5.322 ,52.2 
27 ,9.96 ,0.7494 ,5.316 ,52.2 
28 ,10.37 ,0.7494 ,5.319 ,52.2 
29 ,10.73 ,0.7494 ,5.333 ,52.3 
30 ,11.12 ,0.7494 ,5.336 ,52.4 
31 ,11.50 ,0.7494 ,5.319 ,52.2 
32 ,11.89 ,0.7494 ,5.316 ,52.2 
33 ,12.27 ,0.7494 ,5.309 ,52.1 
34 ,12.66 ,0.7494 ,5.316 ,52.2 
35 ,13.02 ,0.7494 ,5.326 ,52.3 
36 ,13.40 ,0.7494 ,5.309 ,52.1 
37 ,13.81 ,0.7494 ,5.309 ,52.1 
38 ,14.18 ,0.7494 ,5.326 ,52.3 
39 ,14.57 ,0.7494 ,5.329 ,52.3 
40 ,14.94 ,0.7494 ,5.319 ,52.2 
41 ,15.31 ,0.7494 ,5.312 ,52.1 
42 ,15.72 ,0.7494 ,5.302 ,52.0 
43 ,16.11 ,0.7494 ,5.322 ,52.2 
44 ,16.48 ,0.7494 ,5.309 ,52.1 
45 ,16.87 ,0.7494 ,5.316 ,52.2 
46 ,17.24 ,0.7494 ,5.299 ,52.0 
47 ,17.61 ,0.7494 ,5.305 ,52.1 
48 ,18.00 ,0.7494 ,5.302 ,52.0 
49 ,18.37 ,0.7494 ,5.305 ,52.1 
50 ,18.73 ,0.7494 ,5.309 ,52.1 
51 ,19.10 ,0.7494 ,5.295 ,52.0 
52 ,19.49 ,0.7494 ,5.302 ,52.0 
53 ,19.88 ,0.7494 ,5.299 ,52.0 
54 ,20.28 ,0.7494 ,5.309 ,52.1 
55 ,20.64 ,0.7494 ,5.312 ,52.1 
56 ,21.02 ,0.7494 ,5.292 ,51.9 
57 ,21.41 ,0.7494 ,5.302 ,52.0 
58 ,21.77 ,0.7494 ,5.326 ,52.3 
59 ,22.18 ,0.7494 ,5.302 ,52.0 
60 ,22.56 ,0.7494 ,5.305 ,52.1 
61 ,22.94 ,0.7494 ,5.299 ,52.0 
62 ,23.32 ,0.7494 ,5.295 ,52.0 
63 ,23.72 ,0.7494 ,5.305 ,52.1 
64 ,24.09 ,0.7494 ,5.309 ,52.1 
65 ,24.49 ,0.7494 ,5.285 ,51.9 
66 ,24.87 ,0.7494 ,5.288 ,51.9 
67 ,25.23 ,0.7494 ,5.285 ,51.9 
68 ,25.59 ,0.7494 ,5.316 ,52.2 
69 ,25.97 ,0.7494 ,5.292 ,51.9 
70 ,26.38 ,0.7494 ,5.292 ,51.9 
71 ,26.76 ,0.7494 ,5.305 ,52.1 
72 ,27.12 ,0.7494 ,5.305 ,52.1 
73 ,27.50 ,0.7494 ,5.295 ,52.0 
74 ,27.87 ,0.7494 ,5.309 ,52.1 
75 ,28.26 ,0.7494 ,5.309 ,52.1 
76 ,28.64 ,0.7494 ,5.299 ,52.0 
77 ,29.05 ,0.7494 ,5.295 ,52.0 
78 ,29.43 ,0.7494 ,5.299 ,52.0 
79 ,29.79 ,0.7494 ,5.312 ,52.1 
80 ,30.16 ,0.7494 ,5.281 ,51.8 
81 ,30.53 ,0.7494 ,5.288 ,51.9 
82 ,30.93 ,0.7494 ,5.295 ,52.0 
83 ,31.31 ,0.7494 ,5.288 ,51.9 
84 ,31.69 ,0.7494 ,5.275 ,51.8 
85 ,32.05 ,0.7494 ,5.295 ,52.0 
86 ,32.42 ,0.7494 ,5.288 ,51.9 
87 ,32.79 ,0.7494 ,5.292 ,51.9 
88 ,33.15 ,0.7494 ,5.281 ,51.8 
89 ,33.52 ,0.7494 ,5.285 ,51.9 
90 ,33.88 ,0.7494 ,5.305 ,52.1 
91 ,34.26 ,0.7494 ,5.281 ,51.8 
92 ,34.64 ,0.7494 ,5.278 ,51.8 
93 ,35.02 ,0.7494 ,5.302 ,52.0 
94 ,35.40 ,0.7494 ,5.305 ,52.1 
95 ,35.80 ,0.7494 ,5.299 ,52.0 
96 ,36.17 ,0.7494 ,5.281 ,51.8 
97 ,36.55 ,0.7494 ,5.278 ,51.8 
98 ,36.93 ,0.7494 ,5.299 ,52.0 
99 ,37.33 ,0.7494 ,5.292 ,51.9 
100 ,37.71 ,0.7494 ,5.278 ,51.8

File: Raw data/Million/4cover/cup_428_app.csv
Data stamp = , 27-04-2022 12:18:30 859

Calibration Values: 
Slope = , 26.54  , g/V
Offset Voltage at no contact = , -0.501760 , V 

No , Time , Stage Position ,   Mass , Force 
   ,  (s) ,      (mm)      ,   (g)  , (mN)  

1 ,3.6604 ,3.29996 ,0.63410 ,6.22183 
2 ,6.9898 ,3.09996 ,0.61699 ,6.05394 
3 ,10.3174 ,2.89992 ,0.62726 ,6.15467 
4 ,13.6574 ,2.69989 ,0.62384 ,6.12109 
5 ,16.9852 ,2.49985 ,0.61699 ,6.05394 
6 ,20.3276 ,2.29982 ,0.63410 ,6.22183 
7 ,23.6411 ,2.09978 ,0.62384 ,6.12109 
8 ,26.9907 ,1.89975 ,0.62042 ,6.08752 
9 ,30.3191 ,1.69971 ,0.62042 ,6.08752 
10 ,33.6542 ,1.49968 ,1.15085 ,11.29215 
11 ,35.9768 ,1.39966 ,1.67102 ,16.39605 
12 ,37.7092 ,1.34964 ,1.77711 ,17.43698 
13 ,39.4266 ,1.29962 ,1.82502 ,17.90708 
14 ,41.1604 ,1.24959 ,2.10564 ,20.66050 
15 ,42.8897 ,1.19957 ,2.22199 ,21.80216 
16 ,44.6322 ,1.14955 ,2.49234 ,24.45485 
17 ,46.3810 ,1.09952 ,2.68740 ,26.36881 
18 ,48.1161 ,1.04950 ,2.99198 ,29.35728 
19 ,49.8314 ,0.99948 ,3.34104 ,32.78227 
20 ,51.5499 ,0.94945 ,3.71748 ,36.47588 
21 ,53.2980 ,0.89943 ,4.09734 ,40.20307 
22 ,55.0279 ,0.84941 ,4.51826 ,44.33320 
23 ,56.7487 ,0.79938 ,4.96999 ,48.76554 
24 ,58.4966 ,0.74936 ,5.43540 ,53.33219 

Plateau measurements: 

No , Time , Stage Position ,   Mass , Force 
   ,  (s) ,      (mm)      ,   (g)  , (mN)  

1 ,0.01 ,0.7494 ,5.432 ,53.3 
2 ,0.41 ,0.7494 ,5.415 ,53.1 
3 ,0.79 ,0.7494 ,5.387 ,52.9 
4 ,1.44 ,0.7494 ,5.384 ,52.8 
5 ,1.80 ,0.7494 ,5.398 ,53.0 
6 ,2.17 ,0.7494 ,5.394 ,52.9 
7 ,2.54 ,0.7494 ,5.394 ,52.9 
8 ,2.91 ,0.7494 ,5.387 ,52.9 
9 ,3.27 ,0.7494 ,5.374 ,52.7 
10 ,3.64 ,0.7494 ,5.370 ,52.7 
11 ,4.03 ,0.7494 ,5.370 ,52.7 
12 ,4.40 ,0.7494 ,5.367 ,52.7 
13 ,4.76 ,0.7494 ,5.384 ,52.8 
14 ,5.13 ,0.7494 ,5.381 ,52.8 
15 ,5.50 ,0.7494 ,5.364 ,52.6 
16 ,5.89 ,0.7494 ,5.387 ,52.9 
17 ,6.25 ,0.7494 ,5.391 ,52.9 
18 ,6.63 ,0.7494 ,5.370 ,52.7 
19 ,7.00 ,0.7494 ,5.370 ,52.7 
20 ,7.38 ,0.7494 ,5.370 ,52.7 
21 ,7.76 ,0.7494 ,5.374 ,52.7 
22 ,8.13 ,0.7494 ,5.364 ,52.6 
23 ,8.51 ,0.7494 ,5.377 ,52.8 
24 ,8.89 ,0.7494 ,5.360 ,52.6 
25 ,9.28 ,0.7494 ,5.350 ,52.5 
26 ,9.65 ,0.7494 ,5.364 ,52.6 
27 ,10.03 ,0.7494 ,5.350 ,52.5 
28 ,10.44 ,0.7494 ,5.353 ,52.5 
29 ,10.85 ,0.7494 ,5.364 ,52.6 
30 ,11.21 ,0.7494 ,5.340 ,52.4 
31 ,11.59 ,0.7494 ,5.357 ,52.6 
32 ,11.95 ,0.7494 ,5.360 ,52.6 
33 ,12.32 ,0.7494 ,5.350 ,52.5 
34 ,12.69 ,0.7494 ,5.350 ,52.5 
35 ,13.07 ,0.7494 ,5.367 ,52.7 
36 ,13.43 ,0.7494 ,5.353 ,52.5 
37 ,13.80 ,0.7494 ,5.343 ,52.4 
38 ,14.17 ,0.7494 ,5.357 ,52.6 
39 ,14.57 ,0.7494 ,5.364 ,52.6 
40 ,14.95 ,0.7494 ,5.346 ,52.5 
41 ,15.31 ,0.7494 ,5.346 ,52.5 
42 ,15.70 ,0.7494 ,5.346 ,52.5 
43 ,16.08 ,0.7494 ,5.353 ,52.5 
44 ,16.44 ,0.7494 ,5.343 ,52.4 
45 ,16.83 ,0.7494 ,5.333 ,52.3 
46 ,17.21 ,0.7494 ,5.340 ,52.4 
47 ,17.59 ,0.7494 ,5.329 ,52.3 
48 ,17.96 ,0.7494 ,5.340 ,52.4 
49 ,18.34 ,0.7494 ,5.353 ,52.5 
50 ,18.71 ,0.7494 ,5.360 ,52.6 
51 ,19.10 ,0.7494 ,5.336 ,52.4 
52 ,19.48 ,0.7494 ,5.343 ,52.4 
53 ,19.85 ,0.7494 ,5.326 ,52.3 
54 ,20.23 ,0.7494 ,5.350 ,52.5 
55 ,20.62 ,0.7494 ,5.353 ,52.5 
56 ,20.99 ,0.7494 ,5.333 ,52.3 
57 ,21.40 ,0.7494 ,5.322 ,52.2 
58 ,21.76 ,0.7494 ,5.340 ,52.4 
59 ,22.13 ,0.7494 ,5.319 ,52.2 
60 ,22.49 ,0.7494 ,5.329 ,52.3 
61 ,22.86 ,0.7494 ,5.343 ,52.4 
62 ,23.26 ,0.7494 ,5.322 ,52.2 
63 ,23.66 ,0.7494 ,5.346 ,52.5 
64 ,24.04 ,0.7494 ,5.353 ,52.5 
65 ,24.42 ,0.7494 ,5.326 ,52.3 
66 ,24.79 ,0.7494 ,5.340 ,52.4 
67 ,25.19 ,0.7494 ,5.319 ,52.2 
68 ,25.56 ,0.7494 ,5.336 ,52.4 
69 ,25.96 ,0.7494 ,5.340 ,52.4 
70 ,26.32 ,0.7494 ,5.336 ,52.4 
71 ,26.69 ,0.7494 ,5.319 ,52.2 
72 ,27.08 ,0.7494 ,5.326 ,52.3 
73 ,27.48 ,0.7494 ,5.319 ,52.2 
74 ,27.84 ,0.7494 ,5.329 ,52.3 
75 ,28.26 ,0.7494 ,5.336 ,52.4 
76 ,28.64 ,0.7494 ,5.343 ,52.4 
77 ,29.02 ,0.7494 ,5.329 ,52.3 
78 ,29.41 ,0.7494 ,5.329 ,52.3 
79 ,29.82 ,0.7494 ,5.322 ,52.2 
80 ,30.17 ,0.7494 ,5.333 ,52.3 
81 ,30.55 ,0.7494 ,5.319 ,52.2 
82 ,30.90 ,0.7494 ,5.326 ,52.3 
83 ,31.27 ,0.7494 ,5.316 ,52.2 
84 ,31.64 ,0.7494 ,5.322 ,52.2 
85 ,32.02 ,0.7494 ,5.336 ,52.4 
86 ,32.39 ,0.7494 ,5.322 ,52.2 
87 ,32.76 ,0.7494 ,5.333 ,52.3 
88 ,33.13 ,0.7494 ,5.326 ,52.3 
89 ,33.51 ,0.7494 ,5.305 ,52.1 
90 ,33.89 ,0.7494 ,5.319 ,52.2 
91 ,34.26 ,0.7494 ,5.322 ,52.2 
92 ,34.63 ,0.7494 ,5.316 ,52.2 
93 ,35.01 ,0.7494 ,5.343 ,52.4 
94 ,35.40 ,0.7494 ,5.322 ,52.2 
95 ,35.77 ,0.7494 ,5.333 ,52.3 
96 ,36.14 ,0.7494 ,5.326 ,52.3 
97 ,36.54 ,0.7494 ,5.336 ,52.4 
98 ,36.90 ,0.7494 ,5.322 ,52.2 
99 ,37.27 ,0.7494 ,5.316 ,52.2 
100 ,37.66 ,0.7494 ,5.309 ,52.1

File: Raw data/Million/4cover/cup_432_app.csv
Data stamp = , 27-04-2022 12:44:10 387

Calibration Values: 
Slope = , 26.54  , g/V
Offset Voltage at no contact = , -0.501760 , V 

No , Time , Stage Position ,   Mass , Force 
   ,  (s) ,      (mm)      ,   (g)  , (mN)  

1 ,3.7261 ,3.29996 ,0.61357 ,6.02036 
2 ,7.0823 ,3.09993 ,0.62384 ,6.12109 
3 ,10.3829 ,2.89989 ,0.62042 ,6.08752 
4 ,13.6942 ,2.69986 ,0.62384 ,6.12109 
5 ,17.0136 ,2.49983 ,0.63410 ,6.22183 
6 ,20.3541 ,2.29979 ,0.61699 ,6.05394 
7 ,23.6930 ,2.09976 ,0.61357 ,6.02036 
8 ,27.0241 ,1.89972 ,0.62042 ,6.08752 
9 ,30.3496 ,1.69969 ,0.62726 ,6.15467 
10 ,33.6683 ,1.49965 ,1.13716 ,11.15784 
11 ,35.9747 ,1.39963 ,1.64707 ,16.16101 
12 ,37.7336 ,1.34961 ,1.77711 ,17.43698 
13 ,39.4597 ,1.29959 ,1.82844 ,17.94066 
14 ,41.1789 ,1.24956 ,2.11590 ,20.76123 
15 ,42.9181 ,1.19954 ,2.24937 ,22.07079 
16 ,44.6536 ,1.14955 ,2.53341 ,24.85779 
17 ,46.3818 ,1.09952 ,2.67714 ,26.26807 
18 ,48.1176 ,1.04950 ,2.98171 ,29.25654 
19 ,49.8383 ,0.99948 ,3.36157 ,32.98374 
20 ,51.5631 ,0.94945 ,3.70379 ,36.34157 
21 ,53.2904 ,0.89943 ,4.09391 ,40.16949 
22 ,55.0532 ,0.84941 ,4.51142 ,44.26604 
23 ,56.7836 ,0.79938 ,4.95288 ,48.59764 
24 ,58.5392 ,0.74936 ,5.40803 ,53.06356 

Plateau measurements: 

No , Time , Stage Position ,   Mass , Force 
   ,  (s) ,      (mm)      ,   (g)  , (mN)  

1 ,0.01 ,0.7494 ,5.394 ,52.9 
2 ,0.39 ,0.7494 ,5.387 ,52.9 
3 ,0.78 ,0.7494 ,5.394 ,52.9 
4 ,1.13 ,0.7494 ,5.384 ,52.8 
5 ,1.49 ,0.7494 ,5.381 ,52.8 
6 ,1.86 ,0.7494 ,5.370 ,52.7 
7 ,2.23 ,0.7494 ,5.377 ,52.8 
8 ,2.59 ,0.7494 ,5.367 ,52.7 
9 ,2.96 ,0.7494 ,5.374 ,52.7 
10 ,3.34 ,0.7494 ,5.360 ,52.6 
11 ,3.72 ,0.7494 ,5.367 ,52.7 
12 ,4.12 ,0.7494 ,5.360 ,52.6 
13 ,4.49 ,0.7494 ,5.370 ,52.7 
14 ,4.85 ,0.7494 ,5.377 ,52.8 
15 ,5.25 ,0.7494 ,5.364 ,52.6 
16 ,5.63 ,0.7494 ,5.340 ,52.4 
17 ,6.02 ,0.7494 ,5.346 ,52.5 
18 ,6.40 ,0.7494 ,5.360 ,52.6 
19 ,6.81 ,0.7494 ,5.350 ,52.5 
20 ,7.18 ,0.7494 ,5.333 ,52.3 
21 ,7.55 ,0.7494 ,5.343 ,52.4 
22 ,7.94 ,0.7494 ,5.360 ,52.6 
23 ,8.32 ,0.7494 ,5.326 ,52.3 
24 ,8.69 ,0.7494 ,5.340 ,52.4 
25 ,9.06 ,0.7494 ,5.360 ,52.6 
26 ,9.45 ,0.7494 ,5.353 ,52.5 
27 ,9.83 ,0.7494 ,5.333 ,52.3 
28 ,10.20 ,0.7494 ,5.353 ,52.5 
29 ,10.56 ,0.7494 ,5.340 ,52.4 
30 ,10.95 ,0.7494 ,5.319 ,52.2 
31 ,11.34 ,0.7494 ,5.336 ,52.4 
32 ,11.72 ,0.7494 ,5.343 ,52.4 
33 ,12.08 ,0.7494 ,5.343 ,52.4 
34 ,12.46 ,0.7494 ,5.343 ,52.4 
35 ,12.83 ,0.7494 ,5.336 ,52.4 
36 ,13.24 ,0.7494 ,5.350 ,52.5 
37 ,13.62 ,0.7494 ,5.336 ,52.4 
38 ,13.99 ,0.7494 ,5.326 ,52.3 
39 ,14.38 ,0.7494 ,5.340 ,52.4 
40 ,14.74 ,0.7494 ,5.329 ,52.3 
41 ,15.11 ,0.7494 ,5.322 ,52.2 
42 ,15.48 ,0.7494 ,5.350 ,52.5 
43 ,15.87 ,0.7494 ,5.322 ,52.2 
44 ,16.23 ,0.7494 ,5.326 ,52.3 
45 ,16.62 ,0.7494 ,5.319 ,52.2 
46 ,17.00 ,0.7494 ,5.340 ,52.4 
47 ,17.38 ,0.7494 ,5.326 ,52.3 
48 ,17.74 ,0.7494 ,5.326 ,52.3 
49 ,18.12 ,0.7494 ,5.326 ,52.3 
50 ,18.49 ,0.7494 ,5.312 ,52.1 
51 ,18.87 ,0.7494 ,5.326 ,52.3 
52 ,19.24 ,0.7494 ,5.319 ,52.2 
53 ,19.62 ,0.7494 ,5.319 ,52.2 
54 ,19.99 ,0.7494 ,5.326 ,52.3 
55 ,20.40 ,0.7494 ,5.319 ,52.2 
56 ,20.78 ,0.7494 ,5.322 ,52.2 
57 ,21.17 ,0.7494 ,5.305 ,52.1 
58 ,21.55 ,0.7494 ,5.333 ,52.3 
59 ,21.91 ,0.7494 ,5.336 ,52.4 
60 ,22.31 ,0.7494 ,5.309 ,52.1 
61 ,22.67 ,0.7494 ,5.309 ,52.1 
62 ,23.05 ,0.7494 ,5.322 ,52.2 
63 ,23.42 ,0.7494 ,5.316 ,52.2 
64 ,23.80 ,0.7494 ,5.309 ,52.1 
65 ,24.17 ,0.7494 ,5.322 ,52.2 
66 ,24.54 ,0.7494 ,5.309 ,52.1 
67 ,24.90 ,0.7494 ,5.319 ,52.2 
68 ,25.27 ,0.7494 ,5.316 ,52.2 
69 ,25.66 ,0.7494 ,5.305 ,52.1 
70 ,26.03 ,0.7494 ,5.316 ,52.2 
71 ,26.40 ,0.7494 ,5.305 ,52.1 
72 ,26.77 ,0.7494 ,5.309 ,52.1 
73 ,27.13 ,0.7494 ,5.316 ,52.2 
74 ,27.50 ,0.7494 ,5.302 ,52.0 
75 ,27.88 ,0.7494 ,5.309 ,52.1 
76 ,28.27 ,0.7494 ,5.322 ,52.2 
77 ,28.65 ,0.7494 ,5.319 ,52.2 
78 ,29.02 ,0.7494 ,5.305 ,52.1 
79 ,29.39 ,0.7494 ,5.316 ,52.2 
80 ,29.78 ,0.7494 ,5.312 ,52.1 
81 ,30.16 ,0.7494 ,5.302 ,52.0 
82 ,30.56 ,0.7494 ,5.312 ,52.1 
83 ,30.92 ,0.7494 ,5.319 ,52.2 
84 ,31.29 ,0.7494 ,5.305 ,52.1 
85 ,31.68 ,0.7494 ,5.309 ,52.1 
86 ,32.08 ,0.7494 ,5.305 ,52.1 
87 ,32.45 ,0.7494 ,5.302 ,52.0 
88 ,32.84 ,0.7494 ,5.322 ,52.2 
89 ,33.22 ,0.7494 ,5.309 ,52.1 
90 ,33.60 ,0.7494 ,5.316 ,52.2 
91 ,33.99 ,0.7494 ,5.299 ,52.0 
92 ,34.37 ,0.7494 ,5.316 ,52.2 
93 ,34.76 ,0.7494 ,5.309 ,52.1 
94 ,35.15 ,0.7494 ,5.312 ,52.1 
95 ,35.55 ,0.7494 ,5.309 ,52.1 
96 ,35.93 ,0.7494 ,5.312 ,52.1 
97 ,36.29 ,0.7494 ,5.309 ,52.1 
98 ,36.66 ,0.7494 ,5.312 ,52.1 
99 ,37.06 ,0.7494 ,5.299 ,52.0 
100 ,37.44 ,0.7494 ,5.312 ,52.1
