Repository: lloxxa/DOI-10.3389-fphy.2024.1412352

# Sucker analysis

This project studies the adhesion of arrays of millimeter-sized suction cups made from polydimethylsiloxane. Repository contains both data obtained in this project and code used to analyse said data.

## <a name="Introduction"></a> Introduction

Patterned surfaces are known to show superior adhesive properties compared to continuos surfaces. [1] Animals such as geckos use patterned surfaces to climb. Many aritficial bio-inspired patterned adhesive surfaces have been made. We make and study arrays of millimeter-sized suction cups, inspired by the surfaces found on cephalopods for applications in soft robotics. This research was carried out at the Laboratory of Physical Chemistry & Soft Matter at Wageningen University & Research and funded by 4TU.Federation through the program 'Soft Robotics' with Grant No. 4TU-UIT-335. This repository contains all data that was collected in this project as well as the code used to analyse it. This document contains detailed information about how the data was acquired.

## <a name="Fabrication"></a> Fabrication
We use a double-negative mold to make the samples. A positive mold is made by 3D-printing (1). We cast this mold with Dragon Skin &trade; (2) to obtain a soft, negative mold. This mold is coated with fluor polymers to allow for the release of the sample from the mold later (3). We then pour Ecoflex &trade; in the mold after which we degas the liquid Ecoflex &trade; for 15 minutes to ensure no bubbles are present in our sample(4). We cure the Ecoflex &trade; at room temperature for 24 hours before peeling it from the mold to obtain our final sample (5). This sample was connected to a glass microscope slide by plasma bonding. 
The figure below shows the geometry of the suction cups.

## <a name="Measurements"></a> Measurements

All measurements were performed using an Anton Paar MCR-501 rheometer. A glass plate accessory (P-PTD120/GL) was used as a countersurface to the suction cups. Samples were glued to a custom-made 3D-printed probe. A sample was placed on the countersurface with the cups facing down after which glue was placed on the sample (1). The probe was lowered so it is only in contact with the glue, after which the glue is cured by UV-light (2). This procedure aims to align the sample perfectly with the glass countersurface and is visualized below. 
One measurement cycle consists of four distinct phases, visualized below. The first phase is the approach (1 & 2) where the probe approaches the countersurface until a certain force is detected. The force by which we indent the sample to the countersurface is called the preload. The next phase is the relaxation phase, where the probe does not move for 20 seconds (3). AFter the relaxation, retraction starts. The probe pulls the sample away from the countersurface at a certain speed that we call the retraction speed (4 & 5). After the sample has detached completely from the countersurface, a short transition phase happens where the retraction ends and approach is initiated. Generally, we repeat this cycle multiple times for each experiment. For information about the preload, retraction speed and number of cycles that correspond to each dataset, see About the data(#About). 
It is important to note that each phase has its own CSV file in the raw data.

File: Raw data/Million/Indentation/ECOFLEX_P4_1B_50mN_loop/cup_101_app.csv
Data stamp = , 06-04-2022 03:28:09 659

Calibration Values: 
Slope = , 26.54  , g/V
Offset Voltage at no contact = , -0.501760 , V 

No , Time , Stage Position ,   Mass , Force 
   ,  (s) ,      (mm)      ,   (g)  , (mN)  

1 ,3.4896 ,3.29996 ,0.50748 ,4.97943 
2 ,6.8111 ,3.09993 ,0.52117 ,5.11375 
3 ,10.1043 ,2.89989 ,0.51433 ,5.04659 
4 ,13.4276 ,2.69986 ,0.51775 ,5.08017 
5 ,16.7382 ,2.49983 ,0.51091 ,5.01301 
6 ,20.0499 ,2.29979 ,0.51775 ,5.08017 
7 ,23.3449 ,2.09976 ,0.51433 ,5.04659 
8 ,26.6459 ,1.89972 ,0.51433 ,5.04659 
9 ,29.9346 ,1.69969 ,0.51091 ,5.01301 
10 ,33.2226 ,1.49965 ,0.51091 ,5.01301 
11 ,36.5171 ,1.29962 ,0.84286 ,8.27011 
12 ,38.8258 ,1.19963 ,1.33565 ,13.10538 
13 ,40.5230 ,1.14963 ,1.48280 ,14.54925 
14 ,42.3042 ,1.09961 ,1.72235 ,16.89973 
15 ,44.0238 ,1.04959 ,1.82502 ,17.90708 
16 ,45.7388 ,0.99956 ,1.95164 ,19.14948 
17 ,47.4560 ,0.94954 ,1.97902 ,19.41810 
18 ,49.1668 ,0.89952 ,2.06115 ,20.22398 
19 ,50.8836 ,0.84949 ,2.42048 ,23.74970 
20 ,52.5987 ,0.79947 ,2.76611 ,27.14111 
21 ,54.3112 ,0.74945 ,3.09122 ,30.33105 
22 ,56.0246 ,0.69942 ,3.43686 ,33.72246 
23 ,57.7459 ,0.64940 ,3.71405 ,36.44230 
24 ,59.4586 ,0.59938 ,4.08365 ,40.06876 
25 ,61.1692 ,0.54938 ,4.47035 ,43.86310 
26 ,62.8849 ,0.49936 ,4.83310 ,47.42240 
27 ,64.6278 ,0.44934 ,5.30536 ,52.05621 

Plateau measurements: 

No , Time , Stage Position ,   Mass , Force 
   ,  (s) ,      (mm)      ,   (g)  , (mN)  

1 ,0.01 ,0.4493 ,5.275 ,51.8 
2 ,0.42 ,0.4494 ,5.278 ,51.8 
3 ,0.82 ,0.4494 ,5.275 ,51.8 
4 ,1.20 ,0.4494 ,5.268 ,51.7 
5 ,1.57 ,0.4494 ,5.281 ,51.8 
6 ,1.92 ,0.4494 ,5.281 ,51.8 
7 ,2.28 ,0.4494 ,5.281 ,51.8 
8 ,2.67 ,0.4494 ,5.271 ,51.7 
9 ,3.05 ,0.4494 ,5.261 ,51.6 
10 ,3.43 ,0.4494 ,5.275 ,51.8 
11 ,3.80 ,0.4494 ,5.261 ,51.6 
12 ,4.18 ,0.4494 ,5.268 ,51.7 
13 ,4.56 ,0.4494 ,5.268 ,51.7 
14 ,4.94 ,0.4494 ,5.278 ,51.8 
15 ,5.33 ,0.4494 ,5.251 ,51.5 
16 ,5.69 ,0.4494 ,5.275 ,51.8 
17 ,6.06 ,0.4494 ,5.244 ,51.5 
18 ,6.42 ,0.4494 ,5.257 ,51.6 
19 ,6.81 ,0.4494 ,5.261 ,51.6 
20 ,7.20 ,0.4494 ,5.254 ,51.6 
21 ,7.57 ,0.4494 ,5.247 ,51.5 
22 ,7.96 ,0.4494 ,5.247 ,51.5 
23 ,8.33 ,0.4494 ,5.257 ,51.6 
24 ,8.71 ,0.4494 ,5.244 ,51.5 
25 ,9.07 ,0.4494 ,5.251 ,51.5 
26 ,9.43 ,0.4494 ,5.264 ,51.7 
27 ,9.81 ,0.4494 ,5.244 ,51.5 
28 ,10.19 ,0.4494 ,5.244 ,51.5 
29 ,10.56 ,0.4494 ,5.240 ,51.4 
30 ,10.95 ,0.4494 ,5.237 ,51.4 
31 ,11.32 ,0.4494 ,5.237 ,51.4 
32 ,11.69 ,0.4494 ,5.254 ,51.6 
33 ,12.06 ,0.4494 ,5.240 ,51.4 
34 ,12.45 ,0.4494 ,5.240 ,51.4 
35 ,12.82 ,0.4494 ,5.237 ,51.4 
36 ,13.19 ,0.4494 ,5.251 ,51.5 
37 ,13.55 ,0.4494 ,5.223 ,51.3 
38 ,13.93 ,0.4494 ,5.230 ,51.3 
39 ,14.28 ,0.4494 ,5.237 ,51.4 
40 ,14.65 ,0.4494 ,5.227 ,51.3 
41 ,15.01 ,0.4494 ,5.244 ,51.5 
42 ,15.38 ,0.4494 ,5.227 ,51.3 
43 ,15.75 ,0.4494 ,5.254 ,51.6 
44 ,16.11 ,0.4494 ,5.244 ,51.5 
45 ,16.48 ,0.4494 ,5.227 ,51.3 
46 ,16.84 ,0.4494 ,5.251 ,51.5 
47 ,17.20 ,0.4494 ,5.216 ,51.2 
48 ,17.56 ,0.4494 ,5.237 ,51.4 
49 ,17.93 ,0.4494 ,5.223 ,51.3 
50 ,18.28 ,0.4494 ,5.233 ,51.4 
51 ,18.63 ,0.4494 ,5.247 ,51.5 
52 ,19.02 ,0.4494 ,5.237 ,51.4 
53 ,19.43 ,0.4494 ,5.237 ,51.4 
54 ,19.80 ,0.4494 ,5.227 ,51.3 
55 ,20.20 ,0.4494 ,5.223 ,51.3 
56 ,20.56 ,0.4494 ,5.213 ,51.1 
57 ,20.94 ,0.4494 ,5.240 ,51.4 
58 ,21.31 ,0.4494 ,5.233 ,51.4 
59 ,21.69 ,0.4494 ,5.233 ,51.4 
60 ,22.05 ,0.4494 ,5.237 ,51.4 
61 ,22.45 ,0.4494 ,5.227 ,51.3 
62 ,22.81 ,0.4494 ,5.223 ,51.3 
63 ,23.20 ,0.4494 ,5.213 ,51.1 
64 ,23.56 ,0.4494 ,5.237 ,51.4 
65 ,23.95 ,0.4494 ,5.223 ,51.3 
66 ,24.32 ,0.4494 ,5.223 ,51.3 
67 ,24.69 ,0.4494 ,5.223 ,51.3 
68 ,25.07 ,0.4494 ,5.213 ,51.1 
69 ,25.46 ,0.4494 ,5.223 ,51.3 
70 ,25.84 ,0.4494 ,5.227 ,51.3 
71 ,26.24 ,0.4494 ,5.220 ,51.2 
72 ,26.60 ,0.4494 ,5.230 ,51.3 
73 ,26.97 ,0.4494 ,5.230 ,51.3 
74 ,27.35 ,0.4494 ,5.216 ,51.2 
75 ,27.75 ,0.4494 ,5.227 ,51.3 
76 ,28.13 ,0.4494 ,5.230 ,51.3 
77 ,28.51 ,0.4494 ,5.223 ,51.3 
78 ,28.88 ,0.4494 ,5.227 ,51.3 
79 ,29.27 ,0.4494 ,5.240 ,51.4 
80 ,29.65 ,0.4494 ,5.220 ,51.2 
81 ,30.03 ,0.4494 ,5.223 ,51.3 
82 ,30.38 ,0.4494 ,5.213 ,51.1 
83 ,30.75 ,0.4494 ,5.213 ,51.1 
84 ,31.12 ,0.4494 ,5.237 ,51.4 
85 ,31.48 ,0.4494 ,5.203 ,51.0 
86 ,31.87 ,0.4494 ,5.213 ,51.1 
87 ,32.22 ,0.4494 ,5.227 ,51.3 
88 ,32.61 ,0.4494 ,5.216 ,51.2 
89 ,32.96 ,0.4494 ,5.227 ,51.3 
90 ,33.31 ,0.4494 ,5.220 ,51.2 
91 ,33.68 ,0.4494 ,5.230 ,51.3 
92 ,34.05 ,0.4494 ,5.213 ,51.1 
93 ,34.41 ,0.4494 ,5.210 ,51.1 
94 ,34.79 ,0.4494 ,5.230 ,51.3 
95 ,35.20 ,0.4494 ,5.210 ,51.1 
96 ,35.58 ,0.4494 ,5.216 ,51.2 
97 ,35.94 ,0.4494 ,5.216 ,51.2 
98 ,36.32 ,0.4494 ,5.220 ,51.2 
99 ,36.72 ,0.4494 ,5.216 ,51.2 
100 ,37.11 ,0.4494 ,5.203 ,51.0

File: Raw data/Million/Indentation/ECOFLEX_P4_1B_50mN_loop/cup_101_ret.csv (part 1 of 2)
Data stamp = , 06-04-2022 03:29:53 716

Calibration Values: 
Slope = , 26.54 , g/V 
Offset Voltage at no contact = , -0.501760 , V 

No , Time , Stage Position ,   Mass , Force 
   ,  (s) ,      (mm)      ,   (g)  , (mN)  

1 ,0.0000 ,0.44936 ,5.22665 ,51.28391 
2 ,0.2059 ,0.44944 ,5.22323 ,51.25033 
3 ,0.5104 ,0.45022 ,5.21639 ,51.18317 
4 ,0.7022 ,0.45155 ,5.19927 ,51.01528 
5 ,0.8781 ,0.45301 ,5.21981 ,51.21675 
6 ,1.0704 ,0.45474 ,5.21639 ,51.18317 
7 ,1.2302 ,0.45651 ,5.21981 ,51.21675 
8 ,1.4063 ,0.45810 ,5.20612 ,51.08244 
9 ,1.5823 ,0.45992 ,5.19243 ,50.94813 
10 ,1.7585 ,0.46171 ,5.16505 ,50.67950 
11 ,1.9345 ,0.46347 ,5.16163 ,50.64592 
12 ,2.1106 ,0.46524 ,5.16505 ,50.67950 
13 ,2.2865 ,0.46696 ,5.13768 ,50.41087 
14 ,2.4628 ,0.46874 ,5.12741 ,50.31014 
15 ,2.6388 ,0.47050 ,5.09661 ,50.00793 
16 ,2.8149 ,0.47226 ,5.11030 ,50.14225 
17 ,2.9910 ,0.47403 ,5.08634 ,49.90720 
18 ,3.1510 ,0.47573 ,5.08977 ,49.94078 
19 ,3.3110 ,0.47736 ,5.07265 ,49.77289 
20 ,3.4711 ,0.47895 ,5.06239 ,49.67215 
21 ,3.6312 ,0.48056 ,5.05554 ,49.60499 
22 ,3.8073 ,0.48223 ,5.03843 ,49.43710 
23 ,3.9834 ,0.48394 ,5.02132 ,49.26921 
24 ,4.1435 ,0.48566 ,4.99394 ,49.00058 
25 ,4.3196 ,0.48732 ,4.98368 ,48.89985 
26 ,4.4956 ,0.48904 ,4.96657 ,48.73196 
27 ,4.6717 ,0.49080 ,4.96657 ,48.73196 
28 ,4.8478 ,0.49261 ,4.94261 ,48.49691 
29 ,5.0238 ,0.49434 ,4.93577 ,48.42975 
30 ,5.1999 ,0.49611 ,4.89470 ,48.02681 
31 ,5.3758 ,0.49783 ,4.89812 ,48.06039 
32 ,5.5520 ,0.49969 ,4.87417 ,47.82534 
33 ,5.7283 ,0.50144 ,4.86732 ,47.75819 
34 ,5.9207 ,0.50331 ,4.83310 ,47.42240 
35 ,6.0967 ,0.50507 ,4.83310 ,47.42240 
36 ,6.2882 ,0.50701 ,4.81257 ,47.22093 
37 ,6.4484 ,0.50873 ,4.79546 ,47.05304 
38 ,6.6246 ,0.51039 ,4.78861 ,46.98589 
39 ,6.8169 ,0.51229 ,4.77150 ,46.81800 
40 ,7.0091 ,0.51427 ,4.76808 ,46.78442 
41 ,7.2011 ,0.51615 ,4.72017 ,46.31432 
42 ,7.3772 ,0.51787 ,4.71675 ,46.28074 
43 ,7.5532 ,0.51965 ,4.70306 ,46.14643 
44 ,7.7293 ,0.52137 ,4.68937 ,46.01212 
45 ,7.9054 ,0.52318 ,4.67226 ,45.84422 
46 ,8.1137 ,0.52513 ,4.66199 ,45.74349 
47 ,8.3056 ,0.52711 ,4.61408 ,45.27339 
48 ,8.4817 ,0.52896 ,4.61408 ,45.27339 
49 ,8.6737 ,0.53073 ,4.60382 ,45.17266 
50 ,8.8659 ,0.53275 ,4.58328 ,44.97119 
51 ,9.0419 ,0.53453 ,4.56275 ,44.76972 
52 ,9.2337 ,0.53644 ,4.55933 ,44.73614 
53 ,9.4260 ,0.53826 ,4.55249 ,44.66898 
54 ,9.6017 ,0.54023 ,4.51484 ,44.29962 
55 ,9.7782 ,0.54185 ,4.50115 ,44.16531 
56 ,9.9860 ,0.54387 ,4.47035 ,43.86310 
57 ,10.1624 ,0.54572 ,4.47035 ,43.86310 
58 ,10.3542 ,0.54766 ,4.47035 ,43.86310 
59 ,10.5463 ,0.54959 ,4.44298 ,43.59448 
60 ,10.7543 ,0.55161 ,4.42929 ,43.46016 
61 ,10.9462 ,0.55349 ,4.39507 ,43.12438 
62 ,11.1229 ,0.55530 ,4.38138 ,42.99007 
63 ,11.3151 ,0.55728 ,4.36769 ,42.85576 
64 ,11.5228 ,0.55928 ,4.34031 ,42.58713 
65 ,11.6986 ,0.56104 ,4.33004 ,42.48639 
66 ,11.8749 ,0.56284 ,4.32320 ,42.41924 
67 ,12.0669 ,0.56474 ,4.31293 ,42.31850 
68 ,12.2432 ,0.56657 ,4.29240 ,42.11703 
69 ,12.4353 ,0.56843 ,4.27871 ,41.98272 
70 ,12.6273 ,0.57037 ,4.26502 ,41.84841 
71 ,12.8031 ,0.57215 ,4.23422 ,41.54620 
72 ,12.9795 ,0.57390 ,4.23422 ,41.54620 
73 ,13.1874 ,0.57591 ,4.20685 ,41.27758 
74 ,13.3637 ,0.57770 ,4.20342 ,41.24400 
75 ,13.5397 ,0.57950 ,4.17947 ,41.00895 
76 ,13.7158 ,0.58123 ,4.14867 ,40.70674 
77 ,13.9239 ,0.58324 ,4.13840 ,40.60601 
78 ,14.1161 ,0.58515 ,4.11787 ,40.40454 
79 ,14.2921 ,0.58700 ,4.12129 ,40.43812 
80 ,14.4840 ,0.58895 ,4.08365 ,40.06876 
81 ,14.6762 ,0.59079 ,4.08023 ,40.03518 
82 ,14.8522 ,0.59270 ,4.05627 ,39.80013 
83 ,15.0120 ,0.59433 ,4.05627 ,39.80013 
84 ,15.2038 ,0.59604 ,4.02205 ,39.46435 
85 ,15.3799 ,0.59786 ,4.01863 ,39.43077 
86 ,15.5561 ,0.59959 ,4.00494 ,39.29646 
87 ,15.7803 ,0.60172 ,3.99125 ,39.16214 
88 ,15.9723 ,0.60379 ,3.97756 ,39.02783 
89 ,16.1486 ,0.60561 ,3.96045 ,38.85994 
90 ,16.3408 ,0.60749 ,3.93307 ,38.59131 
91 ,16.5168 ,0.60921 ,3.91938 ,38.45700 
92 ,16.6930 ,0.61098 ,3.91938 ,38.45700 
93 ,16.8690 ,0.61279 ,3.89543 ,38.22195 
94 ,17.0448 ,0.61458 ,3.86121 ,37.88617 
95 ,17.2212 ,0.61628 ,3.85436 ,37.81901 
96 ,17.4136 ,0.61819 ,3.85094 ,37.78543 
97 ,17.5893 ,0.62002 ,3.83725 ,37.65112 
98 ,17.7654 ,0.62176 ,3.81672 ,37.44965 
99 ,17.9415 ,0.62347 ,3.79619 ,37.24818 
100 ,18.1175 ,0.62525 ,3.77565 ,37.04671 
101 ,18.3097 ,0.62716 ,3.77223 ,37.01313 
102 ,18.5337 ,0.62921 ,3.75512 ,36.84524 
103 ,18.7099 ,0.63121 ,3.74828 ,36.77808 
104 ,18.8858 ,0.63296 ,3.72774 ,36.57661 
105 ,19.1100 ,0.63500 ,3.72090 ,36.50946 
106 ,19.3020 ,0.63700 ,3.67641 ,36.07294 
107 ,19.4952 ,0.63899 ,3.67299 ,36.03936 
108 ,19.6860 ,0.64090 ,3.65246 ,35.83789 
109 ,19.8782 ,0.64284 ,3.62166 ,35.53569 
110 ,20.0543 ,0.64457 ,3.62508 ,35.56926 
111 ,20.2302 ,0.64638 ,3.62166 ,35.53569 
112 ,20.4226 ,0.64831 ,3.59086 ,35.23348 
113 ,20.6305 ,0.65026 ,3.57717 ,35.09917 
114 ,20.8062 ,0.65210 ,3.57032 ,35.03201 
115 ,20.9827 ,0.65387 ,3.53610 ,34.69623 
116 ,21.1746 ,0.65574 ,3.53952 ,34.72981 
117 ,21.3504 ,0.65771 ,3.52584 ,34.59549 
118 ,21.5268 ,0.65935 ,3.50530 ,34.39402 
119 ,21.7028 ,0.66105 ,3.48135 ,34.15898 
120 ,21.8788 ,0.66281 ,3.46766 ,34.02466 
121 ,22.0550 ,0.66463 ,3.45739 ,33.92393 
122 ,22.2469 ,0.66651 ,3.45739 ,33.92393 
123 ,22.4230 ,0.66825 ,3.42659 ,33.62172 
124 ,22.5832 ,0.66999 ,3.39921 ,33.35310 
125 ,22.7593 ,0.67167 ,3.39579 ,33.31952 
126 ,22.9514 ,0.67352 ,3.38895 ,33.25236 
127 ,23.1272 ,0.67539 ,3.35130 ,32.88300 
128 ,23.2874 ,0.67705 ,3.34788 ,32.84942 
129 ,23.4795 ,0.67880 ,3.32393 ,32.61437 
130 ,23.6555 ,0.68056 ,3.31708 ,32.54722 
131 ,23.8317 ,0.68238 ,3.31366 ,32.51364 
132 ,24.0078 ,0.68412 ,3.30682 ,32.44648 
133 ,24.1839 ,0.68588 ,3.27602 ,32.14428 
134 ,24.3920 ,0.68788 ,3.26575 ,32.04354 
135 ,24.5679 ,0.68970 ,3.26233 ,32.00996 
136 ,24.7602 ,0.69154 ,3.22811 ,31.67418 
137 ,24.9362 ,0.69342 ,3.21100 ,31.50629 
138 ,25.1124 ,0.69520 ,3.20415 ,31.43913 
139 ,25.2883 ,0.69705 ,3.19046 ,31.30482 
140 ,25.4803 ,0.69872 ,3.16651 ,31.06977 
141 ,25.6725 ,0.70081 ,3.15282 ,30.93546 
142 ,25.8646 ,0.70269 ,3.14940 ,30.90188 
143 ,26.0407 ,0.70448 ,3.11860 ,30.59968 
144 ,26.2325 ,0.70633 ,3.12202 ,30.63325 
145 ,26.4089 ,0.70815 ,3.10833 ,30.49894 
146 ,26.6005 ,0.71003 ,3.08438 ,30.26389 
147 ,26.7768 ,0.71178 ,3.06042 ,30.02884 
148 ,26.9529 ,0.71352 ,3.04673 ,29.89453 
149 ,27.1291 ,0.71531 ,3.04673 ,29.89453 
150 ,27.3052 ,0.71709 ,3.03304 ,29.76022 
151 ,27.4972 ,0.71894 ,3.00567 ,29.49159 
152 ,27.6730 ,0.72078 ,2.99540 ,29.39086 
153 ,27.8494 ,0.72255 ,2.98855 ,29.32370 
154 ,28.0414 ,0.72448 ,2.95776 ,29.02150 
155 ,28.2336 ,0.72633 ,2.94749 ,28.92076 
156 ,28.4256 ,0.72824 ,2.93380 ,28.78645 
157 ,28.6016 ,0.73008 ,2.91327 ,28.58498 
158 ,28.7937 ,0.73191 ,2.90300 ,28.48424 
159 ,28.9698 ,0.73369 ,2.88931 ,28.34993 
160 ,29.1455 ,0.73545 ,2.88247 ,28.28277 
161 ,29.3221 ,0.73726 ,2.86193 ,28.08130 
162 ,29.4980 ,0.73901 ,2.82429 ,27.71194 
163 ,29.6901 ,0.74083 ,2.84140 ,27.87983 
164 ,29.8659 ,0.74270 ,2.82429 ,27.71194 
165 ,30.0420 ,0.74439 ,2.79349 ,27.40974 
166 ,30.2342 ,0.74634 ,2.76954 ,27.17469 
167 ,30.4103 ,0.74815 ,2.78322 ,27.30900 
168 ,30.5864 ,0.74988 ,2.75927 ,27.07395 
169 ,30.7626 ,0.75168 ,2.72847 ,26.77175 
170 ,30.9547 ,0.75357 ,2.72163 ,26.70459 
171 ,31.1623 ,0.75551 ,2.71478 ,26.63744 
172 ,31.3389 ,0.75745 ,2.68398 ,26.33523 
173 ,31.5308 ,0.75931 ,2.68740 ,26.36881 
174 ,31.7069 ,0.76103 ,2.66003 ,26.10018 
175 ,31.8830 ,0.76286 ,2.65660 ,26.06661 
176 ,32.0749 ,0.76474 ,2.63265 ,25.83156 
177 ,32.2670 ,0.76666 ,2.61896 ,25.69724 
178 ,32.4431 ,0.76841 ,2.60185 ,25.52935 
179 ,32.6192 ,0.77020 ,2.57447 ,25.26073 
180 ,32.8114 ,0.77202 ,2.57105 ,25.22715 
181 ,33.0191 ,0.77414 ,2.57105 ,25.22715 
182 ,33.1954 ,0.77602 ,2.53683 ,24.89136 
183 ,33.3716 ,0.77772 ,2.53341 ,24.85779 
184 ,33.5476 ,0.77954 ,2.49918 ,24.52200 
185 ,33.7240 ,0.78125 ,2.49918 ,24.52200 
186 ,33.8837 ,0.78298 ,2.48207 ,24.35411 
187 ,34.0598 ,0.78456 ,2.46496 ,24.18622 
188 ,34.2519 ,0.78642 ,2.44443 ,23.98475 
189 ,34.4601 ,0.78849 ,2.44785 ,24.01833 
190 ,34.6840 ,0.79071 ,2.42732 ,23.81686 
191 ,34.8762 ,0.79281 ,2.42048 ,23.74970 
192 ,35.0522 ,0.79450 ,2.41021 ,23.64897 
193 ,35.2443 ,0.79647 ,2.37941 ,23.34676 
194 ,35.4204 ,0.79825 ,2.35545 ,23.11171 
195 ,35.5965 ,0.79995 ,2.34177 ,22.97740 
196 ,35.7885 ,0.80180 ,2.33834 ,22.94382 
197 ,35.9485 ,0.80359 ,2.32808 ,22.84309 
198 ,36.1409 ,0.80534 ,2.31439 ,22.70877 
199 ,36.3329 ,0.80731 ,2.28359 ,22.40657 
200 ,36.5252 ,0.80926 ,2.28359 ,22.40657 
201 ,36.7169 ,0.81109 ,2.26648 ,22.23868 
202 ,36.8932 ,0.81294 ,2.26306 ,22.20510 
203 ,37.0851 ,0.81483 ,2.23910 ,21.97005 
204 ,37.2610 ,0.81665 ,2.21857 ,21.76858 
205 ,37.4534 ,0.81848 ,2.22199 ,21.80216 
206 ,37.6295 ,0.82027 ,2.20146 ,21.60069 
207 ,37.8216 ,0.82224 ,2.17750 ,21.36564 
208 ,37.9975 ,0.82400 ,2.15012 ,21.09702 
209 ,38.1734 ,0.82572 ,2.16381 ,21.23133 
210 ,38.3493 ,0.82747 ,2.14670 ,21.06344 
211 ,38.5255 ,0.82923 ,2.11932 ,20.79481 
212 ,38.7019 ,0.83098 ,2.10906 ,20.69408 
213 ,38.8776 ,0.83277 ,2.09879 ,20.59334 
214 ,39.0541 ,0.83452 ,2.08168 ,20.42545 
215 ,39.2461 ,0.83640 ,2.07141 ,20.32472 
216 ,39.4380 ,0.83840 ,2.04061 ,20.02251 
217 ,39.6141 ,0.84014 ,2.04061 ,20.02251 
218 ,39.7903 ,0.84187 ,2.03377 ,19.95535 
219 ,39.9824 ,0.84375 ,2.00639 ,19.68673 
220 ,40.1584 ,0.84557 ,1.99270 ,19.55241 
221 ,40.3664 ,0.84755 ,1.97902 ,19.41810 
222 ,40.5423 ,0.84951 ,1.95506 ,19.18305 
223 ,40.7186 ,0.85118 ,1.95506 ,19.18305 
224 ,40.8949 ,0.85293 ,1.94822 ,19.11590 
225 ,41.0869 ,0.85481 ,1.92768 ,18.91443 
226 ,41.2786 ,0.85668 ,1.90715 ,18.71296 
227 ,41.4549 ,0.85853 ,1.90031 ,18.64580 
228 ,41.6309 ,0.86026 ,1.89688 ,18.61222 
229 ,41.8070 ,0.86203 ,1.88662 ,18.51149 
230 ,41.9831 ,0.86376 ,1.85582 ,18.20928 
231 ,42.1593 ,0.86560 ,1.83528 ,18.00781 
232 ,42.3514 ,0.86749 ,1.85240 ,18.17570 
233 ,42.5431 ,0.86937 ,1.80791 ,17.73919 
234 ,42.7196 ,0.87121 ,1.79764 ,17.63845 
235 ,42.9117 ,0.87312 ,1.81133 ,17.77276 
236 ,43.0876 ,0.87483 ,1.79764 ,17.63845 
237 ,43.2636 ,0.87662 ,1.77026 ,17.36983 
238 ,43.4556 ,0.87848 ,1.75315 ,17.20193 
239 ,43.6638 ,0.88055 ,1.72578 ,16.93331 
240 ,43.8399 ,0.88236 ,1.71893 ,16.86615 
241 ,44.0157 ,0.88411 ,1.70182 ,16.69826 
242 ,44.1921 ,0.88590 ,1.70182 ,16.69826 
243 ,44.3682 ,0.88761 ,1.70182 ,16.69826 
244 ,44.5443 ,0.88940 ,1.66760 ,16.36248 
245 ,44.7360 ,0.89125 ,1.66075 ,16.29532 
246 ,44.9123 ,0.89309 ,1.65733 ,16.26174 
247 ,45.0884 ,0.89484 ,1.65049 ,16.19458 
248 ,45.2966 ,0.89685 ,1.61969 ,15.89238 
249 ,45.4884 ,0.89879 ,1.60942 ,15.79164 
250 ,45.6808 ,0.90071 ,1.57520 ,15.45586 
251 ,45.8727 ,0.90272 ,1.56493 ,15.35513 
252 ,46.0648 ,0.90456 ,1.56493 ,15.35513 
253 ,46.2409 ,0.90637 ,1.53756 ,15.08650 
254 ,46.4331 ,0.90832 ,1.54782 ,15.18724 
255 ,46.6090 ,0.91000 ,1.54098 ,15.12008 
256 ,46.8008 ,0.91195 ,1.49649 ,14.68356 
257 ,46.9769 ,0.91373 ,1.48280 ,14.54925 
258 ,47.1533 ,0.91545 ,1.49307 ,14.64998 
259 ,47.3133 ,0.91721 ,1.47253 ,14.44851 
260 ,47.4894 ,0.91883 ,1.46911 ,14.41493 
261 ,47.6815 ,0.92078 ,1.43489 ,14.07915 
262 ,47.8732 ,0.92263 ,1.43831 ,14.11273 
263 ,48.0496 ,0.92447 ,1.42120 ,13.94484 
264 ,48.2259 ,0.92619 ,1.40409 ,13.77695 
265 ,48.4338 ,0.92822 ,1.40067 ,13.74337 
266 ,48.6259 ,0.93008 ,1.38698 ,13.60906 
267 ,48.8020 ,0.93201 ,1.35618 ,13.30685 
268 ,48.9775 ,0.93370 ,1.34934 ,13.23969 
269 ,49.1541 ,0.93549 ,1.34934 ,13.23969 
270 ,49.3460 ,0.93733 ,1.32196 ,12.97107 
271 ,49.5219 ,0.93921 ,1.30827 ,12.83675 
272 ,49.6980 ,0.94088 ,1.29458 ,12.70244 
273 ,49.8903 ,0.94283 ,1.28774 ,12.63528 
274 ,50.0661 ,0.94460 ,1.28089 ,12.56813 
275 ,50.2425 ,0.94636 ,1.25694 ,12.33308 
276 ,50.4344 ,0.94823 ,1.23298 ,12.09803 
277 ,50.6267 ,0.95025 ,1.24667 ,12.23235 
278 ,50.8028 ,0.95197 ,1.21929 ,11.96372 
279 ,50.9788 ,0.95369 ,1.20218 ,11.79583 
280 ,51.1868 ,0.95573 ,1.19192 ,11.69509 
281 ,51.3630 ,0.95760 ,1.16454 ,11.42647 
282 ,51.5550 ,0.95948 ,1.17138 ,11.49362 
283 ,51.7471 ,0.96137 ,1.16454 ,11.42647 
284 ,51.9392 ,0.96323 ,1.14401 ,11.22500 
285 ,52.1151 ,0.96508 ,1.13716 ,11.15784 
286 ,52.3072 ,0.96696 ,1.12005 ,10.98995 
287 ,52.4992 ,0.96891 ,1.09267 ,10.72132 
288 ,52.6916 ,0.97076 ,1.10636 ,10.85563 
289 ,52.8835 ,0.97277 ,1.07556 ,10.55343 
290 ,53.0597 ,0.97457 ,1.06187 ,10.41912 
291 ,53.2514 ,0.97640 ,1.05161 ,10.31838 
292 ,53.4277 ,0.97818 ,1.04819 ,10.28480 
293 ,53.6037 ,0.97996 ,1.03450 ,10.15049 
294 ,53.7957 ,0.98187 ,1.02423 ,10.04976 
295 ,53.9878 ,0.98373 ,0.99685 ,9.78113 
296 ,54.1801 ,0.98575 ,0.98659 ,9.68039 
297 ,54.3559 ,0.98749 ,0.98317 ,9.64682 
298 ,54.5482 ,0.98939 ,0.96605 ,9.47892 
299 ,54.7724 ,0.99155 ,0.95237 ,9.34461 
300 ,54.9484 ,0.99344 ,0.95237 ,9.34461 
301 ,55.1245 ,0.99522 ,0.92841 ,9.10956 
302 ,55.3006 ,0.99690 ,0.92157 ,9.04241 
303 ,55.4926 ,0.99892 ,0.90788 ,8.90809 
304 ,55.7008 ,1.00082 ,0.89077 ,8.74020 
305 ,55.8927 ,1.00277 ,0.89761 ,8.80736 
306 ,56.0848 ,1.00478 ,0.85654 ,8.40442 
307 ,56.2609 ,1.00653 ,0.83943 ,8.23653 
308 ,56.4526 ,1.00841 ,0.85997 ,8.43800 
309 ,56.6450 ,1.01035 ,0.81206 ,7.96790 
310 ,56.8207 ,1.01219 ,0.82917 ,8.13579 
311 ,56.9972 ,1.01393 ,0.80521 ,7.90074 
312 ,57.1893 ,1.01583 ,0.80521 ,7.90074 
313 ,57.3654 ,1.01755 ,0.77441 ,7.59854 
314 ,57.5415 ,1.01931 ,0.77441 ,7.59854 
315 ,57.7176 ,1.02105 ,0.76072 ,7.46423 
316 ,57.9096 ,1.02303 ,0.75388 ,7.39707 
317 ,58.0854 ,1.02475 ,0.72992 ,7.16202 
318 ,58.2618 ,1.02653 ,0.71966 ,7.06129 
319 ,58.4378 ,1.02826 ,0.71281 ,6.99413 
320 ,58.6137 ,1.03004 ,0.71281 ,6.99413 
321 ,58.8058 ,1.03198 ,0.68886 ,6.75908 
322 ,58.9979 ,1.03383 ,0.67517 ,6.62477 
323 ,59.1903 ,1.03575 ,0.65806 ,6.45688 
324 ,59.3662 ,1.03759 ,0.66148 ,6.49046 
325 ,59.5583 ,1.03946 ,0.64437 ,6.32256 
326 ,59.7344 ,1.04123 ,0.63753 ,6.25541 
327 ,59.9105 ,1.04304 ,0.61699 ,6.05394 
328 ,60.0865 ,1.04478 ,0.59646 ,5.85247 
329 ,60.2627 ,1.04653 ,0.58962 ,5.78531 
330 ,60.4547 ,1.04842 ,0.58962 ,5.78531 
331 ,60.6305 ,1.05020 ,0.58277 ,5.71815 
332 ,60.8068 ,1.05201 ,0.55539 ,5.44953 
333 ,60.9829 ,1.05371 ,0.54171 ,5.31522 
334 ,61.1750 ,1.05566 ,0.53486 ,5.24806 
335 ,61.3512 ,1.05741 ,0.52459 ,5.14732 
336 ,61.5431 ,1.05924 ,0.51091 ,5.01301 
337 ,61.7190 ,1.06110 ,0.50406 ,4.94585 
338 ,61.8954 ,1.06284 ,0.50064 ,4.91228 
339 ,62.0873 ,1.06474 ,0.47668 ,4.67723 
340 ,62.2636 ,1.06654 ,0.45615 ,4.47576 
341 ,62.4872 ,1.06864 ,0.45615 ,4.47576 
342 ,62.6639 ,1.07056 ,0.43220 ,4.24071 
343 ,62.8556 ,1.07243 ,0.44246 ,4.34144 
344 ,63.0318 ,1.07428 ,0.41509 ,4.07282 
345 ,63.2078 ,1.07592 ,0.40140 ,3.93850 
346 ,63.4000 ,1.07789 ,0.40140 ,3.93850 
347 ,63.5921 ,1.07970 ,0.39113 ,3.83777 
348 ,63.8002 ,1.08177 ,0.36033 ,3.53557 
349 ,63.9763 ,1.08374 ,0.36033 ,3.53557 
350 ,64.1524 ,1.08543 ,0.35349 ,3.46841 
351 ,64.3444 ,1.08732 ,0.33980 ,3.33410 
352 ,64.5204 ,1.08913 ,0.32953 ,3.23336 
353 ,64.7125 ,1.09102 ,0.33980 ,3.33410 
354 ,64.8885 ,1.09277 ,0.29873 ,2.93116 
355 ,65.0808 ,1.09465 ,0.30558 ,2.99831 
356 ,65.2567 ,1.09640 ,0.30215 ,2.96473 
357 ,65.4328 ,1.09824 ,0.28162 ,2.76326 
358 ,65.6088 ,1.09992 ,0.26109 ,2.56179 
359 ,65.7852 ,1.10172 ,0.24398 ,2.39390 
360 ,65.9768 ,1.10356 ,0.24398 ,2.39390 
361 ,66.1528 ,1.10548 ,0.22344 ,2.19243 
362 ,66.3128 ,1.10710 ,0.22344 ,2.19243 
363 ,66.4730 ,1.10872 ,0.21318 ,2.09170 
364 ,66.6492 ,1.11035 ,0.19949 ,1.95738 
365 ,66.8415 ,1.11230 ,0.20633 ,2.02454 
366 ,67.0652 ,1.11429 ,0.19607 ,1.92381 
367 ,67.2415 ,1.11630 ,0.16869 ,1.65518 
368 ,67.4176 ,1.11808 ,0.16527 ,1.62160 
369 ,67.5937 ,1.11980 ,0.16185 ,1.58802 
370 ,67.7698 ,1.12160 ,0.14473 ,1.42013 
371 ,67.9457 ,1.12329 ,0.12078 ,1.18508 
372 ,68.1376 ,1.12513 ,0.12420 ,1.21866 
373 ,68.3141 ,1.12704 ,0.12420 ,1.21866 
374 ,68.5060 ,1.12891 ,0.08314 ,0.81572 
375 ,68.6822 ,1.13068 ,0.09340 ,0.91646 
376 ,68.8741 ,1.13264 ,0.07971 ,0.78214 
377 ,69.0500 ,1.13437 ,0.05918 ,0.58067 
378 ,69.2259 ,1.13611 ,0.03865 ,0.37920 
379 ,69.4025 ,1.13786 ,0.04549 ,0.44636 
380 ,69.5945 ,1.13974 ,0.03865 ,0.37920 
381 ,69.7706 ,1.14159 ,0.02154 ,0.21131 
382 ,69.9465 ,1.14334 ,0.00443 ,0.04342 
383 ,70.1388 ,1.14517 ,0.01469 ,0.14416 
384 ,70.3149 ,1.14702 ,0.00785 ,0.07700 
385 ,70.4909 ,1.14874 ,-0.00926 ,-0.09089 
386 ,70.6668 ,1.15055 ,-0.03322 ,-0.32594 
387 ,70.8751 ,1.15253 ,-0.02980 ,-0.29236 
388 ,71.0512 ,1.15440 ,-0.05375 ,-0.52741 
389 ,71.2432 ,1.15624 ,-0.06744 ,-0.66172 
390 ,71.4194 ,1.15806 ,-0.07086 ,-0.69530 
391 ,71.6113 ,1.15998 ,-0.08455 ,-0.82961 
392 ,71.7872 ,1.16170 ,-0.09824 ,-0.96393 
393 ,71.9634 ,1.16348 ,-0.10508 ,-1.03108 
394 ,72.1394 ,1.16526 ,-0.10166 ,-0.99751 
395 ,72.3317 ,1.16720 ,-0.12562 ,-1.23255 
396 ,72.5399 ,1.16928 ,-0.11877 ,-1.16540 
397 ,72.7318 ,1.17118 ,-0.15299 ,-1.50118 
398 ,72.9078 ,1.17292 ,-0.16326 ,-1.60191 
399 ,73.1000 ,1.17483 ,-0.14273 ,-1.40045 
400 ,73.2920 ,1.17670 ,-0.18379 ,-1.80338 
401 ,73.4840 ,1.17874 ,-0.17353 ,-1.70265 
402 ,73.6601 ,1.18040 ,-0.18722 ,-1.83696 
403 ,73.8522 ,1.18240 ,-0.20433 ,-2.00485 
404 ,74.0282 ,1.18413 ,-0.22144 ,-2.17275 
405 ,74.2044 ,1.18588 ,-0.23170 ,-2.27348 
406 ,74.3805 ,1.18765 ,-0.22144 ,-2.17275 
407 ,74.5726 ,1.18960 ,-0.24539 ,-2.40779 
408 ,74.7646 ,1.19146 ,-0.25224 ,-2.47495 
409 ,74.9408 ,1.19323 ,-0.25224 ,-2.47495 
410 ,75.1167 ,1.19502 ,-0.25224 ,-2.47495 
411 ,75.2929 ,1.19678 ,-0.28304 ,-2.77716 
412 ,75.4848 ,1.19869 ,-0.30015 ,-2.94505 
413 ,75.6606 ,1.20043 ,-0.30699 ,-3.01220 
414 ,75.8365 ,1.20218 ,-0.30357 ,-2.97863 
415 ,76.0129 ,1.20400 ,-0.30699 ,-3.01220 
416 ,76.2372 ,1.20610 ,-0.32752 ,-3.21367 
417 ,76.4293 ,1.20812 ,-0.35832 ,-3.51588 
418 ,76.6210 ,1.20998 ,-0.34464 ,-3.38156 
419 ,76.7974 ,1.21178 ,-0.35490 ,-3.48230 
420 ,77.0056 ,1.21387 ,-0.37544 ,-3.68377 
421 ,77.1974 ,1.21578 ,-0.37886 ,-3.71735 
422 ,77.3897 ,1.21772 ,-0.39597 ,-3.88524 
423 ,77.5658 ,1.21949 ,-0.41650 ,-4.08671 
424 ,77.7578 ,1.22137 ,-0.39939 ,-3.91882 
425 ,77.9500 ,1.22334 ,-0.41992 ,-4.12029 
426 ,78.1580 ,1.22535 ,-0.41992 ,-4.12029 
427 ,78.3501 ,1.22725 ,-0.44388 ,-4.35534 
428 ,78.5421 ,1.22920 ,-0.44046 ,-4.32176 
429 ,78.7181 ,1.23099 ,-0.44388 ,-4.35534 
430 ,78.9104 ,1.23283 ,-0.48152 ,-4.72470 
431 ,79.1025 ,1.23477 ,-0.47468 ,-4.65754 
432 ,79.2782 ,1.23663 ,-0.47126 ,-4.62396 
433 ,79.4705 ,1.23846 ,-0.49863 ,-4.89259 
434 ,79.6625 ,1.24044 ,-0.49863 ,-4.89259 
435 ,79.8224 ,1.24213 ,-0.51917 ,-5.09406 
436 ,79.9988 ,1.24382 ,-0.50890 ,-4.99332 
437 ,80.1909 ,1.24571 ,-0.54312 ,-5.32911 
438 ,80.3830 ,1.24768 ,-0.54312 ,-5.32911 
439 ,80.5590 ,1.24946 ,-0.54654 ,-5.36268 
440 ,80.7511 ,1.25136 ,-0.56023 ,-5.49700 
441 ,80.9268 ,1.25306 ,-0.58077 ,-5.69847 
442 ,81.1032 ,1.25481 ,-0.57734 ,-5.66489 
443 ,81.2793 ,1.25662 ,-0.57734 ,-5.66489 
444 ,81.4714 ,1.25845 ,-0.60814 ,-5.96709 
445 ,81.6795 ,1.26057 ,-0.60814 ,-5.96709 
446 ,81.8715 ,1.26248 ,-0.62525 ,-6.13499 
447 ,82.0476 ,1.26427 ,-0.63552 ,-6.23572 
448 ,82.2557 ,1.26634 ,-0.63552 ,-6.23572 
449 ,82.4637 ,1.26834 ,-0.66290 ,-6.50435 
450 ,82.6555 ,1.27032 ,-0.65605 ,-6.43719 
451 ,82.8480 ,1.27224 ,-0.65947 ,-6.47077 
452 ,83.0240 ,1.27408 ,-0.68343 ,-6.70582 
453 ,83.2001 ,1.27583 ,-0.67316 ,-6.60508 
454 ,83.3761 ,1.27759 ,-0.69370 ,-6.80655 
455 ,83.5523 ,1.27934 ,-0.70739 ,-6.94086 
456 ,83.7443 ,1.28126 ,-0.72107 ,-7.07518 
457 ,83.9207 ,1.28306 ,-0.70739 ,-6.94086 
458 ,84.1124 ,1.28491 ,-0.73134 ,-7.17591 
459 ,84.2885 ,1.28677 ,-0.73134 ,-7.17591 
460 ,84.4804 ,1.28849 ,-0.74503 ,-7.31023 
461 ,84.6726 ,1.29055 ,-0.76214 ,-7.47812 
462 ,84.8486 ,1.29231 ,-0.76214 ,-7.47812 
463 ,85.0250 ,1.29408 ,-0.78267 ,-7.67959 
464 ,85.2007 ,1.29581 ,-0.76898 ,-7.54527 
465 ,85.3929 ,1.29772 ,-0.79294 ,-7.78032 
466 ,85.5850 ,1.29959 ,-0.80321 ,-7.88106 
467 ,85.7612 ,1.30142 ,-0.79978 ,-7.84748 
468 ,85.9532 ,1.30324 ,-0.80663 ,-7.91464 
469 ,86.1288 ,1.30512 ,-0.83401 ,-8.18326 
470 ,86.3054 ,1.30684 ,-0.84427 ,-8.28400 
471 ,86.4810 ,1.30868 ,-0.83743 ,-8.21684 
472 ,86.6575 ,1.31039 ,-0.83743 ,-8.21684 
473 ,86.8335 ,1.31215 ,-0.85796 ,-8.41831 
474 ,87.0097 ,1.31387 ,-0.87165 ,-8.55262 
475 ,87.2015 ,1.31575 ,-0.86823 ,-8.51904 
476 ,87.3938 ,1.31769 ,-0.88876 ,-8.72051 
477 ,87.6018 ,1.31974 ,-0.89218 ,-8.75409 
478 ,87.7779 ,1.32154 ,-0.89903 ,-8.82125 
479 ,87.9855 ,1.32359 ,-0.90929 ,-8.92198 
480 ,88.1621 ,1.32540 ,-0.90929 ,-8.92198 
481 ,88.3377 ,1.32721 ,-0.92298 ,-9.05630 
482 ,88.5143 ,1.32897 ,-0.92640 ,-9.08988 
483 ,88.7061 ,1.33085 ,-0.95720 ,-9.39208 
484 ,88.8984 ,1.33272 ,-0.94694 ,-9.29135 
485 ,89.0741 ,1.33451 ,-0.96747 ,-9.49282 
486 ,89.2506 ,1.33629 ,-0.97774 ,-9.59355 
487 ,89.4262 ,1.33804 ,-0.99485 ,-9.76144 
488 ,89.6027 ,1.33983 ,-0.99485 ,-9.76144 
489 ,89.7949 ,1.34169 ,-1.00511 ,-9.86218 
490 ,89.9708 ,1.34352 ,-1.02222 ,-10.03007 
491 ,90.1468 ,1.34524 ,-1.00511 ,-9.86218 
492 ,90.3232 ,1.34703 ,-1.01538 ,-9.96291 
493 ,90.5150 ,1.34888 ,-1.04618 ,-10.26512 
494 ,90.6911 ,1.35064 ,-1.05302 ,-10.33227 
495 ,90.8670 ,1.35245 ,-1.06329 ,-10.43301 
496 ,91.0594 ,1.35427 ,-1.05302 ,-10.33227 
497 ,91.2515 ,1.35621 ,-1.07698 ,-10.56732 
498 ,91.4277 ,1.35811 ,-1.06671 ,-10.46659 
499 ,91.6195 ,1.35996 ,-1.07014 ,-10.50016 
500 ,91.8113 ,1.36185 ,-1.09409 ,-10.73521 
501 ,91.9877 ,1.36366 ,-1.10093 ,-10.80237 
502 ,92.1797 ,1.36548 ,-1.09751 ,-10.76879 
503 ,92.3719 ,1.36745 ,-1.11120 ,-10.90310 
504 ,92.5478 ,1.36923 ,-1.11805 ,-10.97026 
505 ,92.7400 ,1.37112 ,-1.12147 ,-11.00384 
506 ,92.9320 ,1.37311 ,-1.14200 ,-11.20531 
507 ,93.1081 ,1.37481 ,-1.14884 ,-11.27247 
508 ,93.2842 ,1.37665 ,-1.15911 ,-11.37320 
509 ,93.4601 ,1.37840 ,-1.15569 ,-11.33962 
510 ,93.6359 ,1.38010 ,-1.16253 ,-11.40678 
511 ,93.8281 ,1.38198 ,-1.17964 ,-11.57467 
512 ,94.0040 ,1.38380 ,-1.17964 ,-11.57467 
513 ,94.1962 ,1.38565 ,-1.17622 ,-11.54109 
514 ,94.3723 ,1.38749 ,-1.19333 ,-11.70898 
515 ,94.5646 ,1.38937 ,-1.19676 ,-11.74256 
516 ,94.7725 ,1.39146 ,-1.21044 ,-11.87688 
517 ,94.9488 ,1.39319 ,-1.23782 ,-12.14550 
518 ,95.1249 ,1.39503 ,-1.22071 ,-11.97761 
519 ,95.2846 ,1.39672 ,-1.21387 ,-11.91045 
520 ,95.4611 ,1.39839 ,-1.24467 ,-12.21266 
521 ,95.6531 ,1.40030 ,-1.24467 ,-12.21266 
522 ,95.8129 ,1.40199 ,-1.26178 ,-12.38055 
523 ,95.9894 ,1.40361 ,-1.26520 ,-12.41413 
524 ,96.1654 ,1.40542 ,-1.27889 ,-12.54844 
525 ,96.3415 ,1.40720 ,-1.26862 ,-12.44771 
526 ,96.5015 ,1.40887 ,-1.27547 ,-12.51486 
527 ,96.6774 ,1.41049 ,-1.27204 ,-12.48128 
528 ,96.8537 ,1.41228 ,-1.29600 ,-12.71633 
529 ,97.0619 ,1.41421 ,-1.29942 ,-12.74991 
530 ,97.2540 ,1.41629 ,-1.30284 ,-12.78349 
531 ,97.4300 ,1.41809 ,-1.32338 ,-12.98496 
532 ,97.6220 ,1.41997 ,-1.31995 ,-12.95138 
533 ,97.7982 ,1.42176 ,-1.32338 ,-12.98496 
534 ,97.9741 ,1.42359 ,-1.35417 ,-13.28716 
535 ,98.1342 ,1.42520 ,-1.36444 ,-13.38790 
536 ,98.3104 ,1.42686 ,-1.36444 ,-13.38790 
537 ,98.5024 ,1.42870 ,-1.35760 ,-13.32074 
538 ,98.6783 ,1.43056 ,-1.36444 ,-13.38790 
539 ,98.9026 ,1.43262 ,-1.37813 ,-13.52221 
540 ,99.0785 ,1.43458 ,-1.38497 ,-13.58937 
541 ,99.2706 ,1.43642 ,-1.40209 ,-13.75726 
542 ,99.4467 ,1.43823 ,-1.40893 ,-13.82442 
543 ,99.6389 ,1.44014 ,-1.40551 ,-13.79084 
544 ,99.8309 ,1.44208 ,-1.43288 ,-14.05946 
545 ,100.0071 ,1.44380 ,-1.43973 ,-14.12662 
546 ,100.1992 ,1.44578 ,-1.42946 ,-14.02589 
547 ,100.3913 ,1.44766 ,-1.45342 ,-14.26093 
548 ,100.5829 ,1.44957 ,-1.44315 ,-14.16020 
549 ,100.7594 ,1.45130 ,-1.43631 ,-14.09304 
550 ,100.9995 ,1.45350 ,-1.47395 ,-14.46240 
551 ,101.1754 ,1.45556 ,-1.47737 ,-14.49598 
552 ,101.3515 ,1.45725 ,-1.47737 ,-14.49598 
553 ,101.5275 ,1.45900 ,-1.49448 ,-14.66387 
554 ,101.7038 ,1.46078 ,-1.48764 ,-14.59672 
555 ,101.8959 ,1.46258 ,-1.48764 ,-14.59672 
556 ,102.0878 ,1.46455 ,-1.51502 ,-14.86534 
557 ,102.2639 ,1.46636 ,-1.51844 ,-14.89892 
558 ,102.4718 ,1.46840 ,-1.51502 ,-14.86534 
559 ,102.6481 ,1.47019 ,-1.53897 ,-15.10039 
560 ,102.8402 ,1.47216 ,-1.53555 ,-15.06681 
561 ,103.0322 ,1.47406 ,-1.54239 ,-15.13397 
562 ,103.2080 ,1.47578 ,-1.55266 ,-15.23471 
563 ,103.3841 ,1.47758 ,-1.56977 ,-15.40260 
564 ,103.5922 ,1.47959 ,-1.57319 ,-15.43617 
565 ,103.7683 ,1.48143 ,-1.56977 ,-15.40260 
566 ,103.9446 ,1.48318 ,-1.59715 ,-15.67122 
567 ,104.1364 ,1.48505 ,-1.57662 ,-15.46975 
568 ,104.3287 ,1.48697 ,-1.60399 ,-15.73838 
569 ,104.5048 ,1.48876 ,-1.61084 ,-15.80554 
570 ,104.6809 ,1.49057 ,-1.60399 ,-15.73838 
571 ,104.8729 ,1.49249 ,-1.61426 ,-15.83911 
572 ,105.0490 ,1.49418 ,-1.62453 ,-15.93985 
573 ,105.2253 ,1.49596 ,-1.63821 ,-16.07416 
574 ,105.4010 ,1.49774 ,-1.63137 ,-16.00701 
575 ,105.5772 ,1.49946 ,-1.62453 ,-15.93985 
576 ,105.7534 ,1.50128 ,-1.64506 ,-16.14132 
577 ,105.9455 ,1.50312 ,-1.67244 ,-16.40995 
578 ,106.1374 ,1.50501 ,-1.63821 ,-16.07416 
579 ,106.3136 ,1.50688 ,-1.66901 ,-16.37637 
580 ,106.4894 ,1.50858 ,-1.68270 ,-16.51068 
581 ,106.6658 ,1.51033 ,-1.69981 ,-16.67857 
582 ,106.8736 ,1.51237 ,-1.69639 ,-16.64499 
583 ,107.0658 ,1.51436 ,-1.70324 ,-16.71215 
584 ,107.2418 ,1.51615 ,-1.71008 ,-16.77931 
585 ,107.4177 ,1.51791 ,-1.71350 ,-16.81289 
586 ,107.5940 ,1.51966 ,-1.71008 ,-16.77931 
587 ,107.7701 ,1.52147 ,-1.72719 ,-16.94720 
588 ,107.9462 ,1.52313 ,-1.74430 ,-17.11509 
589 ,108.1225 ,1.52494 ,-1.74430 ,-17.11509 
590 ,108.2983 ,1.52672 ,-1.74772 ,-17.14867 
591 ,108.4900 ,1.52858 ,-1.75799 ,-17.24940 
592 ,108.6824 ,1.53043 ,-1.76141 ,-17.28298 
593 ,108.8906 ,1.53258 ,-1.77168 ,-17.38372 
594 ,109.0822 ,1.53457 ,-1.78537 ,-17.51803 
595 ,109.2588 ,1.53629 ,-1.78195 ,-17.48445 
596 ,109.4349 ,1.53807 ,-1.78879 ,-17.55161 
597 ,109.6267 ,1.53986 ,-1.80590 ,-17.71950 
598 ,109.8029 ,1.54174 ,-1.80932 ,-17.75308 
599 ,110.0111 ,1.54378 ,-1.80590 ,-17.71950 
600 ,110.2032 ,1.54568 ,-1.82986 ,-17.95455 
601 ,110.3951 ,1.54765 ,-1.80932 ,-17.75308 
602 ,110.5713 ,1.54940 ,-1.83670 ,-18.02170 
603 ,110.7475 ,1.55120 ,-1.84697 ,-18.12244 
604 ,110.9237 ,1.55295 ,-1.85381 ,-18.18960 
605 ,111.0993 ,1.55469 ,-1.85039 ,-18.15602 
606 ,111.2755 ,1.55648 ,-1.85381 ,-18.18960 
607 ,111.4676 ,1.55838 ,-1.87777 ,-18.42464 
608 ,111.6437 ,1.56012 ,-1.87434 ,-18.39107 
609 ,111.8198 ,1.56192 ,-1.88461 ,-18.49180 
610 ,112.0118 ,1.56383 ,-1.87777 ,-18.42464 
611 ,112.1879 ,1.56555 ,-1.89146 ,-18.55896 
612 ,112.3638 ,1.56735 ,-1.90514 ,-18.69327 
613 ,112.5559 ,1.56919 ,-1.89830 ,-18.62611 
614 ,112.9562 ,1.57218 ,-1.91541 ,-18.79401 
615 ,113.1802 ,1.57533 ,-1.92225 ,-18.86116 
616 ,113.3724 ,1.57729 ,-1.92568 ,-18.89474 
617 ,113.5646 ,1.57932 ,-1.95990 ,-19.23052 
618 ,113.7565 ,1.58123 ,-1.94279 ,-19.06263 
619 ,113.9327 ,1.58302 ,-1.93252 ,-18.96190 
620 ,114.1250 ,1.58495 ,-1.97359 ,-19.36484 
621 ,114.3166 ,1.58680 ,-1.97701 ,-19.39841 
622 ,114.5088 ,1.58877 ,-1.97701 ,-19.39841 
623 ,114.6848 ,1.59053 ,-1.98043 ,-19.43199 
624 ,114.8607 ,1.59228 ,-1.99754 ,-19.59988 
625 ,115.0370 ,1.59410 ,-1.98728 ,-19.49915 
626 ,115.2131 ,1.59582 ,-1.98728 ,-19.49915 
627 ,115.3893 ,1.59758 ,-2.00781 ,-19.70062 
628 ,115.5813 ,1.59952 ,-2.00781 ,-19.70062 
629 ,115.8054 ,1.60158 ,-2.00781 ,-19.70062 
630 ,115.9811 ,1.60350 ,-2.03176 ,-19.93567 
631 ,116.1575 ,1.60528 ,-2.02150 ,-19.83493 
632 ,116.3496 ,1.60720 ,-2.03861 ,-20.00282 
633 ,116.5259 ,1.60892 ,-2.04545 ,-20.06998 
634 ,116.7178 ,1.61086 ,-2.04203 ,-20.03640 
635 ,116.8935 ,1.61268 ,-2.05914 ,-20.20429 
636 ,117.0697 ,1.61436 ,-2.04887 ,-20.10356 
637 ,117.2778 ,1.61639 ,-2.05230 ,-20.13714 
638 ,117.4858 ,1.61848 ,-2.08310 ,-20.43934 
639 ,117.6620 ,1.62031 ,-2.08994 ,-20.50650 
640 ,117.8702 ,1.62229 ,-2.08994 ,-20.50650 
641 ,118.0460 ,1.62415 ,-2.10363 ,-20.64081 
642 ,118.2226 ,1.62592 ,-2.10363 ,-20.64081 
643 ,118.3985 ,1.62768 ,-2.10021 ,-20.60723 
644 ,118.5746 ,1.62939 ,-2.09679 ,-20.57366 
645 ,118.7503 ,1.63119 ,-2.09679 ,-20.57366 
646 ,118.9428 ,1.63305 ,-2.12416 ,-20.84228 
647 ,119.1343 ,1.63494 ,-2.11390 ,-20.74155 
648 ,119.3269 ,1.63684 ,-2.11390 ,-20.74155 
649 ,119.5191 ,1.63889 ,-2.14127 ,-21.01017 
650 ,119.7269 ,1.64086 ,-2.16181 ,-21.21164 
651 ,119.9191 ,1.64281 ,-2.14470 ,-21.04375 
652 ,120.1111 ,1.64476 ,-2.15154 ,-21.11091 
653 ,120.2712 ,1.64647 ,-2.16523 ,-21.24522 
654 ,120.4632 ,1.64828 ,-2.18234 ,-21.41311 
655 ,120.6394 ,1.65008 ,-2.18234 ,-21.41311 
656 ,120.8314 ,1.65195 ,-2.18234 ,-21.41311 
657 ,121.0073 ,1.65374 ,-2.19261 ,-21.51385 
658 ,121.1836 ,1.65561 ,-2.19603 ,-21.54743 
659 ,121.3756 ,1.65740 ,-2.19603 ,-21.54743 
660 ,121.5518 ,1.65918 ,-2.19261 ,-21.51385 
661 ,121.7439 ,1.66100 ,-2.21656 ,-21.74890 
662 ,121.9358 ,1.66303 ,-2.22683 ,-21.84963 
663 ,122.1279 ,1.66494 ,-2.23025 ,-21.88321 
664 ,122.3036 ,1.66667 ,-2.24052 ,-21.98394 
665 ,122.4802 ,1.66848 ,-2.24394 ,-22.01752 
666 ,122.6879 ,1.67043 ,-2.22341 ,-21.81605 
667 ,122.8802 ,1.67234 ,-2.26789 ,-22.25257 
668 ,123.0723 ,1.67437 ,-2.25420 ,-22.11826 
669 ,123.2804 ,1.67636 ,-2.25078 ,-22.08468 
670 ,123.4724 ,1.67827 ,-2.26447 ,-22.21899 
671 ,123.6486 ,1.68014 ,-2.26105 ,-22.18541 
672 ,123.8406 ,1.68198 ,-2.28158 ,-22.38688 
673 ,124.0167 ,1.68383 ,-2.29185 ,-22.48762 
674 ,124.2247 ,1.68575 ,-2.28500 ,-22.42046 
675 ,124.4005 ,1.68769 ,-2.30896 ,-22.65551 
676 ,124.5769 ,1.68942 ,-2.32265 ,-22.78982 
677 ,124.7690 ,1.69138 ,-2.31923 ,-22.75624 
678 ,124.9449 ,1.69310 ,-2.32949 ,-22.85698 
679 ,125.1214 ,1.69488 ,-2.32265 ,-22.78982 
680 ,125.2973 ,1.69661 ,-2.33291 ,-22.89056 
681 ,125.4890 ,1.69849 ,-2.33634 ,-22.92414 
682 ,125.6655 ,1.70028 ,-2.33291 ,-22.89056 
683 ,125.8574 ,1.70224 ,-2.33634 ,-22.92414 
684 ,126.0337 ,1.70400 ,-2.33976 ,-22.95771 
685 ,126.2257 ,1.70581 ,-2.35345 ,-23.09203 
686 ,126.4014 ,1.70764 ,-2.36029 ,-23.15918 
687 ,126.5615 ,1.70938 ,-2.36371 ,-23.19276 
688 ,126.7377 ,1.71102 ,-2.37056 ,-23.25992 
689 ,126.9300 ,1.71296 ,-2.37056 ,-23.25992 
690 ,127.1058 ,1.71470 ,-2.38767 ,-23.42781 
691 ,127.2981 ,1.71653 ,-2.38425 ,-23.39423 
692 ,127.4899 ,1.71847 ,-2.39109 ,-23.46139 
693 ,127.6821 ,1.72037 ,-2.40136 ,-23.56212 
694 ,127.8582 ,1.72218 ,-2.40478 ,-23.59570 
695 ,128.0344 ,1.72397 ,-2.40478 ,-23.59570 
696 ,128.2105 ,1.72573 ,-2.40820 ,-23.62928 
697 ,128.3863 ,1.72754 ,-2.42531 ,-23.79717 
698 ,128.5785 ,1.72940 ,-2.42189 ,-23.76359 
699 ,128.7387 ,1.73112 ,-2.42189 ,-23.76359 
700 ,128.9305 ,1.73290 ,-2.44242 ,-23.96506 
701 ,129.1066 ,1.73465 ,-2.43558 ,-23.89791 
702 ,129.2828 ,1.73644 ,-2.46296 ,-24.16653 
703 ,129.4590 ,1.73821 ,-2.45611 ,-24.09938 
704 ,129.6351 ,1.74000 ,-2.44585 ,-23.99864 
705 ,129.8272 ,1.74182 ,-2.46980 ,-24.23369 
706 ,130.0190 ,1.74379 ,-2.46638 ,-24.20011 
707 ,130.2113 ,1.74576 ,-2.47665 ,-24.30085 
708 ,130.3872 ,1.74748 ,-2.48349 ,-24.36800 
709 ,130.5632 ,1.74929 ,-2.50060 ,-24.53589 
710 ,130.7235 ,1.75096 ,-2.49376 ,-24.46874 
711 ,130.9157 ,1.75277 ,-2.48691 ,-24.40158 
712 ,131.1077 ,1.75462 ,-2.50745 ,-24.60305 
713 ,131.2998 ,1.75662 ,-2.50745 ,-24.60305 
714 ,131.4922 ,1.75856 ,-2.50402 ,-24.56947 
715 ,131.6680 ,1.76029 ,-2.52113 ,-24.73736 
716 ,131.8597 ,1.76211 ,-2.52798 ,-24.80452 
717 ,132.0360 ,1.76398 ,-2.53482 ,-24.87168 
718 ,132.2283 ,1.76596 ,-2.53824 ,-24.90526 
719 ,132.4042 ,1.76762 ,-2.54851 ,-25.00599 
720 ,132.5962 ,1.76946 ,-2.55193 ,-25.03957 
721 ,132.7725 ,1.77134 ,-2.53824 ,-24.90526 
722 ,132.9483 ,1.77313 ,-2.54509 ,-24.97241 
723 ,133.1248 ,1.77485 ,-2.56220 ,-25.14030 
724 ,133.3328 ,1.77689 ,-2.55878 ,-25.10673 
725 ,133.5087 ,1.77873 ,-2.56562 ,-25.17388 
726 ,133.6688 ,1.78040 ,-2.59300 ,-25.44251 
727 ,133.8448 ,1.78207 ,-2.59300 ,-25.44251 
728 ,134.0209 ,1.78383 ,-2.60327 ,-25.54324 
729 ,134.1969 ,1.78556 ,-2.59300 ,-25.44251 
730 ,134.3731 ,1.78736 ,-2.57589 ,-25.27462 
731 ,134.5652 ,1.78925 ,-2.61353 ,-25.64398 
732 ,134.7732 ,1.79126 ,-2.60669 ,-25.57682 
733 ,134.9492 ,1.79306 ,-2.60669 ,-25.57682 
734 ,135.1252 ,1.79481 ,-2.62722 ,-25.77829 
735 ,135.3015 ,1.79658 ,-2.63064 ,-25.81187 
736 ,135.4775 ,1.79845 ,-2.62380 ,-25.74471 
737 ,135.6693 ,1.80018 ,-2.63064 ,-25.81187 
738 ,135.8617 ,1.80222 ,-2.65118 ,-26.01334 
739 ,136.0374 ,1.80391 ,-2.64091 ,-25.91260 
740 ,136.2133 ,1.80580 ,-2.65118 ,-26.01334 
741 ,136.3894 ,1.80749 ,-2.66144 ,-26.11407 
742 ,136.5817 ,1.80934 ,-2.66144 ,-26.11407 
743 ,136.7900 ,1.81152 ,-2.65802 ,-26.08050 
744 ,136.9981 ,1.81359 ,-2.66829 ,-26.18123 
745 ,137.1900 ,1.81544 ,-2.68540 ,-26.34912 
746 ,137.3661 ,1.81719 ,-2.69566 ,-26.44986 
747 ,137.5423 ,1.81902 ,-2.69566 ,-26.44986 
748 ,137.7341 ,1.82088 ,-2.68882 ,-26.38270 
749 ,137.9104 ,1.82269 ,-2.69224 ,-26.41628 
750 ,138.0865 ,1.82442 ,-2.71962 ,-26.68491 
751 ,138.2625 ,1.82635 ,-2.70593 ,-26.55059 
752 ,138.4385 ,1.82802 ,-2.71620 ,-26.65133 
753 ,138.6148 ,1.82973 ,-2.70593 ,-26.55059 
754 ,138.7908 ,1.83154 ,-2.72304 ,-26.71848 
755 ,138.9668 ,1.83324 ,-2.72646 ,-26.75206 
756 ,139.1429 ,1.83500 ,-2.73673 ,-26.85280 
757 ,139.3188 ,1.83678 ,-2.74015 ,-26.88638 
758 ,139.4951 ,1.83852 ,-2.73331 ,-26.81922 
759 ,139.6707 ,1.84032 ,-2.73331 ,-26.81922 
760 ,139.8632 ,1.84218 ,-2.76411 ,-27.12142 
761 ,140.0391 ,1.84398 ,-2.76411 ,-27.12142 
762 ,140.2155 ,1.84575 ,-2.75384 ,-27.02069 
763 ,140.4071 ,1.84757 ,-2.77780 ,-27.25574 
764 ,140.5836 ,1.84943 ,-2.78806 ,-27.35647 
765 ,140.7917 ,1.85131 ,-2.77095 ,-27.18858 
766 ,140.9677 ,1.85330 ,-2.78806 ,-27.35647 
767 ,141.1597 ,1.85509 ,-2.79491 ,-27.42363 
768 ,141.3357 ,1.85691 ,-2.79491 ,-27.42363 
769 ,141.5120 ,1.85870 ,-2.79491 ,-27.42363 
770 ,141.6880 ,1.86060 ,-2.80175 ,-27.49079 
771 ,141.8641 ,1.86222 ,-2.82228 ,-27.69225 
772 ,142.0401 ,1.86397 ,-2.80517 ,-27.52436 
773 ,142.2323 ,1.86577 ,-2.80860 ,-27.55794 
774 ,142.4399 ,1.86783 ,-2.80860 ,-27.55794 
775 ,142.6165 ,1.86975 ,-2.82913 ,-27.75941 
776 ,142.7926 ,1.87152 ,-2.81886 ,-27.65868 
777 ,142.9846 ,1.87341 ,-2.84966 ,-27.96088 
778 ,143.1607 ,1.87515 ,-2.84624 ,-27.92730 
779 ,143.3367 ,1.87697 ,-2.83940 ,-27.86015 
780 ,143.5285 ,1.87889 ,-2.86335 ,-28.09519 
781 ,143.7049 ,1.88061 ,-2.85993 ,-28.06162 
782 ,143.9128 ,1.88258 ,-2.87019 ,-28.16235 
783 ,144.0891 ,1.88443 ,-2.85993 ,-28.06162 
784 ,144.2810 ,1.88633 ,-2.87019 ,-28.16235 
785 ,144.4573 ,1.88812 ,-2.87362 ,-28.19593 
786 ,144.6332 ,1.89003 ,-2.88388 ,-28.29666 
787 ,144.8093 ,1.89162 ,-2.88388 ,-28.29666 
788 ,145.0014 ,1.89360 ,-2.89415 ,-28.39740 
789 ,145.1773 ,1.89536 ,-2.90442 ,-28.49813 
790 ,145.3534 ,1.89707 ,-2.88388 ,-28.29666 
791 ,145.5296 ,1.89885 ,-2.91811 ,-28.63245 
792 ,145.6897 ,1.90058 ,-2.92153 ,-28.66603 
793 ,145.8657 ,1.90220 ,-2.91811 ,-28.63245 
794 ,146.0419 ,1.90398 ,-2.92495 ,-28.69960 
795 ,146.2337 ,1.90591 ,-2.90784 ,-28.53171 
796 ,146.4418 ,1.90788 ,-2.93179 ,-28.76676 
797 ,146.6178 ,1.90970 ,-2.93179 ,-28.76676 
798 ,146.8101 ,1.91167 ,-2.92495 ,-28.69960 
799 ,147.0019 ,1.91355 ,-2.95575 ,-29.00181 
800 ,147.1782 ,1.91530 ,-2.94890 ,-28.93465 
801 ,147.3702 ,1.91730 ,-2.94206 ,-28.86750 
802 ,147.5465 ,1.91905 ,-2.96259 ,-29.06897 
803 ,147.7383 ,1.92084 ,-2.94206 ,-28.86750 
804 ,147.9307 ,1.92279 ,-2.96602 ,-29.10254 
805 ,148.1229 ,1.92473 ,-2.97286 ,-29.16970 
806 ,148.3147 ,1.92673 ,-2.96602 ,-29.10254 
807 ,148.4908 ,1.92840 ,-2.96944 ,-29.13612 
808 ,148.7150 ,1.93053 ,-2.98997 ,-29.33759 
809 ,148.8748 ,1.93240 ,-2.97970 ,-29.23686 
810 ,149.0512 ,1.93409 ,-2.98655 ,-29.30401 
811 ,149.2432 ,1.93588 ,-3.00366 ,-29.47190 
812 ,149.4352 ,1.93784 ,-3.00024 ,-29.43833 
813 ,149.6114 ,1.93967 ,-2.99681 ,-29.40475 
814 ,149.8034 ,1.94154 ,-3.02077 ,-29.63980 
815 ,149.9956 ,1.94352 ,-3.01735 ,-29.60622 
816 ,150.1875 ,1.94539 ,-3.03104 ,-29.74053 
817 ,150.3638 ,1.94716 ,-3.04130 ,-29.84127 
818 ,150.5554 ,1.94909 ,-3.03446 ,-29.77411 
819 ,150.7318 ,1.95085 ,-3.02761 ,-29.70695 
820 ,150.9238 ,1.95273 ,-3.06184 ,-30.04274 
821 ,151.1320 ,1.95473 ,-3.04815 ,-29.90842 
822 ,151.3400 ,1.95683 ,-3.04130 ,-29.84127 
823 ,151.5162 ,1.95871 ,-3.05841 ,-30.00916 
824 ,151.7082 ,1.96057 ,-3.06184 ,-30.04274 
825 ,151.8840 ,1.96235 ,-3.08579 ,-30.27778 
826 ,152.0602 ,1.96414 ,-3.08921 ,-30.31136 
827 ,152.2360 ,1.96585 ,-3.06184 ,-30.04274 
828 ,152.4121 ,1.96774 ,-3.08237 ,-30.24421 
829 ,152.5884 ,1.96946 ,-3.07552 ,-30.17705 
830 ,152.7643 ,1.97120 ,-3.08579 ,-30.27778 
831 ,152.9402 ,1.97293 ,-3.09948 ,-30.41210 
832 ,153.1164 ,1.97470 ,-3.10975 ,-30.51283 
833 ,153.2926 ,1.97646 ,-3.09264 ,-30.34494 
834 ,153.4685 ,1.97821 ,-3.10290 ,-30.44568 
835 ,153.6445 ,1.98000 ,-3.11317 ,-30.54641 
836 ,153.8206 ,1.98174 ,-3.13370 ,-30.74788 
837 ,153.9966 ,1.98353 ,-3.12686 ,-30.68072 
838 ,154.1727 ,1.98526 ,-3.12001 ,-30.61357 
839 ,154.3489 ,1.98704 ,-3.13370 ,-30.74788 
840 ,154.5250 ,1.98876 ,-3.12686 ,-30.68072 
841 ,154.7010 ,1.99053 ,-3.14055 ,-30.81504 
842 ,154.8931 ,1.99239 ,-3.14055 ,-30.81504 
843 ,155.1331 ,1.99483 ,-3.15766 ,-30.98293 
844 ,155.3092 ,1.99666 ,-3.15081 ,-30.91577 
845 ,155.4853 ,1.99841 ,-3.15766 ,-30.98293 
846 ,155.6613 ,2.00012 ,-3.17135 ,-31.11724 
847 ,155.8533 ,2.00197 ,-3.16108 ,-31.01651 
848 ,156.0296 ,2.00382 ,-3.17819 ,-31.18440 
849 ,156.2218 ,2.00568 ,-3.19530 ,-31.35229 
850 ,156.4140 ,2.00761 ,-3.18503 ,-31.25155 
851 ,156.5901 ,2.00944 ,-3.18161 ,-31.21798 
852 ,156.7661 ,2.01118 ,-3.19188 ,-31.31871 
853 ,156.9421 ,2.01293 ,-3.19872 ,-31.38587 
854 ,157.1343 ,2.01481 ,-3.19188 ,-31.31871 
855 ,157.3104 ,2.01662 ,-3.20899 ,-31.48660 
856 ,157.4863 ,2.01835 ,-3.21241 ,-31.52018 
857 ,157.6781 ,2.02033 ,-3.22952 ,-31.68807 
858 ,157.8707 ,2.02215 ,-3.22268 ,-31.62092 
859 ,158.0785 ,2.02418 ,-3.23637 ,-31.75523 
860 ,158.2548 ,2.02612 ,-3.22610 ,-31.65449 
861 ,158.4463 ,2.02791 ,-3.22610 ,-31.65449 
862 ,158.6229 ,2.02973 ,-3.24663 ,-31.85596 
863 ,158.7990 ,2.03153 ,-3.26032 ,-31.99028 
864 ,158.9913 ,2.03329 ,-3.25348 ,-31.92312 
865 ,159.1832 ,2.03533 ,-3.26374 ,-32.02386 
866 ,159.3754 ,2.03718 ,-3.25690 ,-31.95670 
867 ,159.5509 ,2.03905 ,-3.26032 ,-31.99028 
868 ,159.7273 ,2.04078 ,-3.25006 ,-31.88954 
869 ,159.9035 ,2.04253 ,-3.27401 ,-32.12459 
870 ,160.0955 ,2.04447 ,-3.28085 ,-32.19175 
871 ,160.2715 ,2.04625 ,-3.27401 ,-32.12459 
872 ,160.4637 ,2.04814 ,-3.28428 ,-32.22533 
873 ,160.6557 ,2.05013 ,-3.28770 ,-32.25890 
874 ,160.8957 ,2.05236 ,-3.29797 ,-32.35964 
875 ,161.0719 ,2.05426 ,-3.29454 ,-32.32606 
876 ,161.2639 ,2.05610 ,-3.31508 ,-32.52753 
877 ,161.4401 ,2.05791 ,-3.30823 ,-32.46037 
878 ,161.6159 ,2.05967 ,-3.31165 ,-32.49395 
879 ,161.8081 ,2.06149 ,-3.30481 ,-32.42680 
880 ,162.0004 ,2.06348 ,-3.33219 ,-32.69542 
881 ,162.1925 ,2.06540 ,-3.31508 ,-32.52753 
882 ,162.3685 ,2.06722 ,-3.31850 ,-32.56111 
883 ,162.5446 ,2.06891 ,-3.33561 ,-32.72900 
884 ,162.7207 ,2.07069 ,-3.34245 ,-32.79616 
885 ,162.8967 ,2.07243 ,-3.34588 ,-32.82973 
886 ,163.0887 ,2.07441 ,-3.32877 ,-32.66184 
887 ,163.2808 ,2.07620 ,-3.32877 ,-32.66184 
888 ,163.4569 ,2.07805 ,-3.35956 ,-32.96405 
889 ,163.6490 ,2.07993 ,-3.34588 ,-32.82973 
890 ,163.8251 ,2.08171 ,-3.35614 ,-32.93047 
891 ,164.0173 ,2.08369 ,-3.36299 ,-32.99763 
892 ,164.1933 ,2.08544 ,-3.35272 ,-32.89689 
893 ,164.3692 ,2.08722 ,-3.34930 ,-32.86331 
894 ,164.5774 ,2.08916 ,-3.36641 ,-33.03120 
895 ,164.7693 ,2.09118 ,-3.36299 ,-32.99763 
896 ,164.9454 ,2.09293 ,-3.38352 ,-33.19910 
897 ,165.1217 ,2.09468 ,-3.38352 ,-33.19910 
898 ,165.2977 ,2.09645 ,-3.39721 ,-33.33341 
899 ,165.4738 ,2.09824 ,-3.39036 ,-33.26625 
900 ,165.6499 ,2.10005 ,-3.40063 ,-33.36699 
901 ,165.8575 ,2.10199 ,-3.40747 ,-33.43414 
902 ,166.0341 ,2.10384 ,-3.40747 ,-33.43414 
903 ,166.2101 ,2.10563 ,-3.40063 ,-33.36699 
904 ,166.4022 ,2.10745 ,-3.42459 ,-33.60204 
905 ,166.5942 ,2.10935 ,-3.40747 ,-33.43414 
906 ,166.7703 ,2.11118 ,-3.41432 ,-33.50130 
907 ,166.9624 ,2.11311 ,-3.43827 ,-33.73635 
908 ,167.1384 ,2.11484 ,-3.42459 ,-33.60204 
909 ,167.3145 ,2.11663 ,-3.42459 ,-33.60204 
910 ,167.4906 ,2.11841 ,-3.43143 ,-33.66919 
911 ,167.6824 ,2.12031 ,-3.44512 ,-33.80351 
912 ,167.8908 ,2.12220 ,-3.42801 ,-33.63561 
913 ,168.0826 ,2.12430 ,-3.44854 ,-33.83708 
914 ,168.2747 ,2.12614 ,-3.45881 ,-33.93782 
915 ,168.4511 ,2.12802 ,-3.45196 ,-33.87066 
916 ,168.6430 ,2.12991 ,-3.46907 ,-34.03855 
917 ,168.8192 ,2.13165 ,-3.47250 ,-34.07213 
918 ,169.0108 ,2.13354 ,-3.46907 ,-34.03855 
919 ,169.1871 ,2.13533 ,-3.45881 ,-33.93782 
920 ,169.3631 ,2.13708 ,-3.48618 ,-34.20645 
921 ,169.5555 ,2.13901 ,-3.48618 ,-34.20645
