Repository: lloxxa/DOI-10.3389-fphy.2024.1412352

# Sucker analysis

This project studies the adhesion of arrays of millimeter-sized suction cups made from polydimethylsiloxane. Repository contains both data obtained in this project and code used to analyse said data.

## <a name="Introduction"></a> Introduction

Patterned surfaces are known to show superior adhesive properties compared to continuos surfaces. [1] Animals such as geckos use patterned surfaces to climb. Many aritficial bio-inspired patterned adhesive surfaces have been made. We make and study arrays of millimeter-sized suction cups, inspired by the surfaces found on cephalopods for applications in soft robotics. This research was carried out at the Laboratory of Physical Chemistry & Soft Matter at Wageningen University & Research and funded by 4TU.Federation through the program 'Soft Robotics' with Grant No. 4TU-UIT-335. This repository contains all data that was collected in this project as well as the code used to analyse it. This document contains detailed information about how the data was acquired.

## <a name="Fabrication"></a> Fabrication
We use a double-negative mold to make the samples. A positive mold is made by 3D-printing (1). We cast this mold with Dragon Skin &trade; (2) to obtain a soft, negative mold. This mold is coated with fluor polymers to allow for the release of the sample from the mold later (3). We then pour Ecoflex &trade; in the mold after which we degas the liquid Ecoflex &trade; for 15 minutes to ensure no bubbles are present in our sample(4). We cure the Ecoflex &trade; at room temperature for 24 hours before peeling it from the mold to obtain our final sample (5). This sample was connected to a glass microscope slide by plasma bonding. 
The figure below shows the geometry of the suction cups.

## <a name="Measurements"></a> Measurements

All measurements were performed using an Anton Paar MCR-501 rheometer. A glass plate accessory (P-PTD120/GL) was used as a countersurface to the suction cups. Samples were glued to a custom-made 3D-printed probe. A sample was placed on the countersurface with the cups facing down after which glue was placed on the sample (1). The probe was lowered so it is only in contact with the glue, after which the glue is cured by UV-light (2). This procedure aims to align the sample perfectly with the glass countersurface and is visualized below. 
One measurement cycle consists of four distinct phases, visualized below. The first phase is the approach (1 & 2) where the probe approaches the countersurface until a certain force is detected. The force by which we indent the sample to the countersurface is called the preload. The next phase is the relaxation phase, where the probe does not move for 20 seconds (3). AFter the relaxation, retraction starts. The probe pulls the sample away from the countersurface at a certain speed that we call the retraction speed (4 & 5). After the sample has detached completely from the countersurface, a short transition phase happens where the retraction ends and approach is initiated. Generally, we repeat this cycle multiple times for each experiment. For information about the preload, retraction speed and number of cycles that correspond to each dataset, see About the data(#About). 
It is important to note that each phase has its own CSV file in the raw data.

File: Raw data/Million/Indentation/ECOFLEX_P4_1C_50mN_loop/cup_132_app.csv
Data stamp = , 07-04-2022 03:54:17 317

Calibration Values: 
Slope = , 26.54  , g/V
Offset Voltage at no contact = , -0.501760 , V 

No , Time , Stage Position ,   Mass , Force 
   ,  (s) ,      (mm)      ,   (g)  , (mN)  

1 ,3.4355 ,3.29999 ,0.51433 ,5.04659 
2 ,6.7529 ,3.09993 ,0.51433 ,5.04659 
3 ,10.0627 ,2.89989 ,0.50748 ,4.97943 
4 ,13.3952 ,2.69986 ,0.49722 ,4.87870 
5 ,16.7099 ,2.49983 ,0.50064 ,4.91228 
6 ,20.0208 ,2.29979 ,0.51775 ,5.08017 
7 ,23.3220 ,2.09976 ,0.50748 ,4.97943 
8 ,26.6326 ,1.89972 ,0.51433 ,5.04659 
9 ,29.9289 ,1.69969 ,0.50406 ,4.94585 
10 ,33.2544 ,1.49965 ,0.50064 ,4.91228 
11 ,36.5718 ,1.29962 ,1.03108 ,10.11691 
12 ,38.8936 ,1.19963 ,1.30485 ,12.80318 
13 ,40.6818 ,1.14960 ,1.56493 ,15.35513 
14 ,42.3855 ,1.09958 ,1.69155 ,16.59752 
15 ,44.0947 ,1.04956 ,1.96875 ,19.31737 
16 ,45.8285 ,0.99953 ,2.05088 ,20.12325 
17 ,47.5775 ,0.94951 ,2.33492 ,22.91024 
18 ,49.2760 ,0.89949 ,2.41021 ,23.64897 
19 ,51.0037 ,0.84943 ,2.75243 ,27.00680 
20 ,52.7658 ,0.79944 ,3.05358 ,29.96169 
21 ,54.5046 ,0.74942 ,3.33762 ,32.74869 
22 ,56.2325 ,0.69939 ,3.72432 ,36.54303 
23 ,57.9736 ,0.64937 ,4.06654 ,39.90087 
24 ,59.6819 ,0.59935 ,4.48404 ,43.99742 
25 ,61.3822 ,0.54932 ,4.90497 ,48.12755 
26 ,63.0928 ,0.49930 ,5.31563 ,52.15694 

Plateau measurements: 

No , Time , Stage Position ,   Mass , Force 
   ,  (s) ,      (mm)      ,   (g)  , (mN)  

1 ,0.01 ,0.4993 ,5.295 ,52.0 
2 ,0.39 ,0.4993 ,5.316 ,52.2 
3 ,0.75 ,0.4993 ,5.281 ,51.8 
4 ,1.13 ,0.4993 ,5.295 ,52.0 
5 ,1.53 ,0.4993 ,5.278 ,51.8 
6 ,1.90 ,0.4993 ,5.285 ,51.9 
7 ,2.28 ,0.4993 ,5.281 ,51.8 
8 ,2.63 ,0.4993 ,5.278 ,51.8 
9 ,3.01 ,0.4993 ,5.281 ,51.8 
10 ,3.41 ,0.4993 ,5.254 ,51.6 
11 ,3.76 ,0.4993 ,5.281 ,51.8 
12 ,4.16 ,0.4993 ,5.275 ,51.8 
13 ,4.53 ,0.4993 ,5.261 ,51.6 
14 ,4.90 ,0.4993 ,5.278 ,51.8 
15 ,5.29 ,0.4993 ,5.268 ,51.7 
16 ,5.65 ,0.4993 ,5.247 ,51.5 
17 ,6.02 ,0.4993 ,5.261 ,51.6 
18 ,6.42 ,0.4993 ,5.268 ,51.7 
19 ,6.78 ,0.4993 ,5.251 ,51.5 
20 ,7.17 ,0.4993 ,5.261 ,51.6 
21 ,7.55 ,0.4993 ,5.247 ,51.5 
22 ,7.93 ,0.4993 ,5.251 ,51.5 
23 ,8.31 ,0.4993 ,5.257 ,51.6 
24 ,8.70 ,0.4993 ,5.244 ,51.5 
25 ,9.07 ,0.4993 ,5.257 ,51.6 
26 ,9.46 ,0.4993 ,5.261 ,51.6 
27 ,9.84 ,0.4993 ,5.251 ,51.5 
28 ,10.21 ,0.4993 ,5.257 ,51.6 
29 ,10.57 ,0.4993 ,5.254 ,51.6 
30 ,10.95 ,0.4993 ,5.244 ,51.5 
31 ,11.34 ,0.4993 ,5.240 ,51.4 
32 ,11.75 ,0.4993 ,5.244 ,51.5 
33 ,12.11 ,0.4993 ,5.254 ,51.6 
34 ,12.50 ,0.4993 ,5.251 ,51.5 
35 ,12.91 ,0.4993 ,5.247 ,51.5 
36 ,13.27 ,0.4993 ,5.247 ,51.5 
37 ,13.66 ,0.4993 ,5.233 ,51.4 
38 ,14.05 ,0.4993 ,5.247 ,51.5 
39 ,14.43 ,0.4993 ,5.230 ,51.3 
40 ,14.81 ,0.4993 ,5.233 ,51.4 
41 ,15.20 ,0.4993 ,5.237 ,51.4 
42 ,15.59 ,0.4993 ,5.244 ,51.5 
43 ,15.96 ,0.4993 ,5.244 ,51.5 
44 ,16.33 ,0.4993 ,5.230 ,51.3 
45 ,16.72 ,0.4993 ,5.257 ,51.6 
46 ,17.10 ,0.4993 ,5.240 ,51.4 
47 ,17.49 ,0.4993 ,5.223 ,51.3 
48 ,17.85 ,0.4993 ,5.233 ,51.4 
49 ,18.24 ,0.4993 ,5.251 ,51.5 
50 ,18.63 ,0.4993 ,5.240 ,51.4 
51 ,19.00 ,0.4993 ,5.237 ,51.4 
52 ,19.42 ,0.4993 ,5.233 ,51.4 
53 ,19.80 ,0.4993 ,5.251 ,51.5 
54 ,20.18 ,0.4993 ,5.237 ,51.4 
55 ,20.54 ,0.4993 ,5.223 ,51.3 
56 ,20.93 ,0.4993 ,5.227 ,51.3 
57 ,21.29 ,0.4993 ,5.237 ,51.4 
58 ,21.68 ,0.4993 ,5.233 ,51.4 
59 ,22.06 ,0.4993 ,5.223 ,51.3 
60 ,22.45 ,0.4993 ,5.216 ,51.2 
61 ,22.83 ,0.4993 ,5.240 ,51.4 
62 ,23.23 ,0.4993 ,5.230 ,51.3 
63 ,23.61 ,0.4993 ,5.227 ,51.3 
64 ,23.99 ,0.4993 ,5.244 ,51.5 
65 ,24.36 ,0.4993 ,5.220 ,51.2 
66 ,24.76 ,0.4993 ,5.223 ,51.3 
67 ,25.14 ,0.4993 ,5.233 ,51.4 
68 ,25.53 ,0.4993 ,5.230 ,51.3 
69 ,25.89 ,0.4993 ,5.220 ,51.2 
70 ,26.27 ,0.4993 ,5.230 ,51.3 
71 ,26.65 ,0.4993 ,5.244 ,51.5 
72 ,27.04 ,0.4993 ,5.220 ,51.2 
73 ,27.41 ,0.4993 ,5.237 ,51.4 
74 ,27.79 ,0.4993 ,5.227 ,51.3 
75 ,28.16 ,0.4993 ,5.223 ,51.3 
76 ,28.56 ,0.4993 ,5.227 ,51.3 
77 ,28.92 ,0.4993 ,5.216 ,51.2 
78 ,29.29 ,0.4993 ,5.237 ,51.4 
79 ,29.68 ,0.4993 ,5.223 ,51.3 
80 ,30.06 ,0.4993 ,5.227 ,51.3 
81 ,30.44 ,0.4993 ,5.223 ,51.3 
82 ,30.81 ,0.4993 ,5.216 ,51.2 
83 ,31.19 ,0.4993 ,5.220 ,51.2 
84 ,31.57 ,0.4993 ,5.230 ,51.3 
85 ,31.96 ,0.4993 ,5.210 ,51.1 
86 ,32.34 ,0.4993 ,5.233 ,51.4 
87 ,32.72 ,0.4993 ,5.227 ,51.3 
88 ,33.09 ,0.4993 ,5.220 ,51.2 
89 ,33.46 ,0.4993 ,5.227 ,51.3 
90 ,33.85 ,0.4993 ,5.213 ,51.1 
91 ,34.24 ,0.4993 ,5.233 ,51.4 
92 ,34.62 ,0.4993 ,5.203 ,51.0 
93 ,35.00 ,0.4993 ,5.206 ,51.1 
94 ,35.39 ,0.4993 ,5.216 ,51.2 
95 ,35.78 ,0.4993 ,5.220 ,51.2 
96 ,36.16 ,0.4993 ,5.227 ,51.3 
97 ,36.53 ,0.4993 ,5.216 ,51.2 
98 ,36.89 ,0.4993 ,5.216 ,51.2 
99 ,37.30 ,0.4993 ,5.220 ,51.2 
100 ,37.69 ,0.4993 ,5.206 ,51.1

File: Raw data/Million/Indentation/ECOFLEX_P4_1C_50mN_loop/cup_143_ret.csv (part 1 of 2)
Data stamp = , 07-04-2022 05:11:54 476

Calibration Values: 
Slope = , 26.54 , g/V 
Offset Voltage at no contact = , -0.501760 , V 

No , Time , Stage Position ,   Mass , Force 
   ,  (s) ,      (mm)      ,   (g)  , (mN)  

1 ,0.0000 ,0.49933 ,5.23350 ,51.35107 
2 ,0.2141 ,0.49942 ,5.23007 ,51.31749 
3 ,0.5185 ,0.50025 ,5.23350 ,51.35107 
4 ,0.7105 ,0.50159 ,5.21639 ,51.18317 
5 ,0.9026 ,0.50315 ,5.23350 ,51.35107 
6 ,1.0946 ,0.50494 ,5.23692 ,51.38464 
7 ,1.2707 ,0.50670 ,5.20270 ,51.04886 
8 ,1.4629 ,0.50873 ,5.22323 ,51.25033 
9 ,1.6389 ,0.51045 ,5.21981 ,51.21675 
10 ,1.7989 ,0.51216 ,5.19927 ,51.01528 
11 ,1.9751 ,0.51382 ,5.17190 ,50.74666 
12 ,2.1512 ,0.51560 ,5.15136 ,50.54519 
13 ,2.3269 ,0.51742 ,5.14452 ,50.47803 
14 ,2.5194 ,0.51931 ,5.12741 ,50.31014 
15 ,2.7114 ,0.52119 ,5.10688 ,50.10867 
16 ,2.8875 ,0.52294 ,5.09319 ,49.97436 
17 ,3.0634 ,0.52473 ,5.07265 ,49.77289 
18 ,3.2396 ,0.52648 ,5.07950 ,49.84004 
19 ,3.4159 ,0.52826 ,5.06239 ,49.67215 
20 ,3.5918 ,0.53004 ,5.03501 ,49.40352 
21 ,3.7998 ,0.53210 ,5.01106 ,49.16848 
22 ,3.9759 ,0.53382 ,5.01106 ,49.16848 
23 ,4.1680 ,0.53577 ,4.98368 ,48.89985 
24 ,4.3438 ,0.53753 ,4.96999 ,48.76554 
25 ,4.5361 ,0.53934 ,4.95630 ,48.63122 
26 ,4.7122 ,0.54118 ,4.94261 ,48.49691 
27 ,4.8883 ,0.54295 ,4.91181 ,48.19471 
28 ,5.0642 ,0.54470 ,4.89812 ,48.06039 
29 ,5.2405 ,0.54650 ,4.89470 ,48.02681 
30 ,5.4321 ,0.54836 ,4.87759 ,47.85892 
31 ,5.6083 ,0.55014 ,4.85364 ,47.62387 
32 ,5.8007 ,0.55195 ,4.83652 ,47.45598 
33 ,5.9929 ,0.55393 ,4.83310 ,47.42240 
34 ,6.1849 ,0.55585 ,4.79546 ,47.05304 
35 ,6.3929 ,0.55794 ,4.79546 ,47.05304 
36 ,6.5689 ,0.55976 ,4.77493 ,46.85157 
37 ,6.7450 ,0.56148 ,4.75097 ,46.61653 
38 ,6.9369 ,0.56343 ,4.74413 ,46.54937 
39 ,7.1293 ,0.56534 ,4.71675 ,46.28074 
40 ,7.3212 ,0.56722 ,4.70648 ,46.18001 
41 ,7.4975 ,0.56906 ,4.69279 ,46.04569 
42 ,7.6894 ,0.57092 ,4.66199 ,45.74349 
43 ,7.8655 ,0.57272 ,4.65515 ,45.67633 
44 ,8.0416 ,0.57447 ,4.64146 ,45.54202 
45 ,8.2177 ,0.57623 ,4.62093 ,45.34055 
46 ,8.3935 ,0.57801 ,4.63462 ,45.47486 
47 ,8.5699 ,0.57977 ,4.59697 ,45.10550 
48 ,8.7780 ,0.58177 ,4.58671 ,45.00477 
49 ,8.9700 ,0.58378 ,4.56617 ,44.80330 
50 ,9.1461 ,0.58549 ,4.55249 ,44.66898 
51 ,9.3538 ,0.58750 ,4.53880 ,44.53467 
52 ,9.5300 ,0.58936 ,4.53537 ,44.50109 
53 ,9.6900 ,0.59108 ,4.51142 ,44.26604 
54 ,9.8665 ,0.59273 ,4.49431 ,44.09815 
55 ,10.0585 ,0.59467 ,4.46351 ,43.79595 
56 ,10.2505 ,0.59653 ,4.47720 ,43.93026 
57 ,10.4267 ,0.59834 ,4.45324 ,43.69521 
58 ,10.6028 ,0.60010 ,4.41218 ,43.29227 
59 ,10.7784 ,0.60194 ,4.42929 ,43.46016 
60 ,10.9548 ,0.60354 ,4.40875 ,43.25870 
61 ,11.1309 ,0.60538 ,4.40191 ,43.19154 
62 ,11.3071 ,0.60717 ,4.37453 ,42.92291 
63 ,11.4832 ,0.60888 ,4.35742 ,42.75502 
64 ,11.6751 ,0.61083 ,4.35742 ,42.75502 
65 ,11.8510 ,0.61248 ,4.33689 ,42.55355 
66 ,12.0273 ,0.61432 ,4.31636 ,42.35208 
67 ,12.2351 ,0.61637 ,4.30267 ,42.21777 
68 ,12.3952 ,0.61811 ,4.28213 ,42.01630 
69 ,12.5875 ,0.61987 ,4.26845 ,41.88198 
70 ,12.9877 ,0.62280 ,4.24107 ,41.61336 
71 ,13.1798 ,0.62586 ,4.20342 ,41.24400 
72 ,13.3719 ,0.62768 ,4.21369 ,41.34473 
73 ,13.5479 ,0.62950 ,4.19316 ,41.14326 
74 ,13.7239 ,0.63125 ,4.16920 ,40.90821 
75 ,13.8999 ,0.63303 ,4.14867 ,40.70674 
76 ,14.0922 ,0.63493 ,4.15551 ,40.77390 
77 ,14.2844 ,0.63686 ,4.12814 ,40.50527 
78 ,14.4763 ,0.63874 ,4.10760 ,40.30380 
79 ,14.6683 ,0.64070 ,4.10076 ,40.23665 
80 ,14.8444 ,0.64246 ,4.06654 ,39.90087 
81 ,15.0202 ,0.64421 ,4.04600 ,39.69940 
82 ,15.1965 ,0.64597 ,4.04943 ,39.73297 
83 ,15.4046 ,0.64801 ,4.03574 ,39.59866 
84 ,15.5808 ,0.64987 ,4.00836 ,39.33003 
85 ,15.7569 ,0.65164 ,3.98098 ,39.06141 
86 ,15.9649 ,0.65355 ,3.99125 ,39.16214 
87 ,16.1409 ,0.65542 ,3.97072 ,38.96067 
88 ,16.3329 ,0.65730 ,3.96045 ,38.85994 
89 ,16.5251 ,0.65930 ,3.94676 ,38.72562 
90 ,16.7172 ,0.66118 ,3.90912 ,38.35626 
91 ,16.8932 ,0.66293 ,3.89543 ,38.22195 
92 ,17.0694 ,0.66473 ,3.89885 ,38.25553 
93 ,17.2614 ,0.66657 ,3.87490 ,38.02048 
94 ,17.4696 ,0.66858 ,3.88858 ,38.15479 
95 ,17.6616 ,0.67061 ,3.85094 ,37.78543 
96 ,17.8377 ,0.67240 ,3.83725 ,37.65112 
97 ,18.0298 ,0.67424 ,3.83383 ,37.61754 
98 ,18.2054 ,0.67612 ,3.81672 ,37.44965 
99 ,18.3819 ,0.67784 ,3.79961 ,37.28176 
100 ,18.5578 ,0.67964 ,3.76881 ,36.97955 
101 ,18.7337 ,0.68142 ,3.76881 ,36.97955 
102 ,18.9102 ,0.68311 ,3.75512 ,36.84524 
103 ,19.1183 ,0.68505 ,3.72432 ,36.54303 
104 ,19.2940 ,0.68703 ,3.71748 ,36.47588 
105 ,19.4704 ,0.68874 ,3.70721 ,36.37514 
106 ,19.6621 ,0.69068 ,3.70037 ,36.30799 
107 ,19.8385 ,0.69241 ,3.67983 ,36.10652 
108 ,20.0146 ,0.69416 ,3.66272 ,35.93863 
109 ,20.2067 ,0.69609 ,3.65246 ,35.83789 
110 ,20.3827 ,0.69791 ,3.63192 ,35.63642 
111 ,20.5747 ,0.69969 ,3.60454 ,35.36779 
112 ,20.7510 ,0.70149 ,3.60112 ,35.33422 
113 ,20.9269 ,0.70329 ,3.59770 ,35.30064 
114 ,21.1029 ,0.70505 ,3.58743 ,35.19990 
115 ,21.2792 ,0.70684 ,3.56006 ,34.93128 
116 ,21.4547 ,0.70853 ,3.54979 ,34.83054 
117 ,21.6313 ,0.71037 ,3.54295 ,34.76338 
118 ,21.8231 ,0.71223 ,3.53268 ,34.66265 
119 ,22.0157 ,0.71417 ,3.49161 ,34.25971 
120 ,22.1914 ,0.71592 ,3.48477 ,34.19255 
121 ,22.3673 ,0.71769 ,3.47450 ,34.09182 
122 ,22.5597 ,0.71954 ,3.46766 ,34.02466 
123 ,22.7515 ,0.72150 ,3.43344 ,33.68888 
124 ,22.9276 ,0.72327 ,3.43001 ,33.65530 
125 ,23.1037 ,0.72505 ,3.42317 ,33.58814 
126 ,23.2798 ,0.72680 ,3.41290 ,33.48741 
127 ,23.4876 ,0.72885 ,3.38895 ,33.25236 
128 ,23.6800 ,0.73082 ,3.38210 ,33.18520 
129 ,23.8561 ,0.73257 ,3.36842 ,33.05089 
130 ,24.0322 ,0.73435 ,3.34446 ,32.81584 
131 ,24.2082 ,0.73611 ,3.33419 ,32.71511 
132 ,24.3842 ,0.73781 ,3.32735 ,32.64795 
133 ,24.5600 ,0.73962 ,3.32051 ,32.58080 
134 ,24.7364 ,0.74137 ,3.30682 ,32.44648 
135 ,24.9445 ,0.74327 ,3.28286 ,32.21143 
136 ,25.1365 ,0.74528 ,3.26233 ,32.00996 
137 ,25.3128 ,0.74710 ,3.24864 ,31.87565 
138 ,25.4890 ,0.74892 ,3.24180 ,31.80849 
139 ,25.6644 ,0.75060 ,3.23837 ,31.77492 
140 ,25.8408 ,0.75242 ,3.23495 ,31.74134 
141 ,26.0329 ,0.75433 ,3.19388 ,31.33840 
142 ,26.2091 ,0.75605 ,3.18362 ,31.23766 
143 ,26.4173 ,0.75812 ,3.17335 ,31.13693 
144 ,26.5932 ,0.75994 ,3.16651 ,31.06977 
145 ,26.7693 ,0.76175 ,3.14255 ,30.83472 
146 ,26.9453 ,0.76339 ,3.12886 ,30.70041 
147 ,27.1213 ,0.76522 ,3.12202 ,30.63325 
148 ,27.2975 ,0.76697 ,3.13229 ,30.73399 
149 ,27.4895 ,0.76888 ,3.08438 ,30.26389 
150 ,27.6816 ,0.77078 ,3.07753 ,30.19674 
151 ,27.8413 ,0.77249 ,3.07753 ,30.19674 
152 ,28.0179 ,0.77417 ,3.07411 ,30.16316 
153 ,28.1936 ,0.77589 ,3.03989 ,29.82737 
154 ,28.4180 ,0.77806 ,3.01935 ,29.62590 
155 ,28.5939 ,0.77992 ,3.01593 ,29.59233 
156 ,28.7702 ,0.78167 ,2.98513 ,29.29012 
157 ,28.9623 ,0.78352 ,2.98855 ,29.32370 
158 ,29.1704 ,0.78565 ,2.96460 ,29.08865 
159 ,29.3624 ,0.78755 ,2.95776 ,29.02150 
160 ,29.5385 ,0.78940 ,2.95433 ,28.98792 
161 ,29.7145 ,0.79115 ,2.92353 ,28.68571 
162 ,29.8903 ,0.79287 ,2.91327 ,28.58498 
163 ,30.0667 ,0.79467 ,2.89273 ,28.38351 
164 ,30.2428 ,0.79647 ,2.87220 ,28.18204 
165 ,30.4188 ,0.79817 ,2.88247 ,28.28277 
166 ,30.5949 ,0.79997 ,2.86878 ,28.14846 
167 ,30.7710 ,0.80168 ,2.84825 ,27.94699 
168 ,30.9627 ,0.80358 ,2.83114 ,27.77910 
169 ,31.1392 ,0.80533 ,2.83456 ,27.81268 
170 ,31.3311 ,0.80727 ,2.80376 ,27.51047 
171 ,31.5073 ,0.80902 ,2.78322 ,27.30900 
172 ,31.6993 ,0.81085 ,2.78665 ,27.34258 
173 ,31.8915 ,0.81282 ,2.75243 ,27.00680 
174 ,32.0516 ,0.81460 ,2.73874 ,26.87248 
175 ,32.2276 ,0.81625 ,2.72847 ,26.77175 
176 ,32.4196 ,0.81805 ,2.71820 ,26.67101 
177 ,32.5957 ,0.81996 ,2.72505 ,26.73817 
178 ,32.7718 ,0.82167 ,2.69767 ,26.46954 
179 ,32.9800 ,0.82366 ,2.68056 ,26.30165 
180 ,33.1559 ,0.82559 ,2.66003 ,26.10018 
181 ,33.3481 ,0.82738 ,2.63949 ,25.89871 
182 ,33.5400 ,0.82935 ,2.64976 ,25.99945 
183 ,33.7319 ,0.83127 ,2.63265 ,25.83156 
184 ,33.9080 ,0.83302 ,2.59158 ,25.42862 
185 ,34.0842 ,0.83479 ,2.58132 ,25.32788 
186 ,34.2604 ,0.83656 ,2.57789 ,25.29430 
187 ,34.4365 ,0.83837 ,2.58132 ,25.32788 
188 ,34.6125 ,0.84009 ,2.56421 ,25.15999 
189 ,34.7886 ,0.84184 ,2.54367 ,24.95852 
190 ,34.9644 ,0.84356 ,2.52314 ,24.75705 
191 ,35.1408 ,0.84538 ,2.50945 ,24.62274 
192 ,35.3490 ,0.84741 ,2.49234 ,24.45485 
193 ,35.5409 ,0.84930 ,2.48550 ,24.38769 
194 ,35.7489 ,0.85127 ,2.47865 ,24.32053 
195 ,35.9248 ,0.85315 ,2.44785 ,24.01833 
196 ,36.1330 ,0.85515 ,2.45470 ,24.08549 
197 ,36.3092 ,0.85701 ,2.43074 ,23.85044 
198 ,36.4852 ,0.85879 ,2.40336 ,23.58181 
199 ,36.6612 ,0.86057 ,2.39994 ,23.54823 
200 ,36.8535 ,0.86248 ,2.40679 ,23.61539 
201 ,37.0293 ,0.86436 ,2.36914 ,23.24603 
202 ,37.2054 ,0.86601 ,2.35888 ,23.14529 
203 ,37.3816 ,0.86781 ,2.33492 ,22.91024 
204 ,37.5575 ,0.86952 ,2.34177 ,22.97740 
205 ,37.7499 ,0.87143 ,2.32123 ,22.77593 
206 ,37.9256 ,0.87324 ,2.31439 ,22.70877 
207 ,38.1021 ,0.87497 ,2.28701 ,22.44015 
208 ,38.2941 ,0.87682 ,2.29043 ,22.47373 
209 ,38.5184 ,0.87899 ,2.25279 ,22.10437 
210 ,38.7102 ,0.88105 ,2.26306 ,22.20510 
211 ,38.8863 ,0.88277 ,2.24594 ,22.03721 
212 ,39.0785 ,0.88472 ,2.22199 ,21.80216 
213 ,39.2705 ,0.88668 ,2.22541 ,21.83574 
214 ,39.4622 ,0.88848 ,2.18435 ,21.43280 
215 ,39.6387 ,0.89032 ,2.16039 ,21.19775 
216 ,39.8307 ,0.89226 ,2.16723 ,21.26491 
217 ,40.0071 ,0.89404 ,2.16039 ,21.19775 
218 ,40.1829 ,0.89576 ,2.13301 ,20.92912 
219 ,40.3590 ,0.89756 ,2.12275 ,20.82839 
220 ,40.5349 ,0.89937 ,2.12275 ,20.82839 
221 ,40.7111 ,0.90100 ,2.11590 ,20.76123 
222 ,40.8870 ,0.90284 ,2.10564 ,20.66050 
223 ,41.0632 ,0.90452 ,2.07484 ,20.35829 
224 ,41.2392 ,0.90634 ,2.05430 ,20.15682 
225 ,41.4313 ,0.90820 ,2.06115 ,20.22398 
226 ,41.6073 ,0.90998 ,2.04404 ,20.05609 
227 ,41.7836 ,0.91174 ,2.01666 ,19.78746 
228 ,41.9596 ,0.91354 ,2.00639 ,19.68673 
229 ,42.1357 ,0.91524 ,2.00982 ,19.72031 
230 ,42.3276 ,0.91723 ,2.00297 ,19.65315 
231 ,42.5037 ,0.91893 ,1.97559 ,19.38452 
232 ,42.6795 ,0.92074 ,1.95848 ,19.21663 
233 ,42.8720 ,0.92265 ,1.94822 ,19.11590 
234 ,43.0638 ,0.92453 ,1.93453 ,18.98158 
235 ,43.2403 ,0.92632 ,1.91057 ,18.74654 
236 ,43.4324 ,0.92827 ,1.91399 ,18.78011 
237 ,43.6243 ,0.93021 ,1.88662 ,18.51149 
238 ,43.8004 ,0.93193 ,1.87635 ,18.41075 
239 ,43.9923 ,0.93383 ,1.86608 ,18.31002 
240 ,44.2005 ,0.93588 ,1.84213 ,18.07497 
241 ,44.3763 ,0.93772 ,1.83528 ,18.00781 
242 ,44.5526 ,0.93942 ,1.81475 ,17.80634 
243 ,44.7283 ,0.94130 ,1.81817 ,17.83992 
244 ,44.9048 ,0.94298 ,1.80791 ,17.73919 
245 ,45.0968 ,0.94486 ,1.76684 ,17.33625 
246 ,45.2889 ,0.94677 ,1.78053 ,17.47056 
247 ,45.4969 ,0.94874 ,1.76000 ,17.26909 
248 ,45.6890 ,0.95069 ,1.74289 ,17.10120 
249 ,45.8810 ,0.95270 ,1.72920 ,16.96689 
250 ,46.0892 ,0.95477 ,1.73262 ,17.00046 
251 ,46.2653 ,0.95659 ,1.71209 ,16.79899 
252 ,46.4414 ,0.95834 ,1.69840 ,16.66468 
253 ,46.6176 ,0.96008 ,1.67444 ,16.42963 
254 ,46.8093 ,0.96193 ,1.66760 ,16.36248 
255 ,47.0017 ,0.96387 ,1.65049 ,16.19458 
256 ,47.1936 ,0.96576 ,1.62995 ,15.99311 
257 ,47.3698 ,0.96761 ,1.63680 ,16.06027 
258 ,47.5459 ,0.96936 ,1.62311 ,15.92596 
259 ,47.7541 ,0.97130 ,1.58547 ,15.55660 
260 ,47.9295 ,0.97331 ,1.58547 ,15.55660 
261 ,48.1220 ,0.97505 ,1.56493 ,15.35513 
262 ,48.2983 ,0.97688 ,1.56493 ,15.35513 
263 ,48.4742 ,0.97868 ,1.53756 ,15.08650 
264 ,48.6825 ,0.98066 ,1.54098 ,15.12008 
265 ,48.9066 ,0.98284 ,1.50676 ,14.78430 
266 ,49.0985 ,0.98484 ,1.50333 ,14.75072 
267 ,49.2907 ,0.98669 ,1.49649 ,14.68356 
268 ,49.4827 ,0.98870 ,1.48965 ,14.61640 
269 ,49.6589 ,0.99048 ,1.48622 ,14.58283 
270 ,49.8348 ,0.99232 ,1.45200 ,14.24704 
271 ,50.0268 ,0.99405 ,1.43489 ,14.07915 
272 ,50.2350 ,0.99620 ,1.42462 ,13.97842 
273 ,50.4431 ,0.99828 ,1.41436 ,13.87768 
274 ,50.6193 ,1.00007 ,1.40751 ,13.81053 
275 ,50.7952 ,1.00181 ,1.39383 ,13.67621 
276 ,51.0034 ,1.00376 ,1.37671 ,13.50832 
277 ,51.2114 ,1.00599 ,1.35618 ,13.30685 
278 ,51.4033 ,1.00786 ,1.37671 ,13.50832 
279 ,51.5796 ,1.00971 ,1.34934 ,13.23969 
280 ,51.7877 ,1.01173 ,1.32196 ,12.97107 
281 ,51.9797 ,1.01373 ,1.31854 ,12.93749 
282 ,52.1875 ,1.01567 ,1.29116 ,12.66886 
283 ,52.3799 ,1.01765 ,1.29458 ,12.70244 
284 ,52.5880 ,1.01971 ,1.26720 ,12.43381 
285 ,52.7800 ,1.02162 ,1.25352 ,12.29950 
286 ,52.9401 ,1.02341 ,1.25352 ,12.29950 
287 ,53.1318 ,1.02513 ,1.23298 ,12.09803 
288 ,53.2917 ,1.02695 ,1.20903 ,11.86298 
289 ,53.4682 ,1.02855 ,1.19876 ,11.76225 
290 ,53.6763 ,1.03068 ,1.19534 ,11.72867 
291 ,53.8685 ,1.03259 ,1.17823 ,11.56078 
292 ,54.0606 ,1.03435 ,1.16454 ,11.42647 
293 ,54.2525 ,1.03638 ,1.15770 ,11.35931 
294 ,54.4125 ,1.03812 ,1.11663 ,10.95637 
295 ,54.5887 ,1.03978 ,1.13032 ,11.09068 
296 ,54.7807 ,1.04167 ,1.12347 ,11.02353 
297 ,54.9570 ,1.04348 ,1.12005 ,10.98995 
298 ,55.1648 ,1.04543 ,1.09267 ,10.72132 
299 ,55.3412 ,1.04728 ,1.09267 ,10.72132 
300 ,55.5490 ,1.04929 ,1.05503 ,10.35196 
301 ,55.7412 ,1.05128 ,1.05161 ,10.31838 
302 ,55.9175 ,1.05304 ,1.05845 ,10.38554 
303 ,56.1094 ,1.05496 ,1.03108 ,10.11691 
304 ,56.2855 ,1.05671 ,1.01396 ,9.94902 
305 ,56.4612 ,1.05851 ,1.00028 ,9.81471 
306 ,56.6377 ,1.06028 ,1.00370 ,9.84829 
307 ,56.8297 ,1.06221 ,0.98317 ,9.64682 
308 ,57.0059 ,1.06394 ,0.97632 ,9.57966 
309 ,57.1818 ,1.06566 ,0.95921 ,9.41177 
310 ,57.3580 ,1.06744 ,0.96948 ,9.51250 
311 ,57.5338 ,1.06923 ,0.94894 ,9.31103 
312 ,57.7259 ,1.07110 ,0.92157 ,9.04241 
313 ,57.9184 ,1.07299 ,0.93183 ,9.14314 
314 ,58.1103 ,1.07493 ,0.91130 ,8.94167 
315 ,58.3184 ,1.07697 ,0.90446 ,8.87451 
316 ,58.4943 ,1.07878 ,0.89419 ,8.77378 
317 ,58.6704 ,1.08062 ,0.86339 ,8.47158 
318 ,58.8464 ,1.08234 ,0.86681 ,8.50515 
319 ,59.0385 ,1.08416 ,0.86339 ,8.47158 
320 ,59.2146 ,1.08605 ,0.85312 ,8.37084 
321 ,59.4067 ,1.08786 ,0.83601 ,8.20295 
322 ,59.5829 ,1.08970 ,0.80179 ,7.86717 
323 ,59.7908 ,1.09172 ,0.80863 ,7.93432 
324 ,59.9829 ,1.09369 ,0.79495 ,7.80001 
325 ,60.1589 ,1.09546 ,0.76757 ,7.53138 
326 ,60.3348 ,1.09718 ,0.77099 ,7.56496 
327 ,60.5111 ,1.09897 ,0.77784 ,7.63212 
328 ,60.7033 ,1.10091 ,0.75388 ,7.39707 
329 ,60.8954 ,1.10273 ,0.74361 ,7.29633 
330 ,61.0875 ,1.10477 ,0.71966 ,7.06129 
331 ,61.2795 ,1.10665 ,0.69570 ,6.82624 
332 ,61.4556 ,1.10843 ,0.69228 ,6.79266 
333 ,61.6635 ,1.11044 ,0.67859 ,6.65835 
334 ,61.8397 ,1.11225 ,0.67175 ,6.59119 
335 ,61.9998 ,1.11395 ,0.67175 ,6.59119 
336 ,62.1919 ,1.11573 ,0.65121 ,6.38972 
337 ,62.3679 ,1.11754 ,0.66148 ,6.49046 
338 ,62.5601 ,1.11945 ,0.62384 ,6.12109 
339 ,62.7520 ,1.12136 ,0.63410 ,6.22183 
340 ,62.9440 ,1.12325 ,0.61015 ,5.98678 
341 ,63.1362 ,1.12522 ,0.60330 ,5.91962 
342 ,63.3126 ,1.12697 ,0.59988 ,5.88605 
343 ,63.5044 ,1.12889 ,0.57593 ,5.65100 
344 ,63.6965 ,1.13079 ,0.55539 ,5.44953 
345 ,63.8726 ,1.13258 ,0.54855 ,5.38237 
346 ,64.0644 ,1.13440 ,0.53828 ,5.28164 
347 ,64.2407 ,1.13625 ,0.52802 ,5.18090 
348 ,64.4169 ,1.13796 ,0.51433 ,5.04659 
349 ,64.6090 ,1.13987 ,0.51433 ,5.04659 
350 ,64.7848 ,1.14170 ,0.51775 ,5.08017 
351 ,64.9610 ,1.14347 ,0.48353 ,4.74438 
352 ,65.1527 ,1.14539 ,0.48011 ,4.71081 
353 ,65.3288 ,1.14713 ,0.48011 ,4.71081 
354 ,65.5207 ,1.14901 ,0.46300 ,4.54291 
355 ,65.6968 ,1.15081 ,0.44246 ,4.34144 
356 ,65.8730 ,1.15262 ,0.44246 ,4.34144 
357 ,66.0493 ,1.15428 ,0.42877 ,4.20713 
358 ,66.2254 ,1.15613 ,0.41166 ,4.03924 
359 ,66.4176 ,1.15801 ,0.39797 ,3.90493 
360 ,66.5934 ,1.15978 ,0.37402 ,3.66988 
361 ,66.7697 ,1.16148 ,0.39455 ,3.87135 
362 ,66.9458 ,1.16325 ,0.36718 ,3.60272 
363 ,67.1695 ,1.16539 ,0.37060 ,3.63630 
364 ,67.3459 ,1.16728 ,0.35691 ,3.50199 
365 ,67.5378 ,1.16916 ,0.33638 ,3.30052 
366 ,67.7141 ,1.17096 ,0.31584 ,3.09905 
367 ,67.9219 ,1.17297 ,0.31242 ,3.06547 
368 ,68.0983 ,1.17480 ,0.31242 ,3.06547 
369 ,68.2740 ,1.17652 ,0.29873 ,2.93116 
370 ,68.4504 ,1.17826 ,0.28504 ,2.79684 
371 ,68.6264 ,1.18005 ,0.28847 ,2.83042 
372 ,68.8185 ,1.18199 ,0.26109 ,2.56179 
373 ,68.9942 ,1.18374 ,0.25424 ,2.49464 
374 ,69.1707 ,1.18553 ,0.23029 ,2.25959 
375 ,69.3465 ,1.18725 ,0.25082 ,2.46106 
376 ,69.5228 ,1.18906 ,0.23713 ,2.32675 
377 ,69.7150 ,1.19095 ,0.20633 ,2.02454 
378 ,69.9072 ,1.19292 ,0.20976 ,2.05812 
379 ,70.0990 ,1.19485 ,0.19264 ,1.89023 
380 ,70.2750 ,1.19657 ,0.17896 ,1.75592 
381 ,70.4511 ,1.19833 ,0.16869 ,1.65518 
382 ,70.6272 ,1.20008 ,0.17553 ,1.72234 
383 ,70.8034 ,1.20181 ,0.16185 ,1.58802 
384 ,70.9952 ,1.20368 ,0.13105 ,1.28582 
385 ,71.1875 ,1.20562 ,0.14816 ,1.45371 
386 ,71.3794 ,1.20759 ,0.12420 ,1.21866 
387 ,71.5717 ,1.20954 ,0.10709 ,1.05077 
388 ,71.7636 ,1.21148 ,0.11393 ,1.11793 
389 ,71.9398 ,1.21321 ,0.11051 ,1.08435 
390 ,72.1316 ,1.21508 ,0.08314 ,0.81572 
391 ,72.3081 ,1.21684 ,0.06602 ,0.64783 
392 ,72.4837 ,1.21863 ,0.07287 ,0.71499 
393 ,72.6761 ,1.22047 ,0.04549 ,0.44636 
394 ,72.8841 ,1.22258 ,0.05918 ,0.58067 
395 ,73.0602 ,1.22439 ,0.04549 ,0.44636 
396 ,73.2363 ,1.22615 ,0.01469 ,0.14416 
397 ,73.4125 ,1.22789 ,0.00443 ,0.04342 
398 ,73.6201 ,1.22997 ,0.02154 ,0.21131 
399 ,73.7966 ,1.23174 ,-0.00926 ,-0.09089 
400 ,73.9887 ,1.23368 ,-0.02637 ,-0.25878 
401 ,74.1648 ,1.23542 ,-0.01611 ,-0.15805 
402 ,74.3568 ,1.23739 ,-0.04006 ,-0.39310 
403 ,74.5329 ,1.23916 ,-0.06060 ,-0.59457 
404 ,74.7090 ,1.24101 ,-0.05375 ,-0.52741 
405 ,74.8849 ,1.24262 ,-0.06402 ,-0.62814 
406 ,75.0930 ,1.24467 ,-0.09482 ,-0.93035 
407 ,75.2692 ,1.24649 ,-0.10508 ,-1.03108 
408 ,75.4451 ,1.24822 ,-0.08455 ,-0.82961 
409 ,75.6211 ,1.25006 ,-0.11193 ,-1.09824 
410 ,75.7974 ,1.25179 ,-0.11877 ,-1.16540 
411 ,75.9732 ,1.25351 ,-0.12219 ,-1.19898 
412 ,76.1655 ,1.25535 ,-0.14615 ,-1.43402 
413 ,76.3417 ,1.25719 ,-0.13588 ,-1.33329 
414 ,76.5338 ,1.25912 ,-0.15642 ,-1.53476 
415 ,76.7098 ,1.26093 ,-0.16668 ,-1.63549 
416 ,76.8695 ,1.26261 ,-0.17695 ,-1.73623 
417 ,77.0458 ,1.26427 ,-0.18037 ,-1.76981 
418 ,77.2221 ,1.26600 ,-0.18379 ,-1.80338 
419 ,77.3981 ,1.26778 ,-0.19406 ,-1.90412 
420 ,77.5742 ,1.26953 ,-0.20775 ,-2.03843 
421 ,77.7502 ,1.27125 ,-0.22828 ,-2.23990 
422 ,77.9107 ,1.27300 ,-0.21802 ,-2.13917 
423 ,78.0864 ,1.27460 ,-0.22828 ,-2.23990 
424 ,78.2624 ,1.27640 ,-0.24197 ,-2.37422 
425 ,78.4386 ,1.27812 ,-0.24881 ,-2.44137 
426 ,78.6147 ,1.27994 ,-0.26250 ,-2.57569 
427 ,78.7906 ,1.28173 ,-0.28646 ,-2.81073 
428 ,78.9508 ,1.28339 ,-0.28988 ,-2.84431 
429 ,79.1269 ,1.28503 ,-0.29673 ,-2.91147 
430 ,79.3189 ,1.28689 ,-0.27619 ,-2.71000 
431 ,79.4948 ,1.28873 ,-0.28304 ,-2.77716 
432 ,79.6872 ,1.29059 ,-0.31726 ,-3.11294 
433 ,79.8953 ,1.29269 ,-0.32068 ,-3.14652 
434 ,80.0873 ,1.29457 ,-0.34464 ,-3.38156 
435 ,80.2631 ,1.29639 ,-0.34806 ,-3.41514 
436 ,80.4393 ,1.29819 ,-0.35148 ,-3.44872 
437 ,80.6312 ,1.29999 ,-0.34121 ,-3.34799 
438 ,80.8235 ,1.30209 ,-0.36517 ,-3.58303 
439 ,80.9996 ,1.30377 ,-0.37201 ,-3.65019 
440 ,81.1918 ,1.30565 ,-0.38570 ,-3.78450 
441 ,81.3836 ,1.30762 ,-0.40623 ,-3.98597 
442 ,81.5600 ,1.30937 ,-0.39939 ,-3.91882 
443 ,81.7356 ,1.31125 ,-0.41650 ,-4.08671 
444 ,81.9281 ,1.31304 ,-0.43361 ,-4.25460 
445 ,82.1361 ,1.31509 ,-0.43703 ,-4.28818 
446 ,82.3121 ,1.31689 ,-0.43019 ,-4.22102 
447 ,82.4883 ,1.31867 ,-0.45072 ,-4.42249 
448 ,82.6804 ,1.32046 ,-0.44388 ,-4.35534 
449 ,82.8885 ,1.32257 ,-0.48494 ,-4.75828 
450 ,83.0802 ,1.32451 ,-0.47810 ,-4.69112 
451 ,83.2405 ,1.32629 ,-0.47810 ,-4.69112 
452 ,83.4171 ,1.32794 ,-0.49179 ,-4.82543 
453 ,83.6088 ,1.32989 ,-0.49521 ,-4.85901 
454 ,83.7848 ,1.33159 ,-0.52601 ,-5.16121 
455 ,83.9769 ,1.33345 ,-0.51917 ,-5.09406 
456 ,84.1691 ,1.33550 ,-0.52601 ,-5.16121 
457 ,84.3611 ,1.33732 ,-0.54654 ,-5.36268 
458 ,84.5373 ,1.33911 ,-0.54654 ,-5.36268 
459 ,84.7290 ,1.34104 ,-0.54997 ,-5.39626 
460 ,84.9374 ,1.34304 ,-0.57734 ,-5.66489 
461 ,85.1291 ,1.34509 ,-0.56365 ,-5.53058 
462 ,85.3050 ,1.34684 ,-0.58761 ,-5.76562 
463 ,85.4975 ,1.34863 ,-0.58761 ,-5.76562 
464 ,85.7054 ,1.35078 ,-0.61499 ,-6.03425 
465 ,85.8817 ,1.35257 ,-0.60472 ,-5.93352 
466 ,86.0737 ,1.35454 ,-0.60814 ,-5.96709 
467 ,86.2654 ,1.35631 ,-0.62183 ,-6.10141 
468 ,86.4415 ,1.35814 ,-0.64579 ,-6.33646 
469 ,86.6337 ,1.36002 ,-0.63210 ,-6.20214 
470 ,86.8260 ,1.36193 ,-0.65947 ,-6.47077 
471 ,87.0339 ,1.36402 ,-0.64579 ,-6.33646 
472 ,87.2100 ,1.36586 ,-0.65947 ,-6.47077 
473 ,87.3859 ,1.36765 ,-0.67659 ,-6.63866 
474 ,87.5623 ,1.36937 ,-0.69027 ,-6.77297 
475 ,87.7703 ,1.37137 ,-0.69370 ,-6.80655 
476 ,87.9623 ,1.37340 ,-0.71081 ,-6.97444 
477 ,88.1705 ,1.37542 ,-0.70396 ,-6.90729 
478 ,88.3624 ,1.37729 ,-0.73134 ,-7.17591 
479 ,88.5386 ,1.37911 ,-0.72450 ,-7.10876 
480 ,88.7148 ,1.38086 ,-0.73476 ,-7.20949 
481 ,88.8907 ,1.38267 ,-0.72792 ,-7.14233 
482 ,89.0829 ,1.38450 ,-0.75530 ,-7.41096 
483 ,89.2910 ,1.38650 ,-0.74503 ,-7.31023 
484 ,89.4830 ,1.38850 ,-0.78610 ,-7.71317 
485 ,89.6590 ,1.39032 ,-0.78610 ,-7.71317 
486 ,89.8511 ,1.39226 ,-0.78267 ,-7.67959 
487 ,90.0273 ,1.39399 ,-0.78267 ,-7.67959 
488 ,90.2034 ,1.39577 ,-0.78952 ,-7.74674 
489 ,90.3954 ,1.39764 ,-0.81347 ,-7.98179 
490 ,90.5872 ,1.39963 ,-0.81005 ,-7.94821 
491 ,90.7635 ,1.40134 ,-0.81005 ,-7.94821 
492 ,90.9396 ,1.40312 ,-0.83401 ,-8.18326 
493 ,91.1158 ,1.40485 ,-0.84769 ,-8.31758 
494 ,91.3077 ,1.40683 ,-0.82716 ,-8.11611 
495 ,91.4840 ,1.40857 ,-0.85112 ,-8.35115 
496 ,91.6756 ,1.41048 ,-0.86481 ,-8.48547 
497 ,91.8519 ,1.41224 ,-0.86481 ,-8.48547 
498 ,92.0441 ,1.41412 ,-0.86823 ,-8.51904 
499 ,92.2200 ,1.41596 ,-0.89218 ,-8.75409 
500 ,92.3962 ,1.41766 ,-0.89903 ,-8.82125 
501 ,92.5723 ,1.41943 ,-0.89903 ,-8.82125 
502 ,92.7802 ,1.42153 ,-0.89903 ,-8.82125 
503 ,92.9565 ,1.42327 ,-0.92640 ,-9.08988 
504 ,93.1322 ,1.42505 ,-0.92640 ,-9.08988 
505 ,93.3087 ,1.42683 ,-0.91614 ,-8.98914 
506 ,93.5006 ,1.42867 ,-0.92983 ,-9.12345 
507 ,93.6927 ,1.43061 ,-0.92983 ,-9.12345 
508 ,93.8528 ,1.43235 ,-0.94009 ,-9.22419 
509 ,94.0288 ,1.43402 ,-0.94351 ,-9.25777 
510 ,94.2048 ,1.43577 ,-0.95036 ,-9.32492 
511 ,94.4132 ,1.43781 ,-0.96747 ,-9.49282 
512 ,94.6213 ,1.43974 ,-0.99485 ,-9.76144 
513 ,94.7973 ,1.44173 ,-0.98116 ,-9.62713 
514 ,94.9731 ,1.44349 ,-0.97774 ,-9.59355 
515 ,95.1652 ,1.44533 ,-1.00169 ,-9.82860 
516 ,95.3731 ,1.44737 ,-1.00854 ,-9.89576 
517 ,95.5654 ,1.44929 ,-1.02565 ,-10.06365 
518 ,95.7576 ,1.45130 ,-1.02565 ,-10.06365 
519 ,95.9333 ,1.45301 ,-1.04276 ,-10.23154 
520 ,96.1097 ,1.45484 ,-1.04960 ,-10.29869 
521 ,96.2858 ,1.45656 ,-1.04276 ,-10.23154 
522 ,96.4777 ,1.45842 ,-1.05645 ,-10.36585 
523 ,96.6539 ,1.46024 ,-1.05987 ,-10.39943 
524 ,96.8459 ,1.46219 ,-1.06671 ,-10.46659 
525 ,97.0219 ,1.46393 ,-1.06329 ,-10.43301 
526 ,97.1982 ,1.46567 ,-1.08040 ,-10.60090 
527 ,97.4063 ,1.46774 ,-1.08040 ,-10.60090 
528 ,97.5982 ,1.46964 ,-1.11120 ,-10.90310 
529 ,97.7744 ,1.47145 ,-1.11462 ,-10.93668 
530 ,97.9665 ,1.47336 ,-1.10778 ,-10.86953 
531 ,98.1262 ,1.47509 ,-1.09751 ,-10.76879 
532 ,98.3026 ,1.47674 ,-1.12489 ,-11.03742 
533 ,98.4787 ,1.47849 ,-1.12147 ,-11.00384 
534 ,98.6547 ,1.48021 ,-1.13516 ,-11.13815 
535 ,98.8309 ,1.48198 ,-1.13858 ,-11.17173 
536 ,99.0229 ,1.48392 ,-1.14542 ,-11.23889 
537 ,99.1827 ,1.48564 ,-1.16253 ,-11.40678 
538 ,99.3590 ,1.48730 ,-1.16938 ,-11.47394 
539 ,99.5350 ,1.48900 ,-1.17964 ,-11.57467 
540 ,99.7271 ,1.49096 ,-1.19333 ,-11.70898 
541 ,99.9033 ,1.49274 ,-1.18307 ,-11.60825 
542 ,100.1113 ,1.49468 ,-1.20360 ,-11.80972 
543 ,100.2874 ,1.49660 ,-1.20360 ,-11.80972 
544 ,100.4795 ,1.49850 ,-1.20702 ,-11.84330 
545 ,100.6556 ,1.50029 ,-1.21387 ,-11.91045 
546 ,100.8317 ,1.50204 ,-1.22755 ,-12.04477 
547 ,101.0078 ,1.50379 ,-1.24467 ,-12.21266 
548 ,101.1836 ,1.50552 ,-1.23782 ,-12.14550 
549 ,101.3599 ,1.50732 ,-1.22413 ,-12.01119 
550 ,101.5520 ,1.50918 ,-1.25835 ,-12.34697 
551 ,101.7279 ,1.51098 ,-1.27204 ,-12.48128 
552 ,101.9041 ,1.51272 ,-1.27204 ,-12.48128 
553 ,102.0962 ,1.51459 ,-1.27204 ,-12.48128 
554 ,102.2718 ,1.51643 ,-1.27889 ,-12.54844 
555 ,102.4483 ,1.51822 ,-1.29258 ,-12.68275 
556 ,102.6562 ,1.52019 ,-1.28573 ,-12.61560 
557 ,102.8644 ,1.52229 ,-1.29600 ,-12.71633 
558 ,103.0567 ,1.52430 ,-1.29600 ,-12.71633 
559 ,103.2326 ,1.52603 ,-1.31995 ,-12.95138 
560 ,103.4085 ,1.52780 ,-1.30626 ,-12.81707 
561 ,103.5848 ,1.52949 ,-1.32680 ,-13.01854 
562 ,103.7607 ,1.53135 ,-1.33364 ,-13.08569 
563 ,103.9529 ,1.53322 ,-1.33706 ,-13.11927 
564 ,104.1286 ,1.53498 ,-1.35075 ,-13.25359 
565 ,104.3051 ,1.53676 ,-1.36444 ,-13.38790 
566 ,104.4810 ,1.53855 ,-1.35760 ,-13.32074 
567 ,104.6732 ,1.54037 ,-1.37813 ,-13.52221 
568 ,104.8492 ,1.54218 ,-1.37813 ,-13.52221 
569 ,105.0091 ,1.54387 ,-1.37471 ,-13.48863 
570 ,105.1853 ,1.54552 ,-1.38497 ,-13.58937 
571 ,105.3775 ,1.54739 ,-1.37813 ,-13.52221 
572 ,105.5692 ,1.54938 ,-1.40209 ,-13.75726 
573 ,105.7452 ,1.55109 ,-1.42604 ,-13.99231 
574 ,105.9376 ,1.55307 ,-1.40551 ,-13.79084 
575 ,106.1296 ,1.55499 ,-1.43631 ,-14.09304 
576 ,106.3218 ,1.55684 ,-1.42604 ,-13.99231 
577 ,106.5136 ,1.55887 ,-1.43973 ,-14.12662 
578 ,106.6901 ,1.56059 ,-1.45684 ,-14.29451 
579 ,106.8660 ,1.56240 ,-1.46711 ,-14.39525 
580 ,107.0422 ,1.56412 ,-1.46368 ,-14.36167 
581 ,107.2342 ,1.56594 ,-1.45684 ,-14.29451 
582 ,107.4103 ,1.56779 ,-1.47053 ,-14.42883 
583 ,107.5861 ,1.56950 ,-1.48764 ,-14.59672 
584 ,107.7625 ,1.57130 ,-1.48422 ,-14.56314 
585 ,107.9545 ,1.57320 ,-1.47395 ,-14.46240 
586 ,108.1304 ,1.57499 ,-1.49791 ,-14.69745 
587 ,108.3067 ,1.57677 ,-1.51844 ,-14.89892 
588 ,108.4986 ,1.57856 ,-1.49791 ,-14.69745 
589 ,108.6905 ,1.58054 ,-1.54239 ,-15.13397 
590 ,108.8668 ,1.58232 ,-1.53555 ,-15.06681 
591 ,109.0589 ,1.58417 ,-1.52186 ,-14.93250 
592 ,109.2349 ,1.58595 ,-1.53555 ,-15.06681 
593 ,109.4108 ,1.58782 ,-1.54582 ,-15.16755 
594 ,109.5869 ,1.58955 ,-1.55266 ,-15.23471 
595 ,109.7793 ,1.59143 ,-1.55608 ,-15.26828 
596 ,109.9551 ,1.59320 ,-1.56293 ,-15.33544 
597 ,110.1314 ,1.59499 ,-1.57662 ,-15.46975 
598 ,110.3234 ,1.59691 ,-1.58004 ,-15.50333 
599 ,110.4996 ,1.59866 ,-1.58688 ,-15.57049 
600 ,110.7077 ,1.60059 ,-1.60057 ,-15.70480 
601 ,110.8997 ,1.60270 ,-1.60742 ,-15.77196 
602 ,111.0917 ,1.60455 ,-1.61768 ,-15.87269 
603 ,111.2841 ,1.60643 ,-1.61084 ,-15.80554 
604 ,111.4599 ,1.60828 ,-1.61426 ,-15.83911 
605 ,111.6519 ,1.61015 ,-1.62795 ,-15.97343 
606 ,111.8120 ,1.61187 ,-1.61426 ,-15.83911 
607 ,111.9882 ,1.61359 ,-1.62795 ,-15.97343 
608 ,112.1961 ,1.61550 ,-1.65190 ,-16.20848 
609 ,112.3884 ,1.61752 ,-1.66559 ,-16.34279 
610 ,112.5642 ,1.61934 ,-1.65875 ,-16.27563 
611 ,112.7404 ,1.62104 ,-1.66217 ,-16.30921 
612 ,112.9001 ,1.62277 ,-1.66217 ,-16.30921 
613 ,113.0763 ,1.62446 ,-1.67586 ,-16.44352 
614 ,113.2527 ,1.62615 ,-1.67586 ,-16.44352 
615 ,113.4442 ,1.62805 ,-1.70666 ,-16.74573 
616 ,113.6204 ,1.62982 ,-1.70666 ,-16.74573 
617 ,113.7804 ,1.63160 ,-1.70324 ,-16.71215 
618 ,113.9567 ,1.63324 ,-1.72035 ,-16.88004 
619 ,114.1811 ,1.63539 ,-1.72719 ,-16.94720 
620 ,114.3891 ,1.63752 ,-1.71692 ,-16.84646 
621 ,114.5651 ,1.63923 ,-1.73061 ,-16.98078 
622 ,114.7573 ,1.64128 ,-1.73746 ,-17.04793 
623 ,114.9494 ,1.64313 ,-1.73404 ,-17.01436 
624 ,115.1253 ,1.64498 ,-1.75799 ,-17.24940 
625 ,115.3015 ,1.64663 ,-1.76826 ,-17.35014 
626 ,115.4615 ,1.64839 ,-1.76141 ,-17.28298 
627 ,115.6378 ,1.65007 ,-1.76483 ,-17.31656 
628 ,115.8458 ,1.65204 ,-1.77510 ,-17.41729 
629 ,116.0378 ,1.65402 ,-1.77852 ,-17.45087 
630 ,116.2138 ,1.65581 ,-1.76141 ,-17.28298 
631 ,116.4058 ,1.65769 ,-1.80248 ,-17.68592 
632 ,116.5821 ,1.65946 ,-1.78879 ,-17.55161 
633 ,116.7581 ,1.66123 ,-1.80590 ,-17.71950 
634 ,116.9341 ,1.66297 ,-1.80590 ,-17.71950 
635 ,117.1102 ,1.66476 ,-1.79563 ,-17.61876 
636 ,117.2702 ,1.66645 ,-1.81275 ,-17.78666 
637 ,117.4464 ,1.66807 ,-1.81275 ,-17.78666 
638 ,117.6225 ,1.66983 ,-1.81959 ,-17.85381 
639 ,117.7985 ,1.67160 ,-1.84354 ,-18.08886 
640 ,117.9906 ,1.67346 ,-1.82986 ,-17.95455 
641 ,118.1828 ,1.67537 ,-1.85723 ,-18.22317 
642 ,118.3747 ,1.67737 ,-1.85723 ,-18.22317 
643 ,118.5829 ,1.67941 ,-1.87434 ,-18.39107 
644 ,118.7749 ,1.68132 ,-1.87092 ,-18.35749 
645 ,118.9670 ,1.68326 ,-1.86408 ,-18.29033 
646 ,119.1588 ,1.68523 ,-1.89830 ,-18.62611 
647 ,119.3349 ,1.68696 ,-1.88461 ,-18.49180 
648 ,119.5113 ,1.68874 ,-1.89146 ,-18.55896 
649 ,119.7033 ,1.69058 ,-1.87777 ,-18.42464 
650 ,119.8953 ,1.69254 ,-1.89488 ,-18.59254 
651 ,120.0875 ,1.69444 ,-1.90172 ,-18.65969 
652 ,120.2633 ,1.69630 ,-1.90514 ,-18.69327 
653 ,120.4394 ,1.69801 ,-1.92910 ,-18.92832 
654 ,120.6157 ,1.69973 ,-1.93252 ,-18.96190 
655 ,120.8237 ,1.70168 ,-1.92568 ,-18.89474 
656 ,121.0157 ,1.70368 ,-1.95305 ,-19.16337 
657 ,121.1916 ,1.70552 ,-1.95990 ,-19.23052 
658 ,121.3679 ,1.70729 ,-1.93252 ,-18.96190 
659 ,121.5279 ,1.70900 ,-1.94621 ,-19.09621 
660 ,121.7198 ,1.71078 ,-1.95990 ,-19.23052 
661 ,121.8961 ,1.71253 ,-1.97359 ,-19.36484 
662 ,122.0723 ,1.71435 ,-1.96674 ,-19.29768 
663 ,122.2642 ,1.71626 ,-1.96332 ,-19.26410 
664 ,122.4564 ,1.71818 ,-1.99412 ,-19.56631 
665 ,122.6644 ,1.72021 ,-1.97701 ,-19.39841 
666 ,122.8406 ,1.72203 ,-1.98043 ,-19.43199 
667 ,123.0326 ,1.72390 ,-2.00096 ,-19.63346 
668 ,123.2243 ,1.72580 ,-2.00439 ,-19.66704 
669 ,123.4008 ,1.72763 ,-2.01123 ,-19.73420 
670 ,123.5928 ,1.72951 ,-2.00439 ,-19.66704 
671 ,123.7690 ,1.73128 ,-2.02834 ,-19.90209 
672 ,123.9610 ,1.73318 ,-2.02150 ,-19.83493 
673 ,124.1370 ,1.73499 ,-2.03861 ,-20.00282 
674 ,124.3132 ,1.73675 ,-2.04887 ,-20.10356 
675 ,124.5211 ,1.73872 ,-2.04887 ,-20.10356 
676 ,124.6972 ,1.74057 ,-2.04887 ,-20.10356 
677 ,124.8733 ,1.74242 ,-2.05572 ,-20.17072 
678 ,125.0496 ,1.74410 ,-2.07283 ,-20.33861 
679 ,125.2253 ,1.74588 ,-2.06941 ,-20.30503 
680 ,125.4012 ,1.74765 ,-2.09336 ,-20.54008 
681 ,125.5773 ,1.74934 ,-2.07625 ,-20.37219 
682 ,125.7373 ,1.75106 ,-2.08652 ,-20.47292 
683 ,125.9296 ,1.75277 ,-2.09336 ,-20.54008 
684 ,126.1059 ,1.75468 ,-2.10705 ,-20.67439 
685 ,126.2978 ,1.75647 ,-2.10705 ,-20.67439 
686 ,126.4900 ,1.75842 ,-2.11047 ,-20.70797 
687 ,126.6661 ,1.76028 ,-2.12758 ,-20.87586 
688 ,126.8581 ,1.76217 ,-2.11047 ,-20.70797 
689 ,127.0340 ,1.76392 ,-2.12074 ,-20.80870 
690 ,127.2264 ,1.76584 ,-2.12758 ,-20.87586 
691 ,127.4024 ,1.76768 ,-2.13785 ,-20.97659 
692 ,127.5943 ,1.76946 ,-2.15838 ,-21.17806 
693 ,127.7864 ,1.77146 ,-2.14812 ,-21.07733 
694 ,127.9786 ,1.77334 ,-2.15154 ,-21.11091 
695 ,128.1547 ,1.77510 ,-2.15838 ,-21.17806 
696 ,128.3306 ,1.77692 ,-2.16181 ,-21.21164 
697 ,128.5068 ,1.77863 ,-2.17207 ,-21.31238 
698 ,128.6830 ,1.78043 ,-2.17207 ,-21.31238 
699 ,128.8907 ,1.78243 ,-2.19603 ,-21.54743 
700 ,129.0672 ,1.78428 ,-2.20287 ,-21.61458 
701 ,129.2429 ,1.78602 ,-2.19945 ,-21.58100 
702 ,129.4195 ,1.78781 ,-2.18918 ,-21.48027 
703 ,129.5952 ,1.78956 ,-2.19945 ,-21.58100 
704 ,129.7714 ,1.79128 ,-2.21314 ,-21.71532 
705 ,129.9630 ,1.79313 ,-2.21998 ,-21.78247 
706 ,130.1396 ,1.79499 ,-2.20629 ,-21.64816 
707 ,130.3316 ,1.79690 ,-2.23367 ,-21.91679 
708 ,130.5236 ,1.79880 ,-2.23025 ,-21.88321 
709 ,130.6994 ,1.80059 ,-2.23709 ,-21.95037 
710 ,130.8758 ,1.80233 ,-2.25078 ,-22.08468 
711 ,131.0519 ,1.80408 ,-2.25078 ,-22.08468 
712 ,131.2281 ,1.80588 ,-2.25420 ,-22.11826 
713 ,131.4361 ,1.80785 ,-2.25078 ,-22.08468 
714 ,131.6122 ,1.80976 ,-2.26789 ,-22.25257 
715 ,131.8040 ,1.81154 ,-2.27816 ,-22.35330 
716 ,131.9964 ,1.81346 ,-2.27474 ,-22.31973 
717 ,132.1884 ,1.81547 ,-2.28843 ,-22.45404 
718 ,132.3806 ,1.81737 ,-2.29185 ,-22.48762 
719 ,132.5726 ,1.81925 ,-2.29869 ,-22.55477 
720 ,132.7324 ,1.82104 ,-2.28158 ,-22.38688 
721 ,132.9086 ,1.82267 ,-2.28843 ,-22.45404 
722 ,133.1007 ,1.82452 ,-2.30212 ,-22.58835 
723 ,133.3089 ,1.82664 ,-2.33634 ,-22.92414 
724 ,133.5008 ,1.82850 ,-2.31580 ,-22.72267 
725 ,133.6771 ,1.83034 ,-2.31923 ,-22.75624 
726 ,133.8530 ,1.83212 ,-2.31238 ,-22.68909 
727 ,134.0611 ,1.83413 ,-2.33634 ,-22.92414 
728 ,134.2368 ,1.83591 ,-2.33634 ,-22.92414 
729 ,134.4130 ,1.83770 ,-2.33634 ,-22.92414 
730 ,134.5895 ,1.83945 ,-2.35003 ,-23.05845 
731 ,134.7655 ,1.84123 ,-2.36714 ,-23.22634 
732 ,134.9734 ,1.84315 ,-2.35003 ,-23.05845 
733 ,135.1655 ,1.84516 ,-2.38082 ,-23.36065 
734 ,135.3256 ,1.84697 ,-2.37398 ,-23.29350 
735 ,135.5017 ,1.84856 ,-2.38425 ,-23.39423 
736 ,135.6938 ,1.85040 ,-2.38425 ,-23.39423 
737 ,135.8698 ,1.85231 ,-2.39109 ,-23.46139 
738 ,136.0460 ,1.85407 ,-2.38425 ,-23.39423 
739 ,136.2538 ,1.85594 ,-2.40136 ,-23.56212 
740 ,136.4301 ,1.85783 ,-2.39794 ,-23.52855 
741 ,136.6224 ,1.85980 ,-2.42531 ,-23.79717 
742 ,136.8142 ,1.86163 ,-2.40136 ,-23.56212 
743 ,136.9902 ,1.86346 ,-2.40820 ,-23.62928 
744 ,137.1664 ,1.86522 ,-2.42189 ,-23.76359 
745 ,137.3425 ,1.86694 ,-2.43900 ,-23.93149 
746 ,137.5346 ,1.86885 ,-2.43558 ,-23.89791 
747 ,137.7266 ,1.87082 ,-2.44242 ,-23.96506 
748 ,137.9028 ,1.87261 ,-2.45269 ,-24.06580 
749 ,138.0948 ,1.87448 ,-2.45953 ,-24.13295 
750 ,138.2869 ,1.87640 ,-2.45953 ,-24.13295 
751 ,138.4626 ,1.87816 ,-2.46296 ,-24.16653 
752 ,138.6389 ,1.87997 ,-2.47665 ,-24.30085 
753 ,138.8311 ,1.88181 ,-2.46296 ,-24.16653 
754 ,139.0072 ,1.88356 ,-2.46980 ,-24.23369 
755 ,139.1994 ,1.88548 ,-2.49033 ,-24.43516 
756 ,139.3913 ,1.88739 ,-2.47665 ,-24.30085 
757 ,139.5671 ,1.88921 ,-2.49033 ,-24.43516 
758 ,139.7435 ,1.89093 ,-2.49376 ,-24.46874 
759 ,139.9355 ,1.89288 ,-2.51087 ,-24.63663 
760 ,140.1119 ,1.89465 ,-2.50402 ,-24.56947 
761 ,140.3033 ,1.89657 ,-2.51087 ,-24.63663 
762 ,140.4796 ,1.89831 ,-2.52798 ,-24.80452 
763 ,140.6395 ,1.90004 ,-2.53140 ,-24.83810 
764 ,140.8161 ,1.90173 ,-2.53824 ,-24.90526 
765 ,140.9921 ,1.90347 ,-2.54167 ,-24.93883 
766 ,141.1682 ,1.90526 ,-2.53824 ,-24.90526 
767 ,141.3601 ,1.90712 ,-2.55193 ,-25.03957 
768 ,141.5359 ,1.90892 ,-2.56220 ,-25.14030 
769 ,141.7120 ,1.91067 ,-2.55878 ,-25.10673 
770 ,141.9203 ,1.91255 ,-2.55536 ,-25.07315 
771 ,142.1121 ,1.91463 ,-2.54167 ,-24.93883 
772 ,142.2886 ,1.91644 ,-2.55536 ,-25.07315 
773 ,142.4967 ,1.91841 ,-2.57247 ,-25.24104 
774 ,142.7047 ,1.92042 ,-2.59642 ,-25.47609 
775 ,142.8808 ,1.92233 ,-2.59300 ,-25.44251 
776 ,143.0569 ,1.92415 ,-2.60327 ,-25.54324 
777 ,143.2330 ,1.92588 ,-2.61695 ,-25.67756 
778 ,143.4250 ,1.92778 ,-2.59984 ,-25.50967 
779 ,143.6171 ,1.92972 ,-2.62380 ,-25.74471 
780 ,143.8093 ,1.93152 ,-2.62722 ,-25.77829 
781 ,144.0013 ,1.93354 ,-2.61011 ,-25.61040 
782 ,144.2095 ,1.93561 ,-2.62722 ,-25.77829 
783 ,144.3855 ,1.93738 ,-2.62380 ,-25.74471 
784 ,144.5775 ,1.93921 ,-2.62722 ,-25.77829 
785 ,144.7536 ,1.94110 ,-2.65460 ,-26.04692 
786 ,144.9293 ,1.94281 ,-2.64091 ,-25.91260 
787 ,145.1056 ,1.94457 ,-2.63064 ,-25.81187 
788 ,145.2979 ,1.94642 ,-2.66829 ,-26.18123 
789 ,145.4898 ,1.94839 ,-2.65802 ,-26.08050 
790 ,145.6661 ,1.95018 ,-2.65118 ,-26.01334 
791 ,145.8579 ,1.95203 ,-2.67513 ,-26.24839 
792 ,146.0340 ,1.95387 ,-2.66829 ,-26.18123 
793 ,146.2102 ,1.95562 ,-2.68540 ,-26.34912 
794 ,146.4024 ,1.95748 ,-2.68540 ,-26.34912 
795 ,146.5941 ,1.95952 ,-2.68882 ,-26.38270 
796 ,146.7705 ,1.96120 ,-2.69909 ,-26.48344 
797 ,146.9465 ,1.96298 ,-2.69909 ,-26.48344 
798 ,147.1224 ,1.96477 ,-2.70251 ,-26.51701 
799 ,147.2987 ,1.96651 ,-2.70251 ,-26.51701 
800 ,147.4907 ,1.96836 ,-2.70935 ,-26.58417 
801 ,147.6668 ,1.97019 ,-2.71278 ,-26.61775 
802 ,147.8748 ,1.97210 ,-2.71278 ,-26.61775 
803 ,148.0510 ,1.97401 ,-2.73673 ,-26.85280 
804 ,148.2431 ,1.97586 ,-2.72646 ,-26.75206 
805 ,148.4511 ,1.97796 ,-2.74357 ,-26.91995 
806 ,148.6272 ,1.97974 ,-2.75042 ,-26.98711 
807 ,148.8352 ,1.98175 ,-2.73673 ,-26.85280 
808 ,149.0115 ,1.98363 ,-2.76069 ,-27.08785 
809 ,149.2030 ,1.98544 ,-2.76069 ,-27.08785 
810 ,149.3955 ,1.98735 ,-2.73673 ,-26.85280 
811 ,149.6034 ,1.98946 ,-2.74700 ,-26.95353 
812 ,149.7798 ,1.99130 ,-2.76069 ,-27.08785 
813 ,149.9719 ,1.99318 ,-2.79148 ,-27.39005 
814 ,150.1799 ,1.99528 ,-2.77780 ,-27.25574 
815 ,150.3399 ,1.99703 ,-2.78122 ,-27.28932 
816 ,150.5160 ,1.99866 ,-2.77780 ,-27.25574 
817 ,150.6921 ,2.00045 ,-2.78806 ,-27.35647 
818 ,150.8840 ,2.00222 ,-2.81544 ,-27.62510 
819 ,151.0602 ,2.00408 ,-2.80175 ,-27.49079 
820 ,151.2682 ,2.00609 ,-2.81886 ,-27.65868 
821 ,151.4444 ,2.00796 ,-2.82228 ,-27.69225 
822 ,151.6524 ,2.00993 ,-2.80517 ,-27.52436 
823 ,151.8286 ,2.01182 ,-2.82571 ,-27.72583 
824 ,152.0209 ,2.01370 ,-2.82228 ,-27.69225 
825 ,152.1967 ,2.01549 ,-2.81202 ,-27.59152 
826 ,152.3724 ,2.01721 ,-2.83597 ,-27.82657 
827 ,152.5649 ,2.01906 ,-2.84624 ,-27.92730 
828 ,152.7729 ,2.02112 ,-2.83940 ,-27.86015 
829 ,152.9491 ,2.02299 ,-2.85993 ,-28.06162 
830 ,153.1411 ,2.02481 ,-2.85308 ,-27.99446 
831 ,153.3328 ,2.02679 ,-2.85993 ,-28.06162 
832 ,153.4931 ,2.02852 ,-2.87362 ,-28.19593 
833 ,153.6694 ,2.03020 ,-2.87019 ,-28.16235 
834 ,153.8774 ,2.03217 ,-2.87704 ,-28.22951 
835 ,154.0535 ,2.03402 ,-2.87362 ,-28.19593 
836 ,154.2455 ,2.03591 ,-2.89415 ,-28.39740 
837 ,154.4219 ,2.03768 ,-2.87362 ,-28.19593 
838 ,154.6138 ,2.03967 ,-2.90442 ,-28.49813 
839 ,154.8058 ,2.04150 ,-2.89757 ,-28.43098 
840 ,155.0138 ,2.04348 ,-2.91468 ,-28.59887 
841 ,155.1897 ,2.04539 ,-2.90442 ,-28.49813 
842 ,155.3822 ,2.04725 ,-2.92837 ,-28.73318 
843 ,155.5579 ,2.04908 ,-2.91811 ,-28.63245 
844 ,155.7502 ,2.05097 ,-2.91468 ,-28.59887 
845 ,155.9422 ,2.05287 ,-2.92837 ,-28.73318 
846 ,156.1343 ,2.05472 ,-2.92837 ,-28.73318 
847 ,156.3261 ,2.05677 ,-2.94206 ,-28.86750 
848 ,156.5025 ,2.05852 ,-2.94548 ,-28.90107 
849 ,156.6782 ,2.06037 ,-2.94206 ,-28.86750 
850 ,156.8703 ,2.06206 ,-2.94206 ,-28.86750 
851 ,157.0465 ,2.06394 ,-2.94548 ,-28.90107 
852 ,157.2388 ,2.06582 ,-2.95233 ,-28.96823 
853 ,157.4467 ,2.06785 ,-2.96602 ,-29.10254 
854 ,157.6230 ,2.06971 ,-2.97286 ,-29.16970 
855 ,157.8149 ,2.07164 ,-2.96259 ,-29.06897 
856 ,158.0070 ,2.07358 ,-2.96944 ,-29.13612 
857 ,158.1829 ,2.07533 ,-2.97286 ,-29.16970 
858 ,158.3592 ,2.07706 ,-2.97970 ,-29.23686 
859 ,158.5512 ,2.07897 ,-2.97628 ,-29.20328 
860 ,158.7434 ,2.08085 ,-2.98655 ,-29.30401 
861 ,158.9354 ,2.08275 ,-2.98997 ,-29.33759 
862 ,159.1275 ,2.08479 ,-2.99681 ,-29.40475 
863 ,159.3192 ,2.08671 ,-3.01393 ,-29.57264 
864 ,159.4955 ,2.08839 ,-3.01050 ,-29.53906 
865 ,159.6718 ,2.09022 ,-3.01393 ,-29.57264 
866 ,159.8794 ,2.09209 ,-3.01393 ,-29.57264 
867 ,160.0558 ,2.09404 ,-3.03104 ,-29.74053 
868 ,160.2639 ,2.09604 ,-3.04473 ,-29.87484 
869 ,160.4399 ,2.09786 ,-3.04815 ,-29.90842 
870 ,160.6161 ,2.09967 ,-3.03788 ,-29.80769 
871 ,160.8081 ,2.10146 ,-3.04473 ,-29.87484 
872 ,161.0002 ,2.10353 ,-3.04130 ,-29.84127 
873 ,161.1762 ,2.10521 ,-3.06526 ,-30.07631 
874 ,161.3523 ,2.10694 ,-3.05841 ,-30.00916 
875 ,161.5443 ,2.10888 ,-3.06184 ,-30.04274 
876 ,161.7364 ,2.11082 ,-3.09264 ,-30.34494 
877 ,161.9126 ,2.11260 ,-3.07895 ,-30.21063 
878 ,162.1046 ,2.11448 ,-3.07210 ,-30.14347 
879 ,162.2808 ,2.11627 ,-3.09264 ,-30.34494 
880 ,162.4566 ,2.11808 ,-3.09948 ,-30.41210 
881 ,162.6329 ,2.11983 ,-3.08921 ,-30.31136 
882 ,162.8248 ,2.12168 ,-3.09948 ,-30.41210 
883 ,163.0171 ,2.12366 ,-3.10975 ,-30.51283 
884 ,163.2255 ,2.12561 ,-3.09948 ,-30.41210 
885 ,163.4172 ,2.12767 ,-3.11659 ,-30.57999 
886 ,163.6252 ,2.12962 ,-3.10975 ,-30.51283 
887 ,163.8013 ,2.13144 ,-3.12001 ,-30.61357 
888 ,163.9773 ,2.13316 ,-3.12001 ,-30.61357 
889 ,164.1694 ,2.13507 ,-3.11659 ,-30.57999 
890 ,164.3454 ,2.13688 ,-3.12001 ,-30.61357 
891 ,164.5376 ,2.13876 ,-3.13028 ,-30.71430 
892 ,164.7294 ,2.14067 ,-3.12686 ,-30.68072 
893 ,164.9378 ,2.14265 ,-3.14397 ,-30.84862 
894 ,165.1296 ,2.14474 ,-3.14055 ,-30.81504 
895 ,165.3059 ,2.14651 ,-3.13370 ,-30.74788 
896 ,165.5140 ,2.14850 ,-3.15081 ,-30.91577 
897 ,165.7379 ,2.15061 ,-3.17819 ,-31.18440 
898 ,165.9139 ,2.15256 ,-3.17135 ,-31.11724 
899 ,166.1062 ,2.15450 ,-3.16108 ,-31.01651 
900 ,166.2983 ,2.15644 ,-3.17819 ,-31.18440 
901 ,166.4743 ,2.15820 ,-3.19530 ,-31.35229 
902 ,166.6663 ,2.16011 ,-3.18503 ,-31.25155 
903 ,166.8425 ,2.16180 ,-3.18846 ,-31.28513 
904 ,167.0187 ,2.16368 ,-3.18503 ,-31.25155 
905 ,167.1946 ,2.16539 ,-3.20214 ,-31.41945 
906 ,167.3867 ,2.16730 ,-3.19872 ,-31.38587 
907 ,167.5628 ,2.16913 ,-3.20899 ,-31.48660 
908 ,167.7390 ,2.17080 ,-3.20214 ,-31.41945 
909 ,167.9307 ,2.17282 ,-3.20557 ,-31.45302 
910 ,168.1071 ,2.17445 ,-3.20214 ,-31.41945 
911 ,168.2992 ,2.17639 ,-3.23294 ,-31.72165 
912 ,168.4913 ,2.17830 ,-3.22610 ,-31.65449 
913 ,168.6831 ,2.18029 ,-3.21583 ,-31.55376 
914 ,168.8591 ,2.18205 ,-3.22610 ,-31.65449 
915 ,169.0351 ,2.18377 ,-3.25348 ,-31.92312 
916 ,169.2116 ,2.18553 ,-3.23979 ,-31.78881 
917 ,169.4192 ,2.18756 ,-3.23979 ,-31.78881 
918 ,169.5957 ,2.18938 ,-3.24663 ,-31.85596 
919 ,169.8036 ,2.19141 ,-3.25006 ,-31.88954 
920 ,169.9796 ,2.19326 ,-3.23979 ,-31.78881 
921 ,170.1558 ,2.19502 ,-3.25006 ,-31.88954
