Repository: lloxxa/DOI-10.3389-fphy.2024.1412352

# Sucker analysis

This project studies the adhesion of arrays of millimeter-sized suction cups made from polydimethylsiloxane. Repository contains both data obtained in this project and code used to analyse said data.

## <a name="Introduction"></a> Introduction

Patterned surfaces are known to show superior adhesive properties compared to continuos surfaces. [1] Animals such as geckos use patterned surfaces to climb. Many aritficial bio-inspired patterned adhesive surfaces have been made. We make and study arrays of millimeter-sized suction cups, inspired by the surfaces found on cephalopods for applications in soft robotics. This research was carried out at the Laboratory of Physical Chemistry & Soft Matter at Wageningen University & Research and funded by 4TU.Federation through the program 'Soft Robotics' with Grant No. 4TU-UIT-335. This repository contains all data that was collected in this project as well as the code used to analyse it. This document contains detailed information about how the data was acquired.

## <a name="Fabrication"></a> Fabrication
We use a double-negative mold to make the samples. A positive mold is made by 3D-printing (1). We cast this mold with Dragon Skin &trade; (2) to obtain a soft, negative mold. This mold is coated with fluor polymers to allow for the release of the sample from the mold later (3). We then pour Ecoflex &trade; in the mold after which we degas the liquid Ecoflex &trade; for 15 minutes to ensure no bubbles are present in our sample(4). We cure the Ecoflex &trade; at room temperature for 24 hours before peeling it from the mold to obtain our final sample (5). This sample was connected to a glass microscope slide by plasma bonding. 
The figure below shows the geometry of the suction cups.

## <a name="Measurements"></a> Measurements

All measurements were performed using an Anton Paar MCR-501 rheometer. A glass plate accessory (P-PTD120/GL) was used as a countersurface to the suction cups. Samples were glued to a custom-made 3D-printed probe. A sample was placed on the countersurface with the cups facing down after which glue was placed on the sample (1). The probe was lowered so it is only in contact with the glue, after which the glue is cured by UV-light (2). This procedure aims to align the sample perfectly with the glass countersurface and is visualized below. 
One measurement cycle consists of four distinct phases, visualized below. The first phase is the approach (1 & 2) where the probe approaches the countersurface until a certain force is detected. The force by which we indent the sample to the countersurface is called the preload. The next phase is the relaxation phase, where the probe does not move for 20 seconds (3). AFter the relaxation, retraction starts. The probe pulls the sample away from the countersurface at a certain speed that we call the retraction speed (4 & 5). After the sample has detached completely from the countersurface, a short transition phase happens where the retraction ends and approach is initiated. Generally, we repeat this cycle multiple times for each experiment. For information about the preload, retraction speed and number of cycles that correspond to each dataset, see About the data(#About). 
It is important to note that each phase has its own CSV file in the raw data.

File: Raw data/Million/Indentation/ECOFLEX_P4_3B_50mN_loop/cup_213_app.csv
Data stamp = , 05-05-2022 11:21:31 493

Calibration Values: 
Slope = , 26.54  , g/V
Offset Voltage at no contact = , -0.501760 , V 

No , Time , Stage Position ,   Mass , Force 
   ,  (s) ,      (mm)      ,   (g)  , (mN)  

1 ,3.4903 ,3.29999 ,0.72308 ,7.09486 
2 ,6.8884 ,3.09993 ,0.72650 ,7.12844 
3 ,10.2193 ,2.89992 ,0.72992 ,7.16202 
4 ,13.5427 ,2.69989 ,0.70939 ,6.96055 
5 ,16.8869 ,2.49985 ,0.72308 ,7.09486 
6 ,20.2195 ,2.29982 ,0.73335 ,7.19560 
7 ,23.5694 ,2.09981 ,0.70597 ,6.92697 
8 ,26.8803 ,1.89978 ,0.72308 ,7.09486 
9 ,30.2066 ,1.69974 ,0.70597 ,6.92697 
10 ,33.5185 ,1.49974 ,0.91130 ,8.94167 
11 ,35.8374 ,1.39972 ,1.20903 ,11.86298 
12 ,37.5687 ,1.34970 ,1.27747 ,12.53455 
13 ,39.2951 ,1.29967 ,1.38356 ,13.57548 
14 ,41.0299 ,1.24965 ,1.46911 ,14.41493 
15 ,42.7658 ,1.19966 ,1.57178 ,15.42228 
16 ,44.4986 ,1.14966 ,1.72920 ,16.96689 
17 ,46.2289 ,1.09964 ,1.94137 ,19.04874 
18 ,47.9378 ,1.04962 ,2.22541 ,21.83574 
19 ,49.6689 ,0.99962 ,2.57789 ,25.29430 
20 ,51.4033 ,0.94963 ,2.91327 ,28.58498 
21 ,53.1500 ,0.89960 ,3.28286 ,32.21143 
22 ,54.8902 ,0.84958 ,3.64561 ,35.77073 
23 ,56.6198 ,0.79956 ,4.05285 ,39.76655 
24 ,58.3812 ,0.74953 ,4.44640 ,43.62806 
25 ,60.1165 ,0.69951 ,4.82284 ,47.32167 
26 ,61.8497 ,0.64949 ,5.26772 ,51.68685 

Plateau measurements: 

No , Time , Stage Position ,   Mass , Force 
   ,  (s) ,      (mm)      ,   (g)  , (mN)  

1 ,0.02 ,0.6495 ,5.278 ,51.8 
2 ,0.42 ,0.6495 ,5.247 ,51.5 
3 ,0.81 ,0.6495 ,5.264 ,51.7 
4 ,1.18 ,0.6495 ,5.271 ,51.7 
5 ,1.57 ,0.6495 ,5.247 ,51.5 
6 ,1.96 ,0.6495 ,5.261 ,51.6 
7 ,2.35 ,0.6495 ,5.264 ,51.7 
8 ,2.72 ,0.6495 ,5.261 ,51.6 
9 ,3.09 ,0.6495 ,5.244 ,51.5 
10 ,3.48 ,0.6495 ,5.230 ,51.3 
11 ,3.84 ,0.6495 ,5.230 ,51.3 
12 ,4.21 ,0.6495 ,5.227 ,51.3 
13 ,4.57 ,0.6495 ,5.240 ,51.4 
14 ,4.94 ,0.6495 ,5.244 ,51.5 
15 ,5.32 ,0.6495 ,5.240 ,51.4 
16 ,5.70 ,0.6495 ,5.237 ,51.4 
17 ,6.07 ,0.6495 ,5.216 ,51.2 
18 ,6.45 ,0.6495 ,5.233 ,51.4 
19 ,6.81 ,0.6495 ,5.227 ,51.3 
20 ,7.18 ,0.6495 ,5.223 ,51.3 
21 ,7.62 ,0.6495 ,5.240 ,51.4 
22 ,8.01 ,0.6495 ,5.223 ,51.3 
23 ,8.38 ,0.6495 ,5.237 ,51.4 
24 ,8.76 ,0.6495 ,5.233 ,51.4 
25 ,9.11 ,0.6495 ,5.233 ,51.4 
26 ,9.49 ,0.6495 ,5.216 ,51.2 
27 ,9.88 ,0.6495 ,5.210 ,51.1 
28 ,10.27 ,0.6495 ,5.216 ,51.2 
29 ,10.65 ,0.6495 ,5.227 ,51.3 
30 ,11.04 ,0.6495 ,5.220 ,51.2 
31 ,11.40 ,0.6495 ,5.213 ,51.1 
32 ,11.80 ,0.6495 ,5.233 ,51.4 
33 ,12.18 ,0.6495 ,5.237 ,51.4 
34 ,12.55 ,0.6495 ,5.227 ,51.3 
35 ,12.92 ,0.6495 ,5.227 ,51.3 
36 ,13.32 ,0.6495 ,5.223 ,51.3 
37 ,13.69 ,0.6495 ,5.213 ,51.1 
38 ,14.05 ,0.6495 ,5.216 ,51.2 
39 ,14.41 ,0.6495 ,5.216 ,51.2 
40 ,14.81 ,0.6495 ,5.213 ,51.1 
41 ,15.18 ,0.6495 ,5.210 ,51.1 
42 ,15.56 ,0.6495 ,5.230 ,51.3 
43 ,15.93 ,0.6495 ,5.203 ,51.0 
44 ,16.32 ,0.6495 ,5.210 ,51.1 
45 ,16.69 ,0.6495 ,5.213 ,51.1 
46 ,17.05 ,0.6495 ,5.216 ,51.2 
47 ,17.42 ,0.6495 ,5.210 ,51.1 
48 ,17.81 ,0.6495 ,5.216 ,51.2 
49 ,18.18 ,0.6495 ,5.203 ,51.0 
50 ,18.54 ,0.6495 ,5.220 ,51.2 
51 ,18.94 ,0.6495 ,5.203 ,51.0 
52 ,19.33 ,0.6495 ,5.220 ,51.2 
53 ,19.70 ,0.6495 ,5.189 ,50.9 
54 ,20.09 ,0.6495 ,5.210 ,51.1 
55 ,20.46 ,0.6495 ,5.203 ,51.0 
56 ,20.86 ,0.6495 ,5.213 ,51.1 
57 ,21.22 ,0.6495 ,5.213 ,51.1 
58 ,21.62 ,0.6495 ,5.220 ,51.2 
59 ,22.00 ,0.6495 ,5.196 ,51.0 
60 ,22.37 ,0.6495 ,5.196 ,51.0 
61 ,22.76 ,0.6495 ,5.199 ,51.0 
62 ,23.13 ,0.6495 ,5.206 ,51.1 
63 ,23.51 ,0.6495 ,5.189 ,50.9 
64 ,23.89 ,0.6495 ,5.216 ,51.2 
65 ,24.26 ,0.6495 ,5.223 ,51.3 
66 ,24.64 ,0.6495 ,5.206 ,51.1 
67 ,25.02 ,0.6495 ,5.220 ,51.2 
68 ,25.39 ,0.6495 ,5.203 ,51.0 
69 ,25.76 ,0.6495 ,5.206 ,51.1 
70 ,26.14 ,0.6495 ,5.203 ,51.0 
71 ,26.51 ,0.6495 ,5.196 ,51.0 
72 ,26.86 ,0.6495 ,5.210 ,51.1 
73 ,27.22 ,0.6495 ,5.192 ,50.9 
74 ,27.60 ,0.6495 ,5.196 ,51.0 
75 ,27.99 ,0.6495 ,5.199 ,51.0 
76 ,28.37 ,0.6495 ,5.189 ,50.9 
77 ,28.75 ,0.6495 ,5.192 ,50.9 
78 ,29.12 ,0.6495 ,5.206 ,51.1 
79 ,29.50 ,0.6495 ,5.199 ,51.0 
80 ,29.87 ,0.6495 ,5.203 ,51.0 
81 ,30.24 ,0.6495 ,5.206 ,51.1 
82 ,30.62 ,0.6495 ,5.189 ,50.9 
83 ,31.00 ,0.6495 ,5.199 ,51.0 
84 ,31.39 ,0.6495 ,5.206 ,51.1 
85 ,31.76 ,0.6495 ,5.192 ,50.9 
86 ,32.16 ,0.6495 ,5.196 ,51.0 
87 ,32.54 ,0.6495 ,5.199 ,51.0 
88 ,32.91 ,0.6495 ,5.199 ,51.0 
89 ,33.28 ,0.6495 ,5.206 ,51.1 
90 ,33.68 ,0.6495 ,5.186 ,50.9 
91 ,34.09 ,0.6495 ,5.206 ,51.1 
92 ,34.46 ,0.6495 ,5.199 ,51.0 
93 ,34.85 ,0.6495 ,5.206 ,51.1 
94 ,35.22 ,0.6495 ,5.199 ,51.0 
95 ,35.61 ,0.6495 ,5.192 ,50.9 
96 ,36.00 ,0.6495 ,5.203 ,51.0 
97 ,36.39 ,0.6495 ,5.196 ,51.0 
98 ,36.75 ,0.6495 ,5.189 ,50.9 
99 ,37.13 ,0.6495 ,5.189 ,50.9 
100 ,37.50 ,0.6495 ,5.189 ,50.9

File: Raw data/Million/Indentation/ECOFLEX_P4_3B_50mN_loop/cup_30_app.csv
Data stamp = , 04-05-2022 15:06:30 496

Calibration Values: 
Slope = , 26.54  , g/V
Offset Voltage at no contact = , -0.501760 , V 

No , Time , Stage Position ,   Mass , Force 
   ,  (s) ,      (mm)      ,   (g)  , (mN)  

1 ,3.4673 ,3.29999 ,0.74704 ,7.32991 
2 ,6.7890 ,3.09996 ,0.74361 ,7.29633 
3 ,10.1220 ,2.89992 ,0.72992 ,7.16202 
4 ,13.4499 ,2.69989 ,0.75730 ,7.43065 
5 ,16.7811 ,2.49985 ,0.73677 ,7.22918 
6 ,20.1103 ,2.29982 ,0.75730 ,7.43065 
7 ,23.4395 ,2.09978 ,0.73335 ,7.19560 
8 ,26.7694 ,1.89975 ,0.74704 ,7.32991 
9 ,30.0760 ,1.69971 ,0.74019 ,7.26276 
10 ,33.3857 ,1.49968 ,0.97290 ,9.54608 
11 ,35.7194 ,1.39966 ,1.32196 ,12.97107 
12 ,37.4601 ,1.34964 ,1.46569 ,14.38136 
13 ,39.2103 ,1.29962 ,1.56836 ,15.38871 
14 ,40.9243 ,1.24959 ,1.61969 ,15.89238 
15 ,42.6599 ,1.19960 ,1.70866 ,16.76542 
16 ,44.4085 ,1.14957 ,1.84555 ,18.10855 
17 ,46.1502 ,1.09955 ,2.05773 ,20.19040 
18 ,47.8910 ,1.04953 ,2.33492 ,22.91024 
19 ,49.6186 ,0.99950 ,2.67714 ,26.26807 
20 ,51.3494 ,0.94945 ,3.03647 ,29.79380 
21 ,53.0948 ,0.89946 ,3.41633 ,33.52099 
22 ,54.8273 ,0.84943 ,3.77223 ,37.01313 
23 ,56.5592 ,0.79941 ,4.17947 ,41.00895 
24 ,58.3159 ,0.74939 ,4.54222 ,44.56825 
25 ,60.0782 ,0.69936 ,4.98026 ,48.86627 
26 ,61.8154 ,0.64934 ,5.44567 ,53.43292 

Plateau measurements: 

No , Time , Stage Position ,   Mass , Force 
   ,  (s) ,      (mm)      ,   (g)  , (mN)  

1 ,0.02 ,0.6493 ,5.422 ,53.2 
2 ,0.44 ,0.6494 ,5.422 ,53.2 
3 ,0.82 ,0.6494 ,5.415 ,53.1 
4 ,1.18 ,0.6494 ,5.429 ,53.3 
5 ,1.55 ,0.6494 ,5.415 ,53.1 
6 ,1.95 ,0.6494 ,5.408 ,53.1 
7 ,2.31 ,0.6494 ,5.411 ,53.1 
8 ,2.69 ,0.6494 ,5.398 ,53.0 
9 ,3.07 ,0.6494 ,5.391 ,52.9 
10 ,3.43 ,0.6494 ,5.398 ,53.0 
11 ,3.80 ,0.6494 ,5.391 ,52.9 
12 ,4.17 ,0.6494 ,5.411 ,53.1 
13 ,4.54 ,0.6494 ,5.398 ,53.0 
14 ,4.91 ,0.6494 ,5.384 ,52.8 
15 ,5.30 ,0.6494 ,5.391 ,52.9 
16 ,5.66 ,0.6494 ,5.384 ,52.8 
17 ,6.03 ,0.6494 ,5.381 ,52.8 
18 ,6.42 ,0.6494 ,5.391 ,52.9 
19 ,6.80 ,0.6494 ,5.394 ,52.9 
20 ,7.17 ,0.6494 ,5.367 ,52.7 
21 ,7.54 ,0.6494 ,5.384 ,52.8 
22 ,7.92 ,0.6494 ,5.391 ,52.9 
23 ,8.29 ,0.6494 ,5.374 ,52.7 
24 ,8.66 ,0.6494 ,5.387 ,52.9 
25 ,9.02 ,0.6494 ,5.384 ,52.8 
26 ,9.41 ,0.6494 ,5.370 ,52.7 
27 ,9.80 ,0.6494 ,5.377 ,52.8 
28 ,10.18 ,0.6494 ,5.398 ,53.0 
29 ,10.58 ,0.6494 ,5.374 ,52.7 
30 ,10.97 ,0.6494 ,5.367 ,52.7 
31 ,11.34 ,0.6494 ,5.370 ,52.7 
32 ,11.74 ,0.6494 ,5.360 ,52.6 
33 ,12.12 ,0.6494 ,5.364 ,52.6 
34 ,12.50 ,0.6494 ,5.381 ,52.8 
35 ,12.89 ,0.6494 ,5.374 ,52.7 
36 ,13.29 ,0.6494 ,5.384 ,52.8 
37 ,13.66 ,0.6494 ,5.364 ,52.6 
38 ,14.04 ,0.6494 ,5.357 ,52.6 
39 ,14.42 ,0.6494 ,5.370 ,52.7 
40 ,14.81 ,0.6494 ,5.364 ,52.6 
41 ,15.17 ,0.6494 ,5.364 ,52.6 
42 ,15.56 ,0.6494 ,5.374 ,52.7 
43 ,15.92 ,0.6494 ,5.367 ,52.7 
44 ,16.29 ,0.6494 ,5.357 ,52.6 
45 ,16.68 ,0.6494 ,5.370 ,52.7 
46 ,17.06 ,0.6494 ,5.367 ,52.7 
47 ,17.45 ,0.6494 ,5.370 ,52.7 
48 ,17.82 ,0.6494 ,5.357 ,52.6 
49 ,18.20 ,0.6494 ,5.367 ,52.7 
50 ,18.57 ,0.6494 ,5.370 ,52.7 
51 ,18.95 ,0.6494 ,5.377 ,52.8 
52 ,19.33 ,0.6494 ,5.367 ,52.7 
53 ,19.72 ,0.6494 ,5.364 ,52.6 
54 ,20.10 ,0.6494 ,5.364 ,52.6 
55 ,20.47 ,0.6494 ,5.360 ,52.6 
56 ,20.85 ,0.6494 ,5.357 ,52.6 
57 ,21.26 ,0.6494 ,5.350 ,52.5 
58 ,21.63 ,0.6494 ,5.381 ,52.8 
59 ,22.01 ,0.6494 ,5.357 ,52.6 
60 ,22.39 ,0.6494 ,5.350 ,52.5 
61 ,22.76 ,0.6494 ,5.367 ,52.7 
62 ,23.13 ,0.6494 ,5.360 ,52.6 
63 ,23.51 ,0.6494 ,5.350 ,52.5 
64 ,23.89 ,0.6494 ,5.367 ,52.7 
65 ,24.25 ,0.6494 ,5.353 ,52.5 
66 ,24.62 ,0.6494 ,5.350 ,52.5 
67 ,25.00 ,0.6494 ,5.350 ,52.5 
68 ,25.39 ,0.6494 ,5.350 ,52.5 
69 ,25.75 ,0.6494 ,5.353 ,52.5 
70 ,26.13 ,0.6494 ,5.346 ,52.5 
71 ,26.49 ,0.6494 ,5.346 ,52.5 
72 ,26.89 ,0.6494 ,5.346 ,52.5 
73 ,27.28 ,0.6494 ,5.350 ,52.5 
74 ,27.67 ,0.6494 ,5.343 ,52.4 
75 ,28.04 ,0.6494 ,5.360 ,52.6 
76 ,28.41 ,0.6494 ,5.336 ,52.4 
77 ,28.78 ,0.6494 ,5.364 ,52.6 
78 ,29.17 ,0.6494 ,5.370 ,52.7 
79 ,29.56 ,0.6494 ,5.357 ,52.6 
80 ,29.94 ,0.6494 ,5.346 ,52.5 
81 ,30.34 ,0.6494 ,5.346 ,52.5 
82 ,30.73 ,0.6494 ,5.343 ,52.4 
83 ,31.11 ,0.6494 ,5.346 ,52.5 
84 ,31.48 ,0.6494 ,5.346 ,52.5 
85 ,31.87 ,0.6494 ,5.350 ,52.5 
86 ,32.25 ,0.6494 ,5.357 ,52.6 
87 ,32.63 ,0.6494 ,5.357 ,52.6 
88 ,33.00 ,0.6494 ,5.340 ,52.4 
89 ,33.39 ,0.6494 ,5.336 ,52.4 
90 ,33.76 ,0.6494 ,5.353 ,52.5 
91 ,34.12 ,0.6494 ,5.357 ,52.6 
92 ,34.51 ,0.6494 ,5.343 ,52.4 
93 ,34.87 ,0.6494 ,5.343 ,52.4 
94 ,35.26 ,0.6494 ,5.353 ,52.5 
95 ,35.64 ,0.6494 ,5.350 ,52.5 
96 ,36.03 ,0.6494 ,5.333 ,52.3 
97 ,36.38 ,0.6494 ,5.353 ,52.5 
98 ,36.75 ,0.6494 ,5.333 ,52.3 
99 ,37.11 ,0.6494 ,5.340 ,52.4 
100 ,37.50 ,0.6494 ,5.353 ,52.5
