Repository: lloxxa/DOI-10.3389-fphy.2024.1412352

# Sucker analysis

This project studies the adhesion of arrays of millimeter-sized suction cups made from polydimethylsiloxane. Repository contains both data obtained in this project and code used to analyse said data.

## <a name="Introduction"></a> Introduction

Patterned surfaces are known to show superior adhesive properties compared to continuos surfaces. [1] Animals such as geckos use patterned surfaces to climb. Many aritficial bio-inspired patterned adhesive surfaces have been made. We make and study arrays of millimeter-sized suction cups, inspired by the surfaces found on cephalopods for applications in soft robotics. This research was carried out at the Laboratory of Physical Chemistry & Soft Matter at Wageningen University & Research and funded by 4TU.Federation through the program 'Soft Robotics' with Grant No. 4TU-UIT-335. This repository contains all data that was collected in this project as well as the code used to analyse it. This document contains detailed information about how the data was acquired.

## <a name="Fabrication"></a> Fabrication
We use a double-negative mold to make the samples. A positive mold is made by 3D-printing (1). We cast this mold with Dragon Skin &trade; (2) to obtain a soft, negative mold. This mold is coated with fluor polymers to allow for the release of the sample from the mold later (3). We then pour Ecoflex &trade; in the mold after which we degas the liquid Ecoflex &trade; for 15 minutes to ensure no bubbles are present in our sample(4). We cure the Ecoflex &trade; at room temperature for 24 hours before peeling it from the mold to obtain our final sample (5). This sample was connected to a glass microscope slide by plasma bonding. 
The figure below shows the geometry of the suction cups.

## <a name="Measurements"></a> Measurements

All measurements were performed using an Anton Paar MCR-501 rheometer. A glass plate accessory (P-PTD120/GL) was used as a countersurface to the suction cups. Samples were glued to a custom-made 3D-printed probe. A sample was placed on the countersurface with the cups facing down after which glue was placed on the sample (1). The probe was lowered so it is only in contact with the glue, after which the glue is cured by UV-light (2). This procedure aims to align the sample perfectly with the glass countersurface and is visualized below. 
One measurement cycle consists of four distinct phases, visualized below. The first phase is the approach (1 & 2) where the probe approaches the countersurface until a certain force is detected. The force by which we indent the sample to the countersurface is called the preload. The next phase is the relaxation phase, where the probe does not move for 20 seconds (3). AFter the relaxation, retraction starts. The probe pulls the sample away from the countersurface at a certain speed that we call the retraction speed (4 & 5). After the sample has detached completely from the countersurface, a short transition phase happens where the retraction ends and approach is initiated. Generally, we repeat this cycle multiple times for each experiment. For information about the preload, retraction speed and number of cycles that correspond to each dataset, see About the data(#About). 
It is important to note that each phase has its own CSV file in the raw data.

File: Raw data/Million/Indentation/ECOFLEX_P4_3D_50mN_loop/ECOFLEX_P4_3C_50mN_loop/cup_101_app.csv
Data stamp = , 01-04-2022 23:47:27 161

Calibration Values: 
Slope = , 26.54  , g/V
Offset Voltage at no contact = , -0.501760 , V 

No , Time , Stage Position ,   Mass , Force 
   ,  (s) ,      (mm)      ,   (g)  , (mN)  

1 ,3.4625 ,3.29996 ,0.51433 ,5.04659 
2 ,6.7612 ,3.09993 ,0.50748 ,4.97943 
3 ,10.0626 ,2.89989 ,0.51091 ,5.01301 
4 ,13.3441 ,2.69986 ,0.50064 ,4.91228 
5 ,16.6556 ,2.49983 ,0.51775 ,5.08017 
6 ,19.9292 ,2.29979 ,0.51091 ,5.01301 
7 ,23.2378 ,2.09973 ,0.52117 ,5.11375 
8 ,26.5261 ,1.89972 ,0.52802 ,5.18090 
9 ,29.8539 ,1.69969 ,0.51091 ,5.01301 
10 ,33.1557 ,1.49965 ,0.60330 ,5.91962 
11 ,36.4507 ,1.29962 ,1.42462 ,13.97842 
12 ,38.7655 ,1.19960 ,1.69498 ,16.63110 
13 ,40.4957 ,1.14957 ,1.77369 ,17.40340 
14 ,42.1806 ,1.09955 ,1.92768 ,18.91443 
15 ,43.8857 ,1.04953 ,2.20488 ,21.63427 
16 ,45.5827 ,0.99953 ,2.40336 ,23.58181 
17 ,47.2715 ,0.94954 ,2.79349 ,27.40974 
18 ,48.9869 ,0.89952 ,3.19731 ,31.37198 
19 ,50.6930 ,0.84949 ,3.52926 ,34.62907 
20 ,52.3777 ,0.79947 ,3.90227 ,38.28911 
21 ,54.0862 ,0.74945 ,4.34031 ,42.58713 
22 ,55.7878 ,0.69942 ,4.65857 ,45.70991 
23 ,57.4863 ,0.64940 ,5.13425 ,50.37729 

Plateau measurements: 

No , Time , Stage Position ,   Mass , Force 
   ,  (s) ,      (mm)      ,   (g)  , (mN)  

1 ,0.01 ,0.6494 ,5.138 ,50.4 
2 ,0.36 ,0.6494 ,5.110 ,50.1 
3 ,0.74 ,0.6494 ,5.114 ,50.2 
4 ,1.09 ,0.6494 ,5.114 ,50.2 
5 ,1.49 ,0.6494 ,5.103 ,50.1 
6 ,1.85 ,0.6494 ,5.107 ,50.1 
7 ,2.22 ,0.6494 ,5.097 ,50.0 
8 ,2.60 ,0.6494 ,5.093 ,50.0 
9 ,2.97 ,0.6494 ,5.107 ,50.1 
10 ,3.33 ,0.6494 ,5.093 ,50.0 
11 ,3.68 ,0.6494 ,5.114 ,50.2 
12 ,4.04 ,0.6494 ,5.079 ,49.8 
13 ,4.41 ,0.6494 ,5.097 ,50.0 
14 ,4.76 ,0.6494 ,5.097 ,50.0 
15 ,5.13 ,0.6494 ,5.076 ,49.8 
16 ,5.49 ,0.6494 ,5.090 ,49.9 
17 ,5.86 ,0.6494 ,5.073 ,49.8 
18 ,6.23 ,0.6494 ,5.093 ,50.0 
19 ,6.62 ,0.6494 ,5.079 ,49.8 
20 ,6.96 ,0.6494 ,5.083 ,49.9 
21 ,7.33 ,0.6494 ,5.073 ,49.8 
22 ,7.69 ,0.6494 ,5.083 ,49.9 
23 ,8.05 ,0.6494 ,5.076 ,49.8 
24 ,8.41 ,0.6494 ,5.093 ,50.0 
25 ,8.75 ,0.6494 ,5.069 ,49.7 
26 ,9.13 ,0.6494 ,5.069 ,49.7 
27 ,9.49 ,0.6494 ,5.059 ,49.6 
28 ,9.85 ,0.6494 ,5.059 ,49.6 
29 ,10.21 ,0.6494 ,5.076 ,49.8 
30 ,10.57 ,0.6494 ,5.083 ,49.9 
31 ,10.94 ,0.6494 ,5.066 ,49.7 
32 ,11.29 ,0.6494 ,5.079 ,49.8 
33 ,11.65 ,0.6494 ,5.059 ,49.6 
34 ,12.01 ,0.6494 ,5.076 ,49.8 
35 ,12.38 ,0.6494 ,5.073 ,49.8 
36 ,12.73 ,0.6494 ,5.076 ,49.8 
37 ,13.10 ,0.6494 ,5.066 ,49.7 
38 ,13.47 ,0.6494 ,5.079 ,49.8 
39 ,13.82 ,0.6494 ,5.083 ,49.9 
40 ,14.21 ,0.6494 ,5.066 ,49.7 
41 ,14.59 ,0.6494 ,5.073 ,49.8 
42 ,14.94 ,0.6494 ,5.062 ,49.7 
43 ,15.30 ,0.6494 ,5.076 ,49.8 
44 ,15.66 ,0.6494 ,5.062 ,49.7 
45 ,16.03 ,0.6494 ,5.062 ,49.7 
46 ,16.39 ,0.6494 ,5.069 ,49.7 
47 ,16.76 ,0.6494 ,5.052 ,49.6 
48 ,17.13 ,0.6494 ,5.076 ,49.8 
49 ,17.49 ,0.6494 ,5.069 ,49.7 
50 ,17.84 ,0.6494 ,5.059 ,49.6 
51 ,18.19 ,0.6494 ,5.076 ,49.8 
52 ,18.53 ,0.6494 ,5.056 ,49.6 
53 ,18.88 ,0.6494 ,5.045 ,49.5 
54 ,19.23 ,0.6494 ,5.062 ,49.7 
55 ,19.57 ,0.6494 ,5.056 ,49.6 
56 ,19.95 ,0.6494 ,5.066 ,49.7 
57 ,20.31 ,0.6494 ,5.059 ,49.6 
58 ,20.68 ,0.6494 ,5.052 ,49.6 
59 ,21.06 ,0.6494 ,5.056 ,49.6 
60 ,21.42 ,0.6494 ,5.049 ,49.5 
61 ,21.77 ,0.6494 ,5.062 ,49.7 
62 ,22.13 ,0.6494 ,5.052 ,49.6 
63 ,22.48 ,0.6494 ,5.045 ,49.5 
64 ,22.82 ,0.6494 ,5.049 ,49.5 
65 ,23.21 ,0.6494 ,5.052 ,49.6 
66 ,23.57 ,0.6494 ,5.035 ,49.4 
67 ,23.92 ,0.6494 ,5.059 ,49.6 
68 ,24.29 ,0.6494 ,5.059 ,49.6 
69 ,24.64 ,0.6494 ,5.056 ,49.6 
70 ,24.99 ,0.6494 ,5.052 ,49.6 
71 ,25.36 ,0.6494 ,5.045 ,49.5 
72 ,25.73 ,0.6494 ,5.066 ,49.7 
73 ,26.10 ,0.6494 ,5.062 ,49.7 
74 ,26.46 ,0.6494 ,5.049 ,49.5 
75 ,26.85 ,0.6494 ,5.069 ,49.7 
76 ,27.23 ,0.6494 ,5.059 ,49.6 
77 ,27.60 ,0.6494 ,5.049 ,49.5 
78 ,27.96 ,0.6494 ,5.049 ,49.5 
79 ,28.31 ,0.6494 ,5.038 ,49.4 
80 ,28.66 ,0.6494 ,5.049 ,49.5 
81 ,29.02 ,0.6494 ,5.045 ,49.5 
82 ,29.39 ,0.6494 ,5.056 ,49.6 
83 ,29.75 ,0.6494 ,5.045 ,49.5 
84 ,30.11 ,0.6494 ,5.045 ,49.5 
85 ,30.49 ,0.6494 ,5.049 ,49.5 
86 ,30.86 ,0.6494 ,5.049 ,49.5 
87 ,31.21 ,0.6494 ,5.042 ,49.5 
88 ,31.57 ,0.6494 ,5.059 ,49.6 
89 ,31.94 ,0.6494 ,5.049 ,49.5 
90 ,32.29 ,0.6494 ,5.025 ,49.3 
91 ,32.66 ,0.6494 ,5.038 ,49.4 
92 ,33.02 ,0.6494 ,5.059 ,49.6 
93 ,33.37 ,0.6494 ,5.045 ,49.5 
94 ,33.74 ,0.6494 ,5.049 ,49.5 
95 ,34.12 ,0.6494 ,5.049 ,49.5 
96 ,34.49 ,0.6494 ,5.045 ,49.5 
97 ,34.86 ,0.6494 ,5.042 ,49.5 
98 ,35.22 ,0.6494 ,5.045 ,49.5 
99 ,35.56 ,0.6494 ,5.042 ,49.5 
100 ,35.91 ,0.6494 ,5.056 ,49.6

File: Raw data/Million/Indentation/ECOFLEX_P4_3D_50mN_loop/ECOFLEX_P4_3C_50mN_loop/cup_310_app.csv
Data stamp = , 02-04-2022 22:39:51 995

Calibration Values: 
Slope = , 26.54  , g/V
Offset Voltage at no contact = , -0.501760 , V 

No , Time , Stage Position ,   Mass , Force 
   ,  (s) ,      (mm)      ,   (g)  , (mN)  

1 ,3.4322 ,3.29996 ,0.49380 ,4.84512 
2 ,6.7251 ,3.09993 ,0.50748 ,4.97943 
3 ,10.0091 ,2.89989 ,0.50406 ,4.94585 
4 ,13.2995 ,2.69986 ,0.50064 ,4.91228 
5 ,16.5857 ,2.49983 ,0.48011 ,4.71081 
6 ,19.8872 ,2.29979 ,0.48353 ,4.74438 
7 ,23.1952 ,2.09976 ,0.50406 ,4.94585 
8 ,26.4989 ,1.89972 ,0.49037 ,4.81154 
9 ,29.7774 ,1.69969 ,0.48353 ,4.74438 
10 ,33.0668 ,1.49968 ,0.59988 ,5.88605 
11 ,35.3711 ,1.39966 ,1.04134 ,10.21765 
12 ,37.0593 ,1.34967 ,1.25009 ,12.26592 
13 ,38.7877 ,1.29964 ,1.45885 ,14.31420 
14 ,40.5089 ,1.24962 ,1.58547 ,15.55660 
15 ,42.2033 ,1.19963 ,1.70524 ,16.73184 
16 ,43.9003 ,1.14960 ,1.82502 ,17.90708 
17 ,45.6102 ,1.09958 ,1.96875 ,19.31737 
18 ,47.3196 ,1.04956 ,2.20146 ,21.60069 
19 ,49.0420 ,0.99953 ,2.52656 ,24.79063 
20 ,50.7283 ,0.94951 ,2.86536 ,28.11488 
21 ,52.4307 ,0.89949 ,3.07411 ,30.16316 
22 ,54.1379 ,0.84943 ,3.49161 ,34.25971 
23 ,55.8607 ,0.79944 ,3.83725 ,37.65112 
24 ,57.5511 ,0.74942 ,4.27187 ,41.91556 
25 ,59.2619 ,0.69939 ,4.72702 ,46.38148 
26 ,60.9635 ,0.64937 ,5.10003 ,50.04151 

Plateau measurements: 

No , Time , Stage Position ,   Mass , Force 
   ,  (s) ,      (mm)      ,   (g)  , (mN)  

1 ,0.01 ,0.6494 ,5.076 ,49.8 
2 ,0.36 ,0.6494 ,5.052 ,49.6 
3 ,0.72 ,0.6494 ,5.042 ,49.5 
4 ,1.11 ,0.6494 ,5.042 ,49.5 
5 ,1.46 ,0.6494 ,5.028 ,49.3 
6 ,1.83 ,0.6494 ,5.028 ,49.3 
7 ,2.18 ,0.6494 ,5.035 ,49.4 
8 ,2.54 ,0.6494 ,5.018 ,49.2 
9 ,2.92 ,0.6494 ,5.011 ,49.2 
10 ,3.27 ,0.6494 ,5.021 ,49.3 
11 ,3.63 ,0.6494 ,5.011 ,49.2 
12 ,4.00 ,0.6494 ,5.004 ,49.1 
13 ,4.38 ,0.6494 ,5.014 ,49.2 
14 ,4.75 ,0.6494 ,5.001 ,49.1 
15 ,5.12 ,0.6494 ,5.021 ,49.3 
16 ,5.47 ,0.6494 ,4.987 ,48.9 
17 ,5.82 ,0.6494 ,4.997 ,49.0 
18 ,6.19 ,0.6494 ,4.997 ,49.0 
19 ,6.57 ,0.6494 ,4.991 ,49.0 
20 ,6.93 ,0.6494 ,5.001 ,49.1 
21 ,7.27 ,0.6494 ,4.997 ,49.0 
22 ,7.63 ,0.6494 ,5.008 ,49.1 
23 ,8.00 ,0.6494 ,4.984 ,48.9 
24 ,8.38 ,0.6494 ,4.987 ,48.9 
25 ,8.74 ,0.6494 ,5.008 ,49.1 
26 ,9.13 ,0.6494 ,4.984 ,48.9 
27 ,9.52 ,0.6494 ,4.991 ,49.0 
28 ,9.86 ,0.6494 ,4.977 ,48.8 
29 ,10.24 ,0.6494 ,4.980 ,48.9 
30 ,10.61 ,0.6494 ,4.987 ,48.9 
31 ,10.96 ,0.6494 ,4.977 ,48.8 
32 ,11.32 ,0.6494 ,4.967 ,48.7 
33 ,11.67 ,0.6494 ,4.984 ,48.9 
34 ,12.04 ,0.6494 ,4.984 ,48.9 
35 ,12.39 ,0.6494 ,4.980 ,48.9 
36 ,12.75 ,0.6494 ,4.984 ,48.9 
37 ,13.13 ,0.6494 ,4.977 ,48.8 
38 ,13.48 ,0.6494 ,4.991 ,49.0 
39 ,13.83 ,0.6494 ,4.977 ,48.8 
40 ,14.20 ,0.6494 ,4.991 ,49.0 
41 ,14.59 ,0.6494 ,4.973 ,48.8 
42 ,14.95 ,0.6494 ,4.994 ,49.0 
43 ,15.32 ,0.6494 ,4.980 ,48.9 
44 ,15.68 ,0.6494 ,4.963 ,48.7 
45 ,16.04 ,0.6494 ,4.980 ,48.9 
46 ,16.40 ,0.6494 ,4.980 ,48.9 
47 ,16.75 ,0.6494 ,4.970 ,48.8 
48 ,17.12 ,0.6494 ,4.967 ,48.7 
49 ,17.49 ,0.6494 ,4.973 ,48.8 
50 ,17.84 ,0.6494 ,4.991 ,49.0 
51 ,18.20 ,0.6494 ,4.984 ,48.9 
52 ,18.57 ,0.6494 ,4.956 ,48.6 
53 ,18.93 ,0.6494 ,4.973 ,48.8 
54 ,19.29 ,0.6494 ,4.956 ,48.6 
55 ,19.64 ,0.6494 ,4.960 ,48.7 
56 ,19.99 ,0.6494 ,4.970 ,48.8 
57 ,20.36 ,0.6494 ,4.977 ,48.8 
58 ,20.72 ,0.6494 ,4.960 ,48.7 
59 ,21.09 ,0.6494 ,4.963 ,48.7 
60 ,21.44 ,0.6494 ,4.970 ,48.8 
61 ,21.79 ,0.6494 ,4.953 ,48.6 
62 ,22.14 ,0.6494 ,4.977 ,48.8 
63 ,22.50 ,0.6494 ,4.963 ,48.7 
64 ,22.88 ,0.6494 ,4.960 ,48.7 
65 ,23.22 ,0.6494 ,4.956 ,48.6 
66 ,23.58 ,0.6494 ,4.970 ,48.8 
67 ,23.93 ,0.6494 ,4.949 ,48.6 
68 ,24.31 ,0.6494 ,4.970 ,48.8 
69 ,24.68 ,0.6494 ,4.953 ,48.6 
70 ,25.04 ,0.6494 ,4.970 ,48.8 
71 ,25.41 ,0.6494 ,4.963 ,48.7 
72 ,25.77 ,0.6494 ,4.943 ,48.5 
73 ,26.14 ,0.6494 ,4.970 ,48.8 
74 ,26.50 ,0.6494 ,4.949 ,48.6 
75 ,26.86 ,0.6494 ,4.963 ,48.7 
76 ,27.22 ,0.6494 ,4.970 ,48.8 
77 ,27.62 ,0.6494 ,4.953 ,48.6 
78 ,27.97 ,0.6494 ,4.960 ,48.7 
79 ,28.34 ,0.6494 ,4.956 ,48.6 
80 ,28.69 ,0.6494 ,4.963 ,48.7 
81 ,29.05 ,0.6494 ,4.949 ,48.6 
82 ,29.40 ,0.6494 ,4.956 ,48.6 
83 ,29.77 ,0.6494 ,4.953 ,48.6 
84 ,30.10 ,0.6494 ,4.960 ,48.7 
85 ,30.48 ,0.6494 ,4.960 ,48.7 
86 ,30.84 ,0.6494 ,4.949 ,48.6 
87 ,31.19 ,0.6494 ,4.956 ,48.6 
88 ,31.55 ,0.6494 ,4.943 ,48.5 
89 ,31.90 ,0.6494 ,4.960 ,48.7 
90 ,32.26 ,0.6494 ,4.949 ,48.6 
91 ,32.63 ,0.6494 ,4.967 ,48.7 
92 ,32.99 ,0.6494 ,4.956 ,48.6 
93 ,33.36 ,0.6494 ,4.949 ,48.6 
94 ,33.73 ,0.6494 ,4.963 ,48.7 
95 ,34.10 ,0.6494 ,4.936 ,48.4 
96 ,34.45 ,0.6494 ,4.932 ,48.4 
97 ,34.81 ,0.6494 ,4.953 ,48.6 
98 ,35.17 ,0.6494 ,4.943 ,48.5 
99 ,35.55 ,0.6494 ,4.943 ,48.5 
100 ,35.93 ,0.6494 ,4.936 ,48.4

File: Raw data/Million/Indentation/ECOFLEX_P4_3D_50mN_loop/ECOFLEX_P4_3C_50mN_loop/cup_315_app.csv
Data stamp = , 02-04-2022 23:12:51 114

Calibration Values: 
Slope = , 26.54  , g/V
Offset Voltage at no contact = , -0.501760 , V 

No , Time , Stage Position ,   Mass , Force 
   ,  (s) ,      (mm)      ,   (g)  , (mN)  

1 ,3.3960 ,3.29996 ,0.49380 ,4.84512 
2 ,6.7201 ,3.09993 ,0.51775 ,5.08017 
3 ,10.0365 ,2.89989 ,0.51433 ,5.04659 
4 ,13.3409 ,2.69986 ,0.49037 ,4.81154 
5 ,16.6460 ,2.49983 ,0.50406 ,4.94585 
6 ,19.9489 ,2.29979 ,0.50748 ,4.97943 
7 ,23.2469 ,2.09976 ,0.49037 ,4.81154 
8 ,26.5414 ,1.89972 ,0.49037 ,4.81154 
9 ,29.8446 ,1.69969 ,0.50064 ,4.91228 
10 ,33.1616 ,1.49965 ,0.56908 ,5.58384 
11 ,36.4457 ,1.29962 ,1.33565 ,13.10538 
12 ,38.7281 ,1.19963 ,1.70182 ,16.69826 
13 ,40.4247 ,1.14960 ,1.79422 ,17.60487 
14 ,42.1368 ,1.09958 ,1.92768 ,18.91443 
15 ,43.8317 ,1.04956 ,2.15012 ,21.09702 
16 ,45.5365 ,0.99953 ,2.44443 ,23.98475 
17 ,47.2508 ,0.94954 ,2.80034 ,27.47689 
18 ,48.9667 ,0.89949 ,3.19731 ,31.37198 
19 ,50.6544 ,0.84946 ,3.46081 ,33.95751 
20 ,52.3542 ,0.79944 ,3.78934 ,37.18102 
21 ,54.0492 ,0.74942 ,4.24107 ,41.61336 
22 ,55.7638 ,0.69939 ,4.69964 ,46.11285 
23 ,57.4578 ,0.64937 ,5.16848 ,50.71308 

Plateau measurements: 

No , Time , Stage Position ,   Mass , Force 
   ,  (s) ,      (mm)      ,   (g)  , (mN)  

1 ,0.01 ,0.6494 ,5.141 ,50.4 
2 ,0.39 ,0.6494 ,5.148 ,50.5 
3 ,0.76 ,0.6494 ,5.117 ,50.2 
4 ,1.13 ,0.6494 ,5.121 ,50.2 
5 ,1.51 ,0.6494 ,5.131 ,50.3 
6 ,1.90 ,0.6494 ,5.107 ,50.1 
7 ,2.27 ,0.6494 ,5.100 ,50.0 
8 ,2.66 ,0.6494 ,5.114 ,50.2 
9 ,3.01 ,0.6494 ,5.097 ,50.0 
10 ,3.37 ,0.6494 ,5.107 ,50.1 
11 ,3.72 ,0.6494 ,5.093 ,50.0 
12 ,4.08 ,0.6494 ,5.103 ,50.1 
13 ,4.44 ,0.6494 ,5.093 ,50.0 
14 ,4.79 ,0.6494 ,5.090 ,49.9 
15 ,5.13 ,0.6494 ,5.100 ,50.0 
16 ,5.50 ,0.6494 ,5.100 ,50.0 
17 ,5.87 ,0.6494 ,5.073 ,49.8 
18 ,6.24 ,0.6494 ,5.086 ,49.9 
19 ,6.60 ,0.6494 ,5.076 ,49.8 
20 ,6.94 ,0.6494 ,5.079 ,49.8 
21 ,7.30 ,0.6494 ,5.073 ,49.8 
22 ,7.66 ,0.6494 ,5.083 ,49.9 
23 ,8.02 ,0.6494 ,5.066 ,49.7 
24 ,8.39 ,0.6494 ,5.079 ,49.8 
25 ,8.73 ,0.6494 ,5.062 ,49.7 
26 ,9.12 ,0.6494 ,5.079 ,49.8 
27 ,9.48 ,0.6494 ,5.062 ,49.7 
28 ,9.84 ,0.6494 ,5.097 ,50.0 
29 ,10.20 ,0.6494 ,5.069 ,49.7 
30 ,10.57 ,0.6494 ,5.069 ,49.7 
31 ,10.93 ,0.6494 ,5.056 ,49.6 
32 ,11.30 ,0.6494 ,5.069 ,49.7 
33 ,11.64 ,0.6494 ,5.052 ,49.6 
34 ,11.99 ,0.6494 ,5.073 ,49.8 
35 ,12.37 ,0.6494 ,5.056 ,49.6 
36 ,12.75 ,0.6494 ,5.045 ,49.5 
37 ,13.10 ,0.6494 ,5.056 ,49.6 
38 ,13.46 ,0.6494 ,5.069 ,49.7 
39 ,13.82 ,0.6494 ,5.062 ,49.7 
40 ,14.18 ,0.6494 ,5.045 ,49.5 
41 ,14.54 ,0.6494 ,5.052 ,49.6 
42 ,14.91 ,0.6494 ,5.049 ,49.5 
43 ,15.29 ,0.6494 ,5.045 ,49.5 
44 ,15.66 ,0.6494 ,5.038 ,49.4 
45 ,16.01 ,0.6494 ,5.059 ,49.6 
46 ,16.37 ,0.6494 ,5.045 ,49.5 
47 ,16.75 ,0.6494 ,5.042 ,49.5 
48 ,17.10 ,0.6494 ,5.049 ,49.5 
49 ,17.47 ,0.6494 ,5.045 ,49.5 
50 ,17.82 ,0.6494 ,5.038 ,49.4 
51 ,18.17 ,0.6494 ,5.062 ,49.7 
52 ,18.53 ,0.6494 ,5.042 ,49.5 
53 ,18.89 ,0.6494 ,5.035 ,49.4 
54 ,19.26 ,0.6494 ,5.042 ,49.5 
55 ,19.61 ,0.6494 ,5.045 ,49.5 
56 ,19.96 ,0.6494 ,5.035 ,49.4 
57 ,20.31 ,0.6494 ,5.045 ,49.5 
58 ,20.68 ,0.6494 ,5.032 ,49.4 
59 ,21.03 ,0.6494 ,5.049 ,49.5 
60 ,21.38 ,0.6494 ,5.025 ,49.3 
61 ,21.74 ,0.6494 ,5.038 ,49.4 
62 ,22.12 ,0.6494 ,5.021 ,49.3 
63 ,22.48 ,0.6494 ,5.032 ,49.4 
64 ,22.86 ,0.6494 ,5.035 ,49.4 
65 ,23.21 ,0.6494 ,5.038 ,49.4 
66 ,23.56 ,0.6494 ,5.042 ,49.5 
67 ,23.94 ,0.6494 ,5.032 ,49.4 
68 ,24.30 ,0.6494 ,5.052 ,49.6 
69 ,24.65 ,0.6494 ,5.028 ,49.3 
70 ,25.00 ,0.6494 ,5.035 ,49.4 
71 ,25.37 ,0.6494 ,5.025 ,49.3 
72 ,25.73 ,0.6494 ,5.032 ,49.4 
73 ,26.10 ,0.6494 ,5.025 ,49.3 
74 ,26.45 ,0.6494 ,5.035 ,49.4 
75 ,26.80 ,0.6494 ,5.028 ,49.3 
76 ,27.17 ,0.6494 ,5.011 ,49.2 
77 ,27.54 ,0.6494 ,5.025 ,49.3 
78 ,27.89 ,0.6494 ,5.018 ,49.2 
79 ,28.28 ,0.6494 ,5.032 ,49.4 
80 ,28.64 ,0.6494 ,5.021 ,49.3 
81 ,29.00 ,0.6494 ,5.014 ,49.2 
82 ,29.36 ,0.6494 ,5.032 ,49.4 
83 ,29.72 ,0.6494 ,5.011 ,49.2 
84 ,30.09 ,0.6494 ,5.008 ,49.1 
85 ,30.47 ,0.6494 ,5.028 ,49.3 
86 ,30.83 ,0.6494 ,5.021 ,49.3 
87 ,31.19 ,0.6494 ,5.028 ,49.3 
88 ,31.57 ,0.6494 ,5.018 ,49.2 
89 ,31.93 ,0.6494 ,5.008 ,49.1 
90 ,32.29 ,0.6494 ,5.028 ,49.3 
91 ,32.66 ,0.6494 ,5.018 ,49.2 
92 ,33.01 ,0.6494 ,5.025 ,49.3 
93 ,33.37 ,0.6494 ,5.018 ,49.2 
94 ,33.73 ,0.6494 ,5.032 ,49.4 
95 ,34.07 ,0.6494 ,4.997 ,49.0 
96 ,34.43 ,0.6494 ,5.014 ,49.2 
97 ,34.78 ,0.6494 ,5.011 ,49.2 
98 ,35.12 ,0.6494 ,5.014 ,49.2 
99 ,35.46 ,0.6494 ,5.008 ,49.1 
100 ,35.82 ,0.6494 ,5.021 ,49.3

File: Raw data/Million/Indentation/ECOFLEX_P4_3D_50mN_loop/ECOFLEX_P4_3C_50mN_loop/cup_357_app.csv
Data stamp = , 03-04-2022 03:49:22 249

Calibration Values: 
Slope = , 26.54  , g/V
Offset Voltage at no contact = , -0.501760 , V 

No , Time , Stage Position ,   Mass , Force 
   ,  (s) ,      (mm)      ,   (g)  , (mN)  

1 ,3.4475 ,3.29996 ,0.48353 ,4.74438 
2 ,6.7689 ,3.09993 ,0.49380 ,4.84512 
3 ,10.0768 ,2.89989 ,0.48695 ,4.77796 
4 ,13.3774 ,2.69986 ,0.48695 ,4.77796 
5 ,16.6756 ,2.49983 ,0.49037 ,4.81154 
6 ,20.0104 ,2.29979 ,0.49380 ,4.84512 
7 ,23.3195 ,2.09976 ,0.48011 ,4.71081 
8 ,26.6034 ,1.89972 ,0.48011 ,4.71081 
9 ,29.8813 ,1.69971 ,0.46642 ,4.57649 
10 ,33.1552 ,1.49971 ,0.56566 ,5.55026 
11 ,36.4439 ,1.29967 ,1.37329 ,13.47474 
12 ,38.7474 ,1.19966 ,1.72235 ,16.89973 
13 ,40.4804 ,1.14963 ,1.86266 ,18.27644 
14 ,42.1727 ,1.09961 ,2.02693 ,19.88820 
15 ,43.8674 ,1.04959 ,2.17408 ,21.33206 
16 ,45.5653 ,0.99956 ,2.44785 ,24.01833 
17 ,47.2595 ,0.94954 ,2.83456 ,27.81268 
18 ,48.9604 ,0.89952 ,3.18704 ,31.27124 
19 ,50.6626 ,0.84949 ,3.40948 ,33.45383 
20 ,52.3586 ,0.79947 ,3.84410 ,37.71828 
21 ,54.0800 ,0.74945 ,4.28556 ,42.04988 
22 ,55.7822 ,0.69942 ,4.64488 ,45.57560 
23 ,57.4663 ,0.64940 ,5.10345 ,50.07509 

Plateau measurements: 

No , Time , Stage Position ,   Mass , Force 
   ,  (s) ,      (mm)      ,   (g)  , (mN)  

1 ,0.02 ,0.6494 ,5.090 ,49.9 
2 ,0.38 ,0.6494 ,5.086 ,49.9 
3 ,0.75 ,0.6494 ,5.073 ,49.8 
4 ,1.10 ,0.6494 ,5.069 ,49.7 
5 ,1.47 ,0.6494 ,5.059 ,49.6 
6 ,1.84 ,0.6494 ,5.052 ,49.6 
7 ,2.23 ,0.6494 ,5.035 ,49.4 
8 ,2.60 ,0.6494 ,5.062 ,49.7 
9 ,2.96 ,0.6494 ,5.059 ,49.6 
10 ,3.32 ,0.6494 ,5.038 ,49.4 
11 ,3.67 ,0.6494 ,5.038 ,49.4 
12 ,4.03 ,0.6494 ,5.045 ,49.5 
13 ,4.39 ,0.6494 ,5.025 ,49.3 
14 ,4.77 ,0.6494 ,5.042 ,49.5 
15 ,5.15 ,0.6494 ,5.028 ,49.3 
16 ,5.55 ,0.6494 ,5.018 ,49.2 
17 ,5.89 ,0.6494 ,5.025 ,49.3 
18 ,6.27 ,0.6494 ,5.021 ,49.3 
19 ,6.65 ,0.6494 ,5.021 ,49.3 
20 ,7.02 ,0.6494 ,5.014 ,49.2 
21 ,7.38 ,0.6494 ,5.004 ,49.1 
22 ,7.74 ,0.6494 ,5.014 ,49.2 
23 ,8.11 ,0.6494 ,5.004 ,49.1 
24 ,8.47 ,0.6494 ,5.008 ,49.1 
25 ,8.83 ,0.6494 ,4.997 ,49.0 
26 ,9.18 ,0.6494 ,5.025 ,49.3 
27 ,9.53 ,0.6494 ,4.994 ,49.0 
28 ,9.89 ,0.6494 ,5.004 ,49.1 
29 ,10.26 ,0.6494 ,5.008 ,49.1 
30 ,10.64 ,0.6494 ,4.991 ,49.0 
31 ,11.01 ,0.6494 ,5.004 ,49.1 
32 ,11.36 ,0.6494 ,4.991 ,49.0 
33 ,11.71 ,0.6494 ,5.004 ,49.1 
34 ,12.09 ,0.6494 ,4.987 ,48.9 
35 ,12.44 ,0.6494 ,4.994 ,49.0 
36 ,12.82 ,0.6494 ,4.977 ,48.8 
37 ,13.18 ,0.6494 ,4.994 ,49.0 
38 ,13.55 ,0.6494 ,5.004 ,49.1 
39 ,13.92 ,0.6494 ,4.987 ,48.9 
40 ,14.29 ,0.6494 ,4.991 ,49.0 
41 ,14.65 ,0.6494 ,4.984 ,48.9 
42 ,15.03 ,0.6494 ,4.994 ,49.0 
43 ,15.37 ,0.6494 ,4.980 ,48.9 
44 ,15.74 ,0.6494 ,4.987 ,48.9 
45 ,16.09 ,0.6494 ,4.977 ,48.8 
46 ,16.45 ,0.6494 ,4.997 ,49.0 
47 ,16.82 ,0.6494 ,4.984 ,48.9 
48 ,17.19 ,0.6494 ,4.994 ,49.0 
49 ,17.54 ,0.6494 ,4.977 ,48.8 
50 ,17.89 ,0.6494 ,4.977 ,48.8 
51 ,18.26 ,0.6494 ,4.977 ,48.8 
52 ,18.62 ,0.6494 ,4.984 ,48.9 
53 ,19.01 ,0.6494 ,4.970 ,48.8 
54 ,19.37 ,0.6494 ,4.977 ,48.8 
55 ,19.75 ,0.6494 ,4.984 ,48.9 
56 ,20.09 ,0.6494 ,4.970 ,48.8 
57 ,20.46 ,0.6494 ,4.987 ,48.9 
58 ,20.82 ,0.6494 ,4.980 ,48.9 
59 ,21.18 ,0.6494 ,4.987 ,48.9 
60 ,21.54 ,0.6494 ,4.977 ,48.8 
61 ,21.91 ,0.6494 ,4.963 ,48.7 
62 ,22.27 ,0.6494 ,4.963 ,48.7 
63 ,22.65 ,0.6494 ,4.963 ,48.7 
64 ,23.02 ,0.6494 ,4.973 ,48.8 
65 ,23.38 ,0.6494 ,4.967 ,48.7 
66 ,23.76 ,0.6494 ,4.973 ,48.8 
67 ,24.12 ,0.6494 ,4.984 ,48.9 
68 ,24.50 ,0.6494 ,4.960 ,48.7 
69 ,24.88 ,0.6494 ,4.973 ,48.8 
70 ,25.25 ,0.6494 ,4.960 ,48.7 
71 ,25.62 ,0.6494 ,4.970 ,48.8 
72 ,25.98 ,0.6494 ,4.963 ,48.7 
73 ,26.36 ,0.6494 ,4.960 ,48.7 
74 ,26.73 ,0.6494 ,4.963 ,48.7 
75 ,27.10 ,0.6494 ,4.967 ,48.7 
76 ,27.48 ,0.6494 ,4.963 ,48.7 
77 ,27.86 ,0.6494 ,4.973 ,48.8 
78 ,28.21 ,0.6494 ,4.963 ,48.7 
79 ,28.55 ,0.6494 ,4.970 ,48.8 
80 ,28.92 ,0.6494 ,4.949 ,48.6 
81 ,29.29 ,0.6494 ,4.949 ,48.6 
82 ,29.65 ,0.6494 ,4.953 ,48.6 
83 ,30.00 ,0.6494 ,4.967 ,48.7 
84 ,30.39 ,0.6494 ,4.967 ,48.7 
85 ,30.74 ,0.6494 ,4.963 ,48.7 
86 ,31.12 ,0.6494 ,4.967 ,48.7 
87 ,31.48 ,0.6494 ,4.949 ,48.6 
88 ,31.87 ,0.6494 ,4.970 ,48.8 
89 ,32.25 ,0.6494 ,4.946 ,48.5 
90 ,32.62 ,0.6494 ,4.960 ,48.7 
91 ,33.00 ,0.6494 ,4.946 ,48.5 
92 ,33.36 ,0.6494 ,4.960 ,48.7 
93 ,33.72 ,0.6494 ,4.946 ,48.5 
94 ,34.09 ,0.6494 ,4.956 ,48.6 
95 ,34.46 ,0.6494 ,4.967 ,48.7 
96 ,34.81 ,0.6494 ,4.953 ,48.6 
97 ,35.18 ,0.6494 ,4.953 ,48.6 
98 ,35.53 ,0.6494 ,4.953 ,48.6 
99 ,35.91 ,0.6494 ,4.946 ,48.5 
100 ,36.26 ,0.6494 ,4.949 ,48.6

File: Raw data/Million/Indentation/ECOFLEX_P4_3D_50mN_loop/ECOFLEX_P4_3C_50mN_loop/cup_487_app.csv
Data stamp = , 03-04-2022 18:13:36 831

Calibration Values: 
Slope = , 26.54  , g/V
Offset Voltage at no contact = , -0.501760 , V 

No , Time , Stage Position ,   Mass , Force 
   ,  (s) ,      (mm)      ,   (g)  , (mN)  

1 ,3.4730 ,3.29996 ,0.44931 ,4.40860 
2 ,6.7956 ,3.09993 ,0.48011 ,4.71081 
3 ,10.0836 ,2.89989 ,0.46642 ,4.57649 
4 ,13.3802 ,2.69986 ,0.45273 ,4.44218 
5 ,16.6859 ,2.49983 ,0.45273 ,4.44218 
6 ,19.9815 ,2.29979 ,0.46984 ,4.61007 
7 ,23.2754 ,2.09978 ,0.44246 ,4.34144 
8 ,26.5728 ,1.89975 ,0.44246 ,4.34144 
9 ,29.8581 ,1.69971 ,0.44931 ,4.40860 
10 ,33.1621 ,1.49971 ,0.53144 ,5.21448 
11 ,36.4786 ,1.29967 ,1.28432 ,12.60171 
12 ,38.7615 ,1.19969 ,1.66760 ,16.36248 
13 ,40.4580 ,1.14966 ,1.79764 ,17.63845 
14 ,42.1674 ,1.09964 ,1.88319 ,18.47791 
15 ,43.8909 ,1.04962 ,2.08852 ,20.49261 
16 ,45.5915 ,0.99959 ,2.41705 ,23.71612 
17 ,47.2887 ,0.94960 ,2.79349 ,27.40974 
18 ,48.9937 ,0.89955 ,3.15966 ,31.00262 
19 ,50.7007 ,0.84955 ,3.34446 ,32.81584 
20 ,52.3990 ,0.79953 ,3.78592 ,37.14744 
21 ,54.0914 ,0.74950 ,4.21711 ,41.37831 
22 ,55.7957 ,0.69948 ,4.63462 ,45.47486 
23 ,57.5037 ,0.64946 ,5.03843 ,49.43710 
24 ,59.1977 ,0.59943 ,5.48674 ,53.83586 

Plateau measurements: 

No , Time , Stage Position ,   Mass , Force 
   ,  (s) ,      (mm)      ,   (g)  , (mN)  

1 ,0.01 ,0.5994 ,5.494 ,53.9 
2 ,0.37 ,0.5995 ,5.466 ,53.6 
3 ,0.74 ,0.5995 ,5.446 ,53.4 
4 ,1.10 ,0.5995 ,5.453 ,53.5 
5 ,1.46 ,0.5995 ,5.453 ,53.5 
6 ,1.84 ,0.5995 ,5.422 ,53.2 
7 ,2.20 ,0.5995 ,5.425 ,53.2 
8 ,2.56 ,0.5995 ,5.411 ,53.1 
9 ,2.93 ,0.5995 ,5.422 ,53.2 
10 ,3.30 ,0.5995 ,5.415 ,53.1 
11 ,3.67 ,0.5995 ,5.401 ,53.0 
12 ,4.03 ,0.5995 ,5.408 ,53.1 
13 ,4.39 ,0.5995 ,5.391 ,52.9 
14 ,4.78 ,0.5995 ,5.374 ,52.7 
15 ,5.17 ,0.5995 ,5.394 ,52.9 
16 ,5.53 ,0.5995 ,5.381 ,52.8 
17 ,5.89 ,0.5995 ,5.401 ,53.0 
18 ,6.25 ,0.5995 ,5.367 ,52.7 
19 ,6.60 ,0.5995 ,5.377 ,52.8 
20 ,6.95 ,0.5995 ,5.381 ,52.8 
21 ,7.31 ,0.5995 ,5.374 ,52.7 
22 ,7.69 ,0.5995 ,5.367 ,52.7 
23 ,8.05 ,0.5995 ,5.353 ,52.5 
24 ,8.40 ,0.5995 ,5.340 ,52.4 
25 ,8.76 ,0.5995 ,5.353 ,52.5 
26 ,9.11 ,0.5995 ,5.329 ,52.3 
27 ,9.46 ,0.5995 ,5.343 ,52.4 
28 ,9.83 ,0.5995 ,5.329 ,52.3 
29 ,10.19 ,0.5995 ,5.346 ,52.5 
30 ,10.58 ,0.5995 ,5.350 ,52.5 
31 ,10.97 ,0.5995 ,5.326 ,52.3 
32 ,11.34 ,0.5995 ,5.336 ,52.4 
33 ,11.71 ,0.5995 ,5.336 ,52.4 
34 ,12.07 ,0.5995 ,5.329 ,52.3 
35 ,12.43 ,0.5995 ,5.333 ,52.3 
36 ,12.79 ,0.5995 ,5.326 ,52.3 
37 ,13.14 ,0.5995 ,5.319 ,52.2 
38 ,13.49 ,0.5995 ,5.333 ,52.3 
39 ,13.86 ,0.5995 ,5.312 ,52.1 
40 ,14.22 ,0.5995 ,5.305 ,52.1 
41 ,14.62 ,0.5995 ,5.309 ,52.1 
42 ,15.00 ,0.5995 ,5.319 ,52.2 
43 ,15.36 ,0.5995 ,5.302 ,52.0 
44 ,15.72 ,0.5995 ,5.322 ,52.2 
45 ,16.07 ,0.5995 ,5.322 ,52.2 
46 ,16.42 ,0.5995 ,5.312 ,52.1 
47 ,16.79 ,0.5995 ,5.309 ,52.1 
48 ,17.14 ,0.5995 ,5.302 ,52.0 
49 ,17.50 ,0.5995 ,5.309 ,52.1 
50 ,17.88 ,0.5995 ,5.305 ,52.1 
51 ,18.25 ,0.5995 ,5.299 ,52.0 
52 ,18.60 ,0.5995 ,5.302 ,52.0 
53 ,18.96 ,0.5995 ,5.295 ,52.0 
54 ,19.34 ,0.5995 ,5.292 ,51.9 
55 ,19.73 ,0.5995 ,5.312 ,52.1 
56 ,20.07 ,0.5995 ,5.285 ,51.9 
57 ,20.43 ,0.5995 ,5.309 ,52.1 
58 ,20.79 ,0.5995 ,5.295 ,52.0 
59 ,21.17 ,0.5995 ,5.285 ,51.9 
60 ,21.54 ,0.5995 ,5.285 ,51.9 
61 ,21.92 ,0.5995 ,5.288 ,51.9 
62 ,22.30 ,0.5995 ,5.292 ,51.9 
63 ,22.67 ,0.5995 ,5.305 ,52.1 
64 ,23.03 ,0.5995 ,5.288 ,51.9 
65 ,23.42 ,0.5995 ,5.281 ,51.8 
66 ,23.79 ,0.5995 ,5.302 ,52.0 
67 ,24.16 ,0.5995 ,5.288 ,51.9 
68 ,24.51 ,0.5995 ,5.292 ,51.9 
69 ,24.87 ,0.5995 ,5.295 ,52.0 
70 ,25.23 ,0.5995 ,5.271 ,51.7 
71 ,25.58 ,0.5995 ,5.302 ,52.0 
72 ,25.96 ,0.5995 ,5.292 ,51.9 
73 ,26.31 ,0.5995 ,5.271 ,51.7 
74 ,26.68 ,0.5995 ,5.292 ,51.9 
75 ,27.03 ,0.5995 ,5.271 ,51.7 
76 ,27.40 ,0.5995 ,5.285 ,51.9 
77 ,27.77 ,0.5995 ,5.278 ,51.8 
78 ,28.12 ,0.5995 ,5.288 ,51.9 
79 ,28.49 ,0.5995 ,5.278 ,51.8 
80 ,28.87 ,0.5995 ,5.275 ,51.8 
81 ,29.23 ,0.5995 ,5.257 ,51.6 
82 ,29.60 ,0.5995 ,5.261 ,51.6 
83 ,29.97 ,0.5995 ,5.285 ,51.9 
84 ,30.32 ,0.5995 ,5.257 ,51.6 
85 ,30.67 ,0.5995 ,5.268 ,51.7 
86 ,31.04 ,0.5995 ,5.268 ,51.7 
87 ,31.41 ,0.5995 ,5.278 ,51.8 
88 ,31.78 ,0.5995 ,5.264 ,51.7 
89 ,32.14 ,0.5995 ,5.264 ,51.7 
90 ,32.53 ,0.5995 ,5.264 ,51.7 
91 ,32.88 ,0.5995 ,5.268 ,51.7 
92 ,33.23 ,0.5995 ,5.264 ,51.7 
93 ,33.58 ,0.5995 ,5.264 ,51.7 
94 ,33.96 ,0.5995 ,5.257 ,51.6 
95 ,34.31 ,0.5995 ,5.261 ,51.6 
96 ,34.66 ,0.5995 ,5.257 ,51.6 
97 ,35.04 ,0.5995 ,5.261 ,51.6 
98 ,35.42 ,0.5995 ,5.268 ,51.7 
99 ,35.79 ,0.5995 ,5.257 ,51.6 
100 ,36.16 ,0.5995 ,5.261 ,51.6

File: Raw data/Million/Indentation/ECOFLEX_P4_3D_50mN_loop/ECOFLEX_P4_3C_50mN_loop/cup_561_app.csv
Data stamp = , 04-04-2022 02:26:34 349

Calibration Values: 
Slope = , 26.54  , g/V
Offset Voltage at no contact = , -0.501760 , V 

No , Time , Stage Position ,   Mass , Force 
   ,  (s) ,      (mm)      ,   (g)  , (mN)  

1 ,3.4089 ,3.29999 ,0.42877 ,4.20713 
2 ,6.7400 ,3.09996 ,0.44588 ,4.37502 
3 ,10.0382 ,2.89992 ,0.44588 ,4.37502 
4 ,13.3207 ,2.69989 ,0.43904 ,4.30787 
5 ,16.6233 ,2.49985 ,0.45273 ,4.44218 
6 ,19.9307 ,2.29982 ,0.42877 ,4.20713 
7 ,23.2134 ,2.09978 ,0.43904 ,4.30787 
8 ,26.4913 ,1.89975 ,0.43904 ,4.30787 
9 ,29.7778 ,1.69971 ,0.43904 ,4.30787 
10 ,33.0722 ,1.49971 ,0.53144 ,5.21448 
11 ,36.3673 ,1.29967 ,1.31512 ,12.90391 
12 ,38.6569 ,1.19969 ,1.62995 ,15.99311 
13 ,40.3681 ,1.14969 ,1.83871 ,18.04139 
14 ,42.0675 ,1.09967 ,1.96875 ,19.31737 
15 ,43.7702 ,1.04964 ,2.10906 ,20.69408 
16 ,45.4631 ,0.99962 ,2.35545 ,23.11171 
17 ,47.1769 ,0.94963 ,2.74216 ,26.90606 
18 ,48.8699 ,0.89960 ,3.11175 ,30.53252 
19 ,50.5751 ,0.84958 ,3.44028 ,33.75604 
20 ,52.2851 ,0.79956 ,3.75854 ,36.87882 
21 ,53.9819 ,0.74953 ,4.16920 ,40.90821 
22 ,55.6926 ,0.69951 ,4.60382 ,45.17266 
23 ,57.4003 ,0.64949 ,5.00079 ,49.06774 
24 ,59.0928 ,0.59946 ,5.45594 ,53.53366 

Plateau measurements: 

No , Time , Stage Position ,   Mass , Force 
   ,  (s) ,      (mm)      ,   (g)  , (mN)  

1 ,0.01 ,0.5995 ,5.439 ,53.4 
2 ,0.37 ,0.5995 ,5.429 ,53.3 
3 ,0.74 ,0.5995 ,5.422 ,53.2 
4 ,1.09 ,0.5995 ,5.418 ,53.2 
5 ,1.46 ,0.5995 ,5.398 ,53.0 
6 ,1.83 ,0.5995 ,5.394 ,52.9 
7 ,2.18 ,0.5995 ,5.374 ,52.7 
8 ,2.53 ,0.5995 ,5.387 ,52.9 
9 ,2.90 ,0.5995 ,5.370 ,52.7 
10 ,3.25 ,0.5995 ,5.381 ,52.8 
11 ,3.62 ,0.5995 ,5.374 ,52.7 
12 ,3.98 ,0.5995 ,5.374 ,52.7 
13 ,4.36 ,0.5995 ,5.350 ,52.5 
14 ,4.72 ,0.5995 ,5.374 ,52.7 
15 ,5.05 ,0.5995 ,5.333 ,52.3 
16 ,5.44 ,0.5995 ,5.353 ,52.5 
17 ,5.82 ,0.5995 ,5.343 ,52.4 
18 ,6.17 ,0.5995 ,5.329 ,52.3 
19 ,6.51 ,0.5995 ,5.329 ,52.3 
20 ,6.86 ,0.5995 ,5.336 ,52.4 
21 ,7.22 ,0.5995 ,5.319 ,52.2 
22 ,7.57 ,0.5995 ,5.319 ,52.2 
23 ,7.92 ,0.5995 ,5.326 ,52.3 
24 ,8.28 ,0.5995 ,5.295 ,52.0 
25 ,8.63 ,0.5995 ,5.333 ,52.3 
26 ,8.98 ,0.5995 ,5.302 ,52.0 
27 ,9.33 ,0.5995 ,5.292 ,51.9 
28 ,9.68 ,0.5995 ,5.295 ,52.0 
29 ,10.03 ,0.5995 ,5.309 ,52.1 
30 ,10.42 ,0.5995 ,5.292 ,51.9 
31 ,10.80 ,0.5995 ,5.275 ,51.8 
32 ,11.16 ,0.5995 ,5.285 ,51.9 
33 ,11.55 ,0.5995 ,5.285 ,51.9 
34 ,11.91 ,0.5995 ,5.295 ,52.0 
35 ,12.27 ,0.5995 ,5.281 ,51.8 
36 ,12.62 ,0.5995 ,5.268 ,51.7 
37 ,12.98 ,0.5995 ,5.281 ,51.8 
38 ,13.35 ,0.5995 ,5.281 ,51.8 
39 ,13.71 ,0.5995 ,5.275 ,51.8 
40 ,14.06 ,0.5995 ,5.268 ,51.7 
41 ,14.43 ,0.5995 ,5.271 ,51.7 
42 ,14.78 ,0.5995 ,5.268 ,51.7 
43 ,15.14 ,0.5995 ,5.261 ,51.6 
44 ,15.50 ,0.5995 ,5.247 ,51.5 
45 ,15.85 ,0.5995 ,5.247 ,51.5 
46 ,16.21 ,0.5995 ,5.244 ,51.5 
47 ,16.58 ,0.5995 ,5.257 ,51.6 
48 ,16.94 ,0.5995 ,5.240 ,51.4 
49 ,17.30 ,0.5995 ,5.244 ,51.5 
50 ,17.66 ,0.5995 ,5.223 ,51.3 
51 ,18.01 ,0.5995 ,5.237 ,51.4 
52 ,18.37 ,0.5995 ,5.220 ,51.2 
53 ,18.74 ,0.5995 ,5.230 ,51.3 
54 ,19.09 ,0.5995 ,5.227 ,51.3 
55 ,19.49 ,0.5995 ,5.230 ,51.3 
56 ,19.84 ,0.5995 ,5.227 ,51.3 
57 ,20.18 ,0.5995 ,5.210 ,51.1 
58 ,20.57 ,0.5995 ,5.210 ,51.1 
59 ,20.93 ,0.5995 ,5.213 ,51.1 
60 ,21.29 ,0.5995 ,5.230 ,51.3 
61 ,21.64 ,0.5995 ,5.216 ,51.2 
62 ,22.01 ,0.5995 ,5.227 ,51.3 
63 ,22.37 ,0.5995 ,5.206 ,51.1 
64 ,22.76 ,0.5995 ,5.213 ,51.1 
65 ,23.12 ,0.5995 ,5.186 ,50.9 
66 ,23.49 ,0.5995 ,5.192 ,50.9 
67 ,23.87 ,0.5995 ,5.182 ,50.8 
68 ,24.22 ,0.5995 ,5.162 ,50.6 
69 ,24.60 ,0.5995 ,5.186 ,50.9 
70 ,24.99 ,0.5995 ,5.192 ,50.9 
71 ,25.35 ,0.5995 ,5.165 ,50.7 
72 ,25.71 ,0.5995 ,5.179 ,50.8 
73 ,26.06 ,0.5995 ,5.179 ,50.8 
74 ,26.42 ,0.5995 ,5.179 ,50.8 
75 ,26.78 ,0.5995 ,5.158 ,50.6 
76 ,27.15 ,0.5995 ,5.172 ,50.7 
77 ,27.50 ,0.5995 ,5.151 ,50.5 
78 ,27.88 ,0.5995 ,5.189 ,50.9 
79 ,28.24 ,0.5995 ,5.151 ,50.5 
80 ,28.59 ,0.5995 ,5.162 ,50.6 
81 ,28.97 ,0.5995 ,5.151 ,50.5 
82 ,29.33 ,0.5995 ,5.155 ,50.6 
83 ,29.70 ,0.5995 ,5.138 ,50.4 
84 ,30.06 ,0.5995 ,5.148 ,50.5 
85 ,30.44 ,0.5995 ,5.148 ,50.5 
86 ,30.83 ,0.5995 ,5.162 ,50.6 
87 ,31.21 ,0.5995 ,5.148 ,50.5 
88 ,31.55 ,0.5995 ,5.141 ,50.4 
89 ,31.93 ,0.5995 ,5.134 ,50.4 
90 ,32.29 ,0.5995 ,5.148 ,50.5 
91 ,32.64 ,0.5995 ,5.131 ,50.3 
92 ,33.00 ,0.5995 ,5.145 ,50.5 
93 ,33.35 ,0.5995 ,5.148 ,50.5 
94 ,33.71 ,0.5995 ,5.148 ,50.5 
95 ,34.07 ,0.5995 ,5.134 ,50.4 
96 ,34.45 ,0.5995 ,5.127 ,50.3 
97 ,34.80 ,0.5995 ,5.131 ,50.3 
98 ,35.15 ,0.5995 ,5.117 ,50.2 
99 ,35.54 ,0.5995 ,5.107 ,50.1 
100 ,35.88 ,0.5995 ,5.124 ,50.3

File: Raw data/Million/Indentation/ECOFLEX_P4_3D_50mN_loop/ECOFLEX_P4_3C_50mN_loop/cup_639_ret.csv (part 1 of 2)
Data stamp = , 04-04-2022 11:07:11 182

Calibration Values: 
Slope = , 26.54 , g/V 
Offset Voltage at no contact = , -0.501760 , V 

No , Time , Stage Position ,   Mass , Force 
   ,  (s) ,      (mm)      ,   (g)  , (mN)  

1 ,0.0000 ,0.64934 ,4.82626 ,47.35525 
2 ,0.2042 ,0.64943 ,4.82968 ,47.38883 
3 ,0.5087 ,0.65016 ,4.80915 ,47.18736 
4 ,0.7007 ,0.65148 ,4.82626 ,47.35525 
5 ,0.8929 ,0.65306 ,4.82626 ,47.35525 
6 ,1.0691 ,0.65484 ,4.82968 ,47.38883 
7 ,1.2609 ,0.65663 ,4.81257 ,47.22093 
8 ,1.4366 ,0.65841 ,4.82284 ,47.32167 
9 ,1.6288 ,0.66026 ,4.82626 ,47.35525 
10 ,1.8050 ,0.66214 ,4.82626 ,47.35525 
11 ,1.9813 ,0.66392 ,4.78519 ,46.95231 
12 ,2.1732 ,0.66586 ,4.78861 ,46.98589 
13 ,2.3494 ,0.66759 ,4.78519 ,46.95231 
14 ,2.5255 ,0.66941 ,4.75097 ,46.61653 
15 ,2.7012 ,0.67110 ,4.74070 ,46.51579 
16 ,2.8775 ,0.67287 ,4.72702 ,46.38148 
17 ,3.0697 ,0.67476 ,4.72702 ,46.38148 
18 ,3.2458 ,0.67657 ,4.71675 ,46.28074 
19 ,3.4377 ,0.67842 ,4.68595 ,45.97854 
20 ,3.6297 ,0.68033 ,4.68253 ,45.94496 
21 ,3.8060 ,0.68215 ,4.66199 ,45.74349 
22 ,3.9656 ,0.68384 ,4.63119 ,45.44128 
23 ,4.1416 ,0.68552 ,4.62777 ,45.40771 
24 ,4.3177 ,0.68722 ,4.59013 ,45.03835 
25 ,4.4940 ,0.68902 ,4.59013 ,45.03835 
26 ,4.6862 ,0.69100 ,4.57986 ,44.93761 
27 ,4.8624 ,0.69269 ,4.55591 ,44.70256 
28 ,5.0385 ,0.69444 ,4.54564 ,44.60183 
29 ,5.2147 ,0.69625 ,4.52853 ,44.43394 
30 ,5.4064 ,0.69817 ,4.51484 ,44.29962 
31 ,5.5828 ,0.69990 ,4.48746 ,44.03100 
32 ,5.7588 ,0.70170 ,4.47035 ,43.86310 
33 ,5.9348 ,0.70343 ,4.46009 ,43.76237 
34 ,6.1107 ,0.70517 ,4.45324 ,43.69521 
35 ,6.2871 ,0.70694 ,4.41902 ,43.35943 
36 ,6.4792 ,0.70882 ,4.40191 ,43.19154 
37 ,6.6711 ,0.71079 ,4.40191 ,43.19154 
38 ,6.8469 ,0.71256 ,4.37111 ,42.88933 
39 ,7.0232 ,0.71426 ,4.35058 ,42.68786 
40 ,7.1992 ,0.71610 ,4.33004 ,42.48639 
41 ,7.3755 ,0.71786 ,4.33689 ,42.55355 
42 ,7.5833 ,0.71976 ,4.30267 ,42.21777 
43 ,7.7596 ,0.72167 ,4.28213 ,42.01630 
44 ,7.9356 ,0.72339 ,4.27529 ,41.94914 
45 ,8.1118 ,0.72519 ,4.24791 ,41.68051 
46 ,8.2878 ,0.72699 ,4.25133 ,41.71409 
47 ,8.4639 ,0.72871 ,4.20342 ,41.24400 
48 ,8.6559 ,0.73054 ,4.18974 ,41.10968 
49 ,8.8479 ,0.73255 ,4.20000 ,41.21042 
50 ,9.0239 ,0.73433 ,4.16920 ,40.90821 
51 ,9.2160 ,0.73617 ,4.16920 ,40.90821 
52 ,9.3922 ,0.73799 ,4.15209 ,40.74032 
53 ,9.5844 ,0.73983 ,4.12471 ,40.47170 
54 ,9.7923 ,0.74184 ,4.12129 ,40.43812 
55 ,9.9686 ,0.74370 ,4.09734 ,40.20307 
56 ,10.1606 ,0.74561 ,4.07338 ,39.96802 
57 ,10.3526 ,0.74762 ,4.05627 ,39.80013 
58 ,10.5287 ,0.74933 ,4.03916 ,39.63224 
59 ,10.7048 ,0.75117 ,4.01520 ,39.39719 
60 ,10.8968 ,0.75308 ,4.00494 ,39.29646 
61 ,11.0888 ,0.75496 ,3.98783 ,39.12856 
62 ,11.2489 ,0.75668 ,3.96045 ,38.85994 
63 ,11.4249 ,0.75832 ,3.94334 ,38.69205 
64 ,11.6007 ,0.76006 ,3.92623 ,38.52415 
65 ,11.7772 ,0.76182 ,3.90227 ,38.28911 
66 ,11.9533 ,0.76356 ,3.90912 ,38.35626 
67 ,12.1294 ,0.76541 ,3.89201 ,38.18837 
68 ,12.3053 ,0.76708 ,3.86463 ,37.91975 
69 ,12.4814 ,0.76886 ,3.84067 ,37.68470 
70 ,12.6574 ,0.77065 ,3.84067 ,37.68470 
71 ,12.8336 ,0.77237 ,3.83041 ,37.58396 
72 ,13.0096 ,0.77417 ,3.79276 ,37.21460 
73 ,13.2018 ,0.77610 ,3.77565 ,37.04671 
74 ,13.3775 ,0.77778 ,3.75512 ,36.84524 
75 ,13.5540 ,0.77956 ,3.74143 ,36.71093 
76 ,13.7297 ,0.78137 ,3.72774 ,36.57661 
77 ,13.9060 ,0.78314 ,3.69694 ,36.27441 
78 ,14.0821 ,0.78486 ,3.68325 ,36.14010 
79 ,14.2581 ,0.78664 ,3.67299 ,36.03936 
80 ,14.4502 ,0.78854 ,3.65246 ,35.83789 
81 ,14.6744 ,0.79062 ,3.63877 ,35.70358 
82 ,14.8503 ,0.79259 ,3.62508 ,35.56926 
83 ,15.0265 ,0.79428 ,3.59770 ,35.30064 
84 ,15.2025 ,0.79607 ,3.58059 ,35.13275 
85 ,15.3785 ,0.79787 ,3.56348 ,34.96485 
86 ,15.5707 ,0.79973 ,3.54979 ,34.83054 
87 ,15.7627 ,0.80164 ,3.52926 ,34.62907 
88 ,15.9389 ,0.80343 ,3.51215 ,34.46118 
89 ,16.1469 ,0.80540 ,3.48477 ,34.19255 
90 ,16.3228 ,0.80722 ,3.46081 ,33.95751 
91 ,16.4987 ,0.80902 ,3.45055 ,33.85677 
92 ,16.6751 ,0.81075 ,3.44713 ,33.82319 
93 ,16.8510 ,0.81256 ,3.41633 ,33.52099 
94 ,17.0432 ,0.81448 ,3.40606 ,33.42025 
95 ,17.2194 ,0.81625 ,3.39579 ,33.31952 
96 ,17.3954 ,0.81805 ,3.38895 ,33.25236 
97 ,17.5874 ,0.81990 ,3.34104 ,32.78227 
98 ,17.7635 ,0.82165 ,3.31708 ,32.54722 
99 ,17.9396 ,0.82340 ,3.32051 ,32.58080 
100 ,18.1476 ,0.82552 ,3.30682 ,32.44648 
101 ,18.3238 ,0.82725 ,3.27944 ,32.17786 
102 ,18.4837 ,0.82897 ,3.28286 ,32.21143 
103 ,18.6599 ,0.83065 ,3.25206 ,31.90923 
104 ,18.8360 ,0.83240 ,3.24180 ,31.80849 
105 ,19.0121 ,0.83420 ,3.22468 ,31.64060 
106 ,19.2041 ,0.83607 ,3.18362 ,31.23766 
107 ,19.3801 ,0.83782 ,3.18362 ,31.23766 
108 ,19.5720 ,0.83976 ,3.16309 ,31.03619 
109 ,19.7484 ,0.84146 ,3.14940 ,30.90188 
110 ,19.9403 ,0.84339 ,3.14255 ,30.83472 
111 ,20.1485 ,0.84546 ,3.09464 ,30.36463 
112 ,20.3245 ,0.84731 ,3.08095 ,30.23031 
113 ,20.5168 ,0.84911 ,3.07411 ,30.16316 
114 ,20.7085 ,0.85108 ,3.06042 ,30.02884 
115 ,20.8848 ,0.85290 ,3.03989 ,29.82737 
116 ,21.0769 ,0.85481 ,3.04331 ,29.86095 
117 ,21.2530 ,0.85658 ,3.00909 ,29.52517 
118 ,21.4287 ,0.85831 ,2.99198 ,29.35728 
119 ,21.6052 ,0.86007 ,2.96802 ,29.12223 
120 ,21.7972 ,0.86197 ,2.97144 ,29.15581 
121 ,21.9734 ,0.86375 ,2.92696 ,28.71929 
122 ,22.1656 ,0.86567 ,2.91669 ,28.61856 
123 ,22.3416 ,0.86745 ,2.91327 ,28.58498 
124 ,22.5177 ,0.86924 ,2.89616 ,28.41709 
125 ,22.7257 ,0.87122 ,2.85167 ,27.98057 
126 ,22.9017 ,0.87299 ,2.86536 ,28.11488 
127 ,23.0779 ,0.87481 ,2.85167 ,27.98057 
128 ,23.3020 ,0.87689 ,2.82087 ,27.67836 
129 ,23.5100 ,0.87896 ,2.78665 ,27.34258 
130 ,23.7021 ,0.88101 ,2.78322 ,27.30900 
131 ,23.8779 ,0.88278 ,2.77638 ,27.24185 
132 ,24.0543 ,0.88461 ,2.73874 ,26.87248 
133 ,24.2464 ,0.88649 ,2.72847 ,26.77175 
134 ,24.4225 ,0.88826 ,2.71478 ,26.63744 
135 ,24.6145 ,0.89019 ,2.69767 ,26.46954 
136 ,24.7905 ,0.89198 ,2.67029 ,26.20092 
137 ,24.9662 ,0.89366 ,2.64976 ,25.99945 
138 ,25.1427 ,0.89543 ,2.65318 ,26.03303 
139 ,25.3347 ,0.89730 ,2.62238 ,25.73082 
140 ,25.5268 ,0.89925 ,2.62238 ,25.73082 
141 ,25.7029 ,0.90108 ,2.60869 ,25.59651 
142 ,25.8790 ,0.90278 ,2.60869 ,25.59651 
143 ,26.0546 ,0.90462 ,2.58474 ,25.36146 
144 ,26.2311 ,0.90631 ,2.55736 ,25.09283 
145 ,26.4070 ,0.90806 ,2.54025 ,24.92494 
146 ,26.5993 ,0.90998 ,2.53341 ,24.85779 
147 ,26.8073 ,0.91199 ,2.51630 ,24.68989 
148 ,26.9833 ,0.91383 ,2.50603 ,24.58916 
149 ,27.1595 ,0.91559 ,2.49918 ,24.52200 
150 ,27.3356 ,0.91730 ,2.46839 ,24.21980 
151 ,27.5115 ,0.91913 ,2.44785 ,24.01833 
152 ,27.6876 ,0.92088 ,2.43759 ,23.91759 
153 ,27.8638 ,0.92259 ,2.43759 ,23.91759 
154 ,28.0557 ,0.92454 ,2.41363 ,23.68255 
155 ,28.2479 ,0.92648 ,2.38968 ,23.44750 
156 ,28.4396 ,0.92839 ,2.38625 ,23.41392 
157 ,28.6160 ,0.93011 ,2.36572 ,23.21245 
158 ,28.8080 ,0.93209 ,2.33834 ,22.94382 
159 ,28.9842 ,0.93384 ,2.34861 ,23.04456 
160 ,29.1602 ,0.93559 ,2.32123 ,22.77593 
161 ,29.3363 ,0.93731 ,2.30412 ,22.60804 
162 ,29.5123 ,0.93915 ,2.28701 ,22.44015 
163 ,29.6885 ,0.94088 ,2.26306 ,22.20510 
164 ,29.8806 ,0.94279 ,2.27674 ,22.33941 
165 ,30.0725 ,0.94471 ,2.24252 ,22.00363 
166 ,30.2484 ,0.94645 ,2.22883 ,21.86932 
167 ,30.4408 ,0.94833 ,2.22199 ,21.80216 
168 ,30.6328 ,0.95033 ,2.19119 ,21.49996 
169 ,30.8090 ,0.95208 ,2.17408 ,21.33206 
170 ,30.9851 ,0.95385 ,2.16723 ,21.26491 
171 ,31.1930 ,0.95584 ,2.15012 ,21.09702 
172 ,31.3692 ,0.95766 ,2.13644 ,20.96270 
173 ,31.5452 ,0.95941 ,2.13301 ,20.92912 
174 ,31.7374 ,0.96137 ,2.09195 ,20.52619 
175 ,31.9293 ,0.96328 ,2.08852 ,20.49261 
176 ,32.1055 ,0.96500 ,2.08168 ,20.42545 
177 ,32.2974 ,0.96699 ,2.07141 ,20.32472 
178 ,32.4896 ,0.96884 ,2.05430 ,20.15682 
179 ,32.6816 ,0.97082 ,2.04061 ,20.02251 
180 ,32.8737 ,0.97269 ,1.99955 ,19.61957 
181 ,33.0498 ,0.97445 ,1.99270 ,19.55241 
182 ,33.2419 ,0.97629 ,1.98244 ,19.45168 
183 ,33.4337 ,0.97833 ,1.95506 ,19.18305 
184 ,33.6261 ,0.98018 ,1.95506 ,19.18305 
185 ,33.8181 ,0.98213 ,1.94822 ,19.11590 
186 ,33.9943 ,0.98392 ,1.92426 ,18.88085 
187 ,34.1705 ,0.98570 ,1.90373 ,18.67938 
188 ,34.3464 ,0.98745 ,1.90715 ,18.71296 
189 ,34.5220 ,0.98918 ,1.89688 ,18.61222 
190 ,34.6983 ,0.99090 ,1.86608 ,18.31002 
191 ,34.8746 ,0.99271 ,1.84555 ,18.10855 
192 ,35.0506 ,0.99453 ,1.83528 ,18.00781 
193 ,35.2427 ,0.99636 ,1.83528 ,18.00781 
194 ,35.4187 ,0.99811 ,1.80791 ,17.73919 
195 ,35.5945 ,0.99990 ,1.79080 ,17.57129 
196 ,35.7709 ,1.00172 ,1.77369 ,17.40340 
197 ,35.9791 ,1.00366 ,1.77711 ,17.43698 
198 ,36.1712 ,1.00566 ,1.75315 ,17.20193 
199 ,36.3630 ,1.00752 ,1.73946 ,17.06762 
200 ,36.5391 ,1.00933 ,1.72578 ,16.93331 
201 ,36.6993 ,1.01105 ,1.70524 ,16.73184 
202 ,36.8594 ,1.01267 ,1.69498 ,16.63110 
203 ,37.0354 ,1.01428 ,1.67786 ,16.46321 
204 ,37.2434 ,1.01640 ,1.65733 ,16.26174 
205 ,37.4194 ,1.01816 ,1.66418 ,16.32890 
206 ,37.5956 ,1.01988 ,1.64707 ,16.16101 
207 ,37.7717 ,1.02166 ,1.61284 ,15.82522 
208 ,37.9478 ,1.02341 ,1.61969 ,15.89238 
209 ,38.1399 ,1.02527 ,1.60258 ,15.72449 
210 ,38.3320 ,1.02730 ,1.58204 ,15.52302 
211 ,38.5241 ,1.02915 ,1.57520 ,15.45586 
212 ,38.7321 ,1.03110 ,1.55467 ,15.25439 
213 ,38.9402 ,1.03326 ,1.53756 ,15.08650 
214 ,39.1163 ,1.03511 ,1.51702 ,14.88503 
215 ,39.3084 ,1.03702 ,1.52045 ,14.91861 
216 ,39.4845 ,1.03881 ,1.50676 ,14.78430 
217 ,39.6763 ,1.04069 ,1.47596 ,14.48209 
218 ,39.8363 ,1.04241 ,1.47253 ,14.44851 
219 ,40.0124 ,1.04409 ,1.44516 ,14.17989 
220 ,40.2048 ,1.04599 ,1.45885 ,14.31420 
221 ,40.3805 ,1.04778 ,1.43489 ,14.07915 
222 ,40.5729 ,1.04969 ,1.42120 ,13.94484 
223 ,40.7489 ,1.05148 ,1.41436 ,13.87768 
224 ,40.9247 ,1.05317 ,1.40067 ,13.74337 
225 ,41.1011 ,1.05495 ,1.38014 ,13.54190 
226 ,41.2931 ,1.05689 ,1.35960 ,13.34043 
227 ,41.4690 ,1.05867 ,1.35618 ,13.30685 
228 ,41.6453 ,1.06040 ,1.34934 ,13.23969 
229 ,41.8215 ,1.06222 ,1.32196 ,12.97107 
230 ,41.9971 ,1.06393 ,1.30485 ,12.80318 
231 ,42.1895 ,1.06575 ,1.29458 ,12.70244 
232 ,42.3976 ,1.06788 ,1.28089 ,12.56813 
233 ,42.5737 ,1.06971 ,1.25694 ,12.33308 
234 ,42.7496 ,1.07141 ,1.26036 ,12.36666 
235 ,42.9258 ,1.07318 ,1.24667 ,12.23235 
236 ,43.1015 ,1.07492 ,1.22956 ,12.06445 
237 ,43.2780 ,1.07670 ,1.20561 ,11.82941 
238 ,43.4540 ,1.07850 ,1.18165 ,11.59436 
239 ,43.6462 ,1.08038 ,1.18165 ,11.59436 
240 ,43.8381 ,1.08235 ,1.18165 ,11.59436 
241 ,44.0143 ,1.08406 ,1.16454 ,11.42647 
242 ,44.2064 ,1.08595 ,1.16112 ,11.39289 
243 ,44.3985 ,1.08788 ,1.12347 ,11.02353 
244 ,44.5744 ,1.08970 ,1.10979 ,10.88921 
245 ,44.7505 ,1.09142 ,1.11663 ,10.95637 
246 ,44.9266 ,1.09320 ,1.09952 ,10.78848 
247 ,45.1186 ,1.09511 ,1.08583 ,10.65416 
248 ,45.2945 ,1.09684 ,1.04819 ,10.28480 
249 ,45.4869 ,1.09875 ,1.05503 ,10.35196 
250 ,45.6631 ,1.10062 ,1.04134 ,10.21765 
251 ,45.8546 ,1.10247 ,1.03108 ,10.11691 
252 ,46.0310 ,1.10420 ,1.01396 ,9.94902 
253 ,46.2230 ,1.10605 ,1.01054 ,9.91544 
254 ,46.4153 ,1.10809 ,0.98317 ,9.64682 
255 ,46.6074 ,1.10997 ,0.98659 ,9.68039 
256 ,46.7835 ,1.11174 ,0.94894 ,9.31103 
257 ,46.9915 ,1.11378 ,0.94894 ,9.31103 
258 ,47.1834 ,1.11567 ,0.92499 ,9.07598 
259 ,47.3756 ,1.11768 ,0.91814 ,9.00883 
260 ,47.5517 ,1.11948 ,0.91130 ,8.94167 
261 ,47.7436 ,1.12128 ,0.89419 ,8.77378 
262 ,47.9199 ,1.12313 ,0.88050 ,8.63947 
263 ,48.0958 ,1.12491 ,0.86339 ,8.47158 
264 ,48.2880 ,1.12679 ,0.87023 ,8.53873 
265 ,48.4641 ,1.12853 ,0.84628 ,8.30368 
266 ,48.6718 ,1.13061 ,0.82232 ,8.06864 
267 ,48.8478 ,1.13240 ,0.82917 ,8.13579 
268 ,49.0079 ,1.13410 ,0.79837 ,7.83359 
269 ,49.1844 ,1.13576 ,0.79152 ,7.76643 
270 ,49.3764 ,1.13759 ,0.78126 ,7.66570 
271 ,49.5525 ,1.13947 ,0.77441 ,7.59854 
272 ,49.7446 ,1.14138 ,0.75730 ,7.43065 
273 ,49.9367 ,1.14318 ,0.74361 ,7.29633 
274 ,50.1127 ,1.14504 ,0.72992 ,7.16202 
275 ,50.2889 ,1.14683 ,0.74704 ,7.32991 
276 ,50.4805 ,1.14873 ,0.69913 ,6.85982 
277 ,50.6570 ,1.15049 ,0.68886 ,6.75908 
278 ,50.8490 ,1.15237 ,0.69228 ,6.79266 
279 ,51.0248 ,1.15412 ,0.67859 ,6.65835 
280 ,51.2170 ,1.15606 ,0.66148 ,6.49046 
281 ,51.3933 ,1.15787 ,0.65464 ,6.42330 
282 ,51.5851 ,1.15975 ,0.62384 ,6.12109 
283 ,51.7613 ,1.16150 ,0.61015 ,5.98678 
284 ,51.9375 ,1.16323 ,0.61015 ,5.98678 
285 ,52.1136 ,1.16505 ,0.60330 ,5.91962 
286 ,52.3374 ,1.16712 ,0.57935 ,5.68458 
287 ,52.5138 ,1.16902 ,0.58277 ,5.71815 
288 ,52.7058 ,1.17096 ,0.55882 ,5.48311 
289 ,52.9140 ,1.17291 ,0.55197 ,5.41595 
290 ,53.0898 ,1.17480 ,0.54855 ,5.38237 
291 ,53.2660 ,1.17652 ,0.52802 ,5.18090 
292 ,53.4582 ,1.17843 ,0.51091 ,5.01301 
293 ,53.6499 ,1.18040 ,0.51433 ,5.04659 
294 ,53.8262 ,1.18217 ,0.50064 ,4.91228 
295 ,54.0024 ,1.18389 ,0.48011 ,4.71081 
296 ,54.1945 ,1.18579 ,0.47326 ,4.64365 
297 ,54.3864 ,1.18778 ,0.46300 ,4.54291 
298 ,54.5622 ,1.18950 ,0.42535 ,4.17355 
299 ,54.7383 ,1.19126 ,0.43220 ,4.24071 
300 ,54.9147 ,1.19301 ,0.43562 ,4.27429 
301 ,55.1068 ,1.19495 ,0.40824 ,4.00566 
302 ,55.2828 ,1.19674 ,0.39455 ,3.87135 
303 ,55.4749 ,1.19855 ,0.38771 ,3.80419 
304 ,55.6831 ,1.20068 ,0.36375 ,3.56914 
305 ,55.8590 ,1.20251 ,0.37060 ,3.63630 
306 ,56.0349 ,1.20423 ,0.36033 ,3.53557 
307 ,56.2111 ,1.20600 ,0.34664 ,3.40125 
308 ,56.4033 ,1.20793 ,0.31242 ,3.06547 
309 ,56.5793 ,1.20971 ,0.30558 ,2.99831 
310 ,56.7554 ,1.21143 ,0.31926 ,3.13263 
311 ,56.9314 ,1.21326 ,0.29531 ,2.89758 
312 ,57.1235 ,1.21505 ,0.27820 ,2.72969 
313 ,57.2997 ,1.21690 ,0.26451 ,2.59537 
314 ,57.4756 ,1.21862 ,0.27135 ,2.66253 
315 ,57.6837 ,1.22066 ,0.24055 ,2.36032 
316 ,57.8600 ,1.22250 ,0.23713 ,2.32675 
317 ,58.0517 ,1.22441 ,0.23713 ,2.32675 
318 ,58.2440 ,1.22629 ,0.22002 ,2.15885 
319 ,58.4201 ,1.22805 ,0.19264 ,1.89023 
320 ,58.6121 ,1.22993 ,0.19949 ,1.95738 
321 ,58.7883 ,1.23175 ,0.19264 ,1.89023 
322 ,58.9642 ,1.23352 ,0.17211 ,1.68876 
323 ,59.1404 ,1.23526 ,0.14816 ,1.45371 
324 ,59.3324 ,1.23723 ,0.16185 ,1.58802 
325 ,59.5086 ,1.23892 ,0.14473 ,1.42013 
326 ,59.6845 ,1.24072 ,0.12762 ,1.25224 
327 ,59.8607 ,1.24248 ,0.10709 ,1.05077 
328 ,60.0688 ,1.24449 ,0.09682 ,0.95004 
329 ,60.2449 ,1.24634 ,0.08314 ,0.81572 
330 ,60.4208 ,1.24808 ,0.07629 ,0.74857 
331 ,60.5971 ,1.24985 ,0.08314 ,0.81572 
332 ,60.7731 ,1.25165 ,0.07971 ,0.78214 
333 ,60.9652 ,1.25351 ,0.04207 ,0.41278 
334 ,61.1412 ,1.25526 ,0.04549 ,0.44636 
335 ,61.3174 ,1.25700 ,0.02496 ,0.24489 
336 ,61.4932 ,1.25882 ,0.02496 ,0.24489 
337 ,61.6695 ,1.26057 ,0.00785 ,0.07700 
338 ,61.8936 ,1.26262 ,0.00785 ,0.07700 
339 ,62.0697 ,1.26460 ,-0.00242 ,-0.02373 
340 ,62.2615 ,1.26644 ,-0.02637 ,-0.25878 
341 ,62.4533 ,1.26837 ,-0.01953 ,-0.19163 
342 ,62.6299 ,1.27014 ,-0.03322 ,-0.32594 
343 ,62.8379 ,1.27214 ,-0.06060 ,-0.59457 
344 ,63.0138 ,1.27404 ,-0.06060 ,-0.59457 
345 ,63.2216 ,1.27596 ,-0.08797 ,-0.86319 
346 ,63.3980 ,1.27782 ,-0.08113 ,-0.79604 
347 ,63.5902 ,1.27981 ,-0.08455 ,-0.82961 
348 ,63.7823 ,1.28167 ,-0.10851 ,-1.06466 
349 ,63.9743 ,1.28355 ,-0.11193 ,-1.09824 
350 ,64.1505 ,1.28532 ,-0.12219 ,-1.19898 
351 ,64.3262 ,1.28711 ,-0.13931 ,-1.36687 
352 ,64.5020 ,1.28887 ,-0.14615 ,-1.43402 
353 ,64.6781 ,1.29072 ,-0.13931 ,-1.36687 
354 ,64.8542 ,1.29239 ,-0.15642 ,-1.53476 
355 ,65.0306 ,1.29415 ,-0.17695 ,-1.73623 
356 ,65.2227 ,1.29609 ,-0.18722 ,-1.83696 
357 ,65.3988 ,1.29784 ,-0.20433 ,-2.00485 
358 ,65.5750 ,1.29962 ,-0.19748 ,-1.93770 
359 ,65.7510 ,1.30138 ,-0.21117 ,-2.07201 
360 ,65.9589 ,1.30339 ,-0.22144 ,-2.17275 
361 ,66.1351 ,1.30518 ,-0.23170 ,-2.27348 
362 ,66.3113 ,1.30693 ,-0.24881 ,-2.44137 
363 ,66.5034 ,1.30890 ,-0.25908 ,-2.54211 
364 ,66.7113 ,1.31088 ,-0.27277 ,-2.67642 
365 ,66.8874 ,1.31266 ,-0.28988 ,-2.84431 
366 ,67.0637 ,1.31448 ,-0.28646 ,-2.81073 
367 ,67.2396 ,1.31622 ,-0.30699 ,-3.01220 
368 ,67.4155 ,1.31801 ,-0.29673 ,-2.91147 
369 ,67.6078 ,1.31992 ,-0.30357 ,-2.97863 
370 ,67.8319 ,1.32200 ,-0.32068 ,-3.14652 
371 ,68.0078 ,1.32393 ,-0.32410 ,-3.18010 
372 ,68.1836 ,1.32568 ,-0.33437 ,-3.28083 
373 ,68.3601 ,1.32744 ,-0.34464 ,-3.38156 
374 ,68.5358 ,1.32917 ,-0.35832 ,-3.51588 
375 ,68.7122 ,1.33097 ,-0.36859 ,-3.61661 
376 ,68.8882 ,1.33269 ,-0.38570 ,-3.78450 
377 ,69.0804 ,1.33452 ,-0.38570 ,-3.78450 
378 ,69.2721 ,1.33646 ,-0.38228 ,-3.75093 
379 ,69.4642 ,1.33837 ,-0.42335 ,-4.15387 
380 ,69.6405 ,1.34021 ,-0.40966 ,-4.01955 
381 ,69.8326 ,1.34210 ,-0.42335 ,-4.15387 
382 ,70.0088 ,1.34390 ,-0.43703 ,-4.28818 
383 ,70.2008 ,1.34582 ,-0.43019 ,-4.22102 
384 ,70.3930 ,1.34769 ,-0.46099 ,-4.52323 
385 ,70.5689 ,1.34958 ,-0.44730 ,-4.38891 
386 ,70.7611 ,1.35139 ,-0.46783 ,-4.59038 
387 ,70.9530 ,1.35325 ,-0.46441 ,-4.55681 
388 ,71.1291 ,1.35510 ,-0.49521 ,-4.85901 
389 ,71.3056 ,1.35691 ,-0.49521 ,-4.85901 
390 ,71.4973 ,1.35881 ,-0.49521 ,-4.85901 
391 ,71.6731 ,1.36060 ,-0.50206 ,-4.92617 
392 ,71.8656 ,1.36242 ,-0.51917 ,-5.09406 
393 ,72.0575 ,1.36443 ,-0.51917 ,-5.09406 
394 ,72.2336 ,1.36617 ,-0.51917 ,-5.09406 
395 ,72.4097 ,1.36790 ,-0.54654 ,-5.36268 
396 ,72.5855 ,1.36965 ,-0.56023 ,-5.49700 
397 ,72.7616 ,1.37144 ,-0.55339 ,-5.42984 
398 ,72.9380 ,1.37324 ,-0.56023 ,-5.49700 
399 ,73.1300 ,1.37513 ,-0.57392 ,-5.63131 
400 ,73.3221 ,1.37698 ,-0.57050 ,-5.59773 
401 ,73.4980 ,1.37878 ,-0.57734 ,-5.66489 
402 ,73.6903 ,1.38070 ,-0.61841 ,-6.06783 
403 ,73.8663 ,1.38249 ,-0.62525 ,-6.13499 
404 ,74.0425 ,1.38423 ,-0.60814 ,-5.96709 
405 ,74.2346 ,1.38611 ,-0.63552 ,-6.23572 
406 ,74.4265 ,1.38805 ,-0.63210 ,-6.20214 
407 ,74.6026 ,1.38985 ,-0.64921 ,-6.37003 
408 ,74.7787 ,1.39157 ,-0.64236 ,-6.30288 
409 ,74.9549 ,1.39337 ,-0.64579 ,-6.33646 
410 ,75.1305 ,1.39511 ,-0.68001 ,-6.67224 
411 ,75.3070 ,1.39688 ,-0.68001 ,-6.67224 
412 ,75.5148 ,1.39879 ,-0.70739 ,-6.94086 
413 ,75.6911 ,1.40071 ,-0.69712 ,-6.84013 
414 ,75.8827 ,1.40264 ,-0.69712 ,-6.84013 
415 ,76.0593 ,1.40441 ,-0.70054 ,-6.87371 
416 ,76.2831 ,1.40650 ,-0.71765 ,-7.04160 
417 ,76.4593 ,1.40839 ,-0.71765 ,-7.04160 
418 ,76.6355 ,1.41017 ,-0.72450 ,-7.10876 
419 ,76.8116 ,1.41193 ,-0.75530 ,-7.41096 
420 ,77.0033 ,1.41377 ,-0.73818 ,-7.24307 
421 ,77.1797 ,1.41562 ,-0.75530 ,-7.41096 
422 ,77.4038 ,1.41771 ,-0.77241 ,-7.57885 
423 ,77.5798 ,1.41960 ,-0.77925 ,-7.64601 
424 ,77.7721 ,1.42141 ,-0.79294 ,-7.78032 
425 ,77.9480 ,1.42333 ,-0.80321 ,-7.88106 
426 ,78.1240 ,1.42502 ,-0.80321 ,-7.88106 
427 ,78.3002 ,1.42677 ,-0.79978 ,-7.84748 
428 ,78.4923 ,1.42864 ,-0.82032 ,-8.04895 
429 ,78.6844 ,1.43062 ,-0.82032 ,-8.04895 
430 ,78.8763 ,1.43254 ,-0.82716 ,-8.11611 
431 ,79.0525 ,1.43429 ,-0.84769 ,-8.31758 
432 ,79.2446 ,1.43626 ,-0.86138 ,-8.45189 
433 ,79.4366 ,1.43819 ,-0.85454 ,-8.38473 
434 ,79.6127 ,1.43993 ,-0.87849 ,-8.61978 
435 ,79.8208 ,1.44195 ,-0.86823 ,-8.51904 
436 ,79.9967 ,1.44375 ,-0.88192 ,-8.65336 
437 ,80.1726 ,1.44550 ,-0.89903 ,-8.82125 
438 ,80.3490 ,1.44728 ,-0.91956 ,-9.02272 
439 ,80.5406 ,1.44913 ,-0.89560 ,-8.78767 
440 ,80.7169 ,1.45095 ,-0.91956 ,-9.02272 
441 ,80.9091 ,1.45288 ,-0.93325 ,-9.15703 
442 ,81.0853 ,1.45467 ,-0.91956 ,-9.02272 
443 ,81.2770 ,1.45648 ,-0.95036 ,-9.32492 
444 ,81.4534 ,1.45831 ,-0.95378 ,-9.35850 
445 ,81.6455 ,1.46015 ,-0.94694 ,-9.29135 
446 ,81.8374 ,1.46216 ,-0.95720 ,-9.39208 
447 ,82.0136 ,1.46390 ,-0.98458 ,-9.66071 
448 ,82.2217 ,1.46595 ,-0.97431 ,-9.55997 
449 ,82.3977 ,1.46776 ,-0.99143 ,-9.72786 
450 ,82.5737 ,1.46949 ,-0.99143 ,-9.72786 
451 ,82.7662 ,1.47143 ,-1.00511 ,-9.86218 
452 ,82.9420 ,1.47321 ,-1.00169 ,-9.82860 
453 ,83.1339 ,1.47506 ,-1.02907 ,-10.09723 
454 ,83.3100 ,1.47688 ,-1.04618 ,-10.26512 
455 ,83.4861 ,1.47865 ,-1.03249 ,-10.13080 
456 ,83.6781 ,1.48054 ,-1.05302 ,-10.33227 
457 ,83.8542 ,1.48235 ,-1.04618 ,-10.26512 
458 ,84.0304 ,1.48408 ,-1.06671 ,-10.46659 
459 ,84.2225 ,1.48601 ,-1.05645 ,-10.36585 
460 ,84.3983 ,1.48781 ,-1.07356 ,-10.53374 
461 ,84.5906 ,1.48965 ,-1.08725 ,-10.66806 
462 ,84.7666 ,1.49149 ,-1.09409 ,-10.73521 
463 ,84.9427 ,1.49319 ,-1.08382 ,-10.63448 
464 ,85.1185 ,1.49493 ,-1.10093 ,-10.80237 
465 ,85.2949 ,1.49672 ,-1.12489 ,-11.03742 
466 ,85.4710 ,1.49850 ,-1.12831 ,-11.07100 
467 ,85.6632 ,1.50036 ,-1.12147 ,-11.00384 
468 ,85.8391 ,1.50219 ,-1.12831 ,-11.07100 
469 ,86.0152 ,1.50395 ,-1.15227 ,-11.30604 
470 ,86.1911 ,1.50573 ,-1.16596 ,-11.44036 
471 ,86.3673 ,1.50754 ,-1.15569 ,-11.33962 
472 ,86.5590 ,1.50934 ,-1.16938 ,-11.47394 
473 ,86.7355 ,1.51115 ,-1.18649 ,-11.64183 
474 ,86.9115 ,1.51291 ,-1.17622 ,-11.54109 
475 ,87.1033 ,1.51481 ,-1.17280 ,-11.50751 
476 ,87.2796 ,1.51654 ,-1.19676 ,-11.74256 
477 ,87.4714 ,1.51841 ,-1.20018 ,-11.77614 
478 ,87.6475 ,1.52022 ,-1.21387 ,-11.91045 
479 ,87.8239 ,1.52197 ,-1.21729 ,-11.94403 
480 ,88.0160 ,1.52385 ,-1.22755 ,-12.04477 
481 ,88.1921 ,1.52570 ,-1.24124 ,-12.17908 
482 ,88.3682 ,1.52746 ,-1.22413 ,-12.01119 
483 ,88.5440 ,1.52918 ,-1.23440 ,-12.11192 
484 ,88.7202 ,1.53093 ,-1.26520 ,-12.41413 
485 ,88.8963 ,1.53266 ,-1.26178 ,-12.38055 
486 ,89.0724 ,1.53447 ,-1.26862 ,-12.44771 
487 ,89.2485 ,1.53626 ,-1.27204 ,-12.48128 
488 ,89.4564 ,1.53813 ,-1.28231 ,-12.58202 
489 ,89.6327 ,1.54010 ,-1.29942 ,-12.74991 
490 ,89.8085 ,1.54188 ,-1.29600 ,-12.71633 
491 ,90.0008 ,1.54370 ,-1.31311 ,-12.88422 
492 ,90.1767 ,1.54552 ,-1.31653 ,-12.91780 
493 ,90.3850 ,1.54755 ,-1.30969 ,-12.85065 
494 ,90.5608 ,1.54940 ,-1.32338 ,-12.98496 
495 ,90.7369 ,1.55110 ,-1.34049 ,-13.15285 
496 ,90.9291 ,1.55297 ,-1.32338 ,-12.98496 
497 ,91.1212 ,1.55501 ,-1.35075 ,-13.25359 
498 ,91.2971 ,1.55673 ,-1.36444 ,-13.38790 
499 ,91.4894 ,1.55862 ,-1.35417 ,-13.28716 
500 ,91.6814 ,1.56047 ,-1.37813 ,-13.52221 
501 ,91.8411 ,1.56231 ,-1.38497 ,-13.58937 
502 ,92.0175 ,1.56390 ,-1.37813 ,-13.52221 
503 ,92.2096 ,1.56578 ,-1.37471 ,-13.48863 
504 ,92.3858 ,1.56762 ,-1.39524 ,-13.69010 
505 ,92.5777 ,1.56953 ,-1.40893 ,-13.82442 
506 ,92.7538 ,1.57126 ,-1.41235 ,-13.85799 
507 ,92.9139 ,1.57299 ,-1.40551 ,-13.79084 
508 ,93.0900 ,1.57460 ,-1.40209 ,-13.75726 
509 ,93.2658 ,1.57643 ,-1.42604 ,-13.99231 
510 ,93.4422 ,1.57813 ,-1.42946 ,-14.02589 
511 ,93.6342 ,1.57999 ,-1.45342 ,-14.26093 
512 ,93.8104 ,1.58186 ,-1.44315 ,-14.16020 
513 ,93.9862 ,1.58369 ,-1.46368 ,-14.36167 
514 ,94.1624 ,1.58537 ,-1.46368 ,-14.36167 
515 ,94.3385 ,1.58710 ,-1.47737 ,-14.49598 
516 ,94.5146 ,1.58888 ,-1.47395 ,-14.46240 
517 ,94.6907 ,1.59065 ,-1.47053 ,-14.42883 
518 ,94.8668 ,1.59241 ,-1.48764 ,-14.59672 
519 ,95.0428 ,1.59416 ,-1.48764 ,-14.59672 
520 ,95.2188 ,1.59591 ,-1.49448 ,-14.66387 
521 ,95.3950 ,1.59769 ,-1.50133 ,-14.73103 
522 ,95.5710 ,1.59949 ,-1.52528 ,-14.96608 
523 ,95.7634 ,1.60137 ,-1.52186 ,-14.93250 
524 ,95.9551 ,1.60320 ,-1.53213 ,-15.03324 
525 ,96.1311 ,1.60505 ,-1.52528 ,-14.96608 
526 ,96.3233 ,1.60697 ,-1.53897 ,-15.10039 
527 ,96.4994 ,1.60872 ,-1.56635 ,-15.36902 
528 ,96.6755 ,1.61051 ,-1.55950 ,-15.30186 
529 ,96.8677 ,1.61241 ,-1.55608 ,-15.26828 
530 ,97.0436 ,1.61420 ,-1.56293 ,-15.33544 
531 ,97.2357 ,1.61612 ,-1.58004 ,-15.50333 
532 ,97.4278 ,1.61802 ,-1.57319 ,-15.43617 
533 ,97.6038 ,1.61981 ,-1.58004 ,-15.50333 
534 ,97.7799 ,1.62153 ,-1.59373 ,-15.63764 
535 ,97.9557 ,1.62327 ,-1.60399 ,-15.73838 
536 ,98.1318 ,1.62507 ,-1.61084 ,-15.80554 
537 ,98.3240 ,1.62701 ,-1.60399 ,-15.73838 
538 ,98.5161 ,1.62885 ,-1.62453 ,-15.93985 
539 ,98.6925 ,1.63063 ,-1.63137 ,-16.00701 
540 ,98.8843 ,1.63254 ,-1.63821 ,-16.07416 
541 ,99.0604 ,1.63434 ,-1.63821 ,-16.07416 
542 ,99.2522 ,1.63618 ,-1.64848 ,-16.17490 
543 ,99.4285 ,1.63800 ,-1.65533 ,-16.24205 
544 ,99.6046 ,1.63975 ,-1.65875 ,-16.27563 
545 ,99.7808 ,1.64157 ,-1.67928 ,-16.47710 
546 ,99.9728 ,1.64339 ,-1.67244 ,-16.40995 
547 ,100.1489 ,1.64522 ,-1.68270 ,-16.51068 
548 ,100.3568 ,1.64711 ,-1.68955 ,-16.57784 
549 ,100.5329 ,1.64906 ,-1.70666 ,-16.74573 
550 ,100.7091 ,1.65077 ,-1.69981 ,-16.67857 
551 ,100.9012 ,1.65264 ,-1.70666 ,-16.74573 
552 ,101.0773 ,1.65447 ,-1.71692 ,-16.84646 
553 ,101.2854 ,1.65650 ,-1.71350 ,-16.81289 
554 ,101.4774 ,1.65845 ,-1.75115 ,-17.18225 
555 ,101.6855 ,1.66054 ,-1.74088 ,-17.08151 
556 ,101.8616 ,1.66236 ,-1.76141 ,-17.28298 
557 ,102.0537 ,1.66428 ,-1.75115 ,-17.18225 
558 ,102.2295 ,1.66600 ,-1.75799 ,-17.24940 
559 ,102.4054 ,1.66778 ,-1.75799 ,-17.24940 
560 ,102.5817 ,1.66951 ,-1.76826 ,-17.35014 
561 ,102.7737 ,1.67138 ,-1.76141 ,-17.28298 
562 ,102.9659 ,1.67323 ,-1.77852 ,-17.45087 
563 ,103.1581 ,1.67529 ,-1.79563 ,-17.61876 
564 ,103.3340 ,1.67706 ,-1.79906 ,-17.65234 
565 ,103.5101 ,1.67877 ,-1.78879 ,-17.55161 
566 ,103.6859 ,1.68056 ,-1.79563 ,-17.61876 
567 ,103.8620 ,1.68233 ,-1.80590 ,-17.71950 
568 ,104.0383 ,1.68405 ,-1.82301 ,-17.88739 
569 ,104.1984 ,1.68578 ,-1.81617 ,-17.82023 
570 ,104.3906 ,1.68759 ,-1.82986 ,-17.95455 
571 ,104.5666 ,1.68938 ,-1.82986 ,-17.95455 
572 ,104.7428 ,1.69111 ,-1.83670 ,-18.02170 
573 ,104.9344 ,1.69298 ,-1.83328 ,-17.98813 
574 ,105.1106 ,1.69482 ,-1.83328 ,-17.98813 
575 ,105.2870 ,1.69657 ,-1.85381 ,-18.18960 
576 ,105.4789 ,1.69845 ,-1.87092 ,-18.35749 
577 ,105.6551 ,1.70024 ,-1.86408 ,-18.29033 
578 ,105.8471 ,1.70218 ,-1.86750 ,-18.32391 
579 ,106.0233 ,1.70396 ,-1.89146 ,-18.55896 
580 ,106.2154 ,1.70584 ,-1.88119 ,-18.45822 
581 ,106.4075 ,1.70775 ,-1.90514 ,-18.69327 
582 ,106.5835 ,1.70957 ,-1.89830 ,-18.62611 
583 ,106.7755 ,1.71142 ,-1.90172 ,-18.65969 
584 ,106.9676 ,1.71336 ,-1.91541 ,-18.79401 
585 ,107.1435 ,1.71512 ,-1.92910 ,-18.92832 
586 ,107.3198 ,1.71686 ,-1.93252 ,-18.96190 
587 ,107.5118 ,1.71874 ,-1.92568 ,-18.89474 
588 ,107.7036 ,1.72075 ,-1.94279 ,-19.06263 
589 ,107.8959 ,1.72258 ,-1.94621 ,-19.09621 
590 ,108.0722 ,1.72442 ,-1.95305 ,-19.16337 
591 ,108.2481 ,1.72621 ,-1.94963 ,-19.12979 
592 ,108.4242 ,1.72796 ,-1.98385 ,-19.46557 
593 ,108.6162 ,1.72986 ,-1.97701 ,-19.39841 
594 ,108.7919 ,1.73158 ,-1.98043 ,-19.43199 
595 ,108.9519 ,1.73333 ,-1.99412 ,-19.56631 
596 ,109.1283 ,1.73494 ,-1.98043 ,-19.43199 
597 ,109.3205 ,1.73693 ,-2.00781 ,-19.70062 
598 ,109.4965 ,1.73865 ,-2.00439 ,-19.66704 
599 ,109.6726 ,1.74041 ,-2.00096 ,-19.63346 
600 ,109.8483 ,1.74214 ,-2.01808 ,-19.80135 
601 ,110.0246 ,1.74392 ,-2.03176 ,-19.93567 
602 ,110.2006 ,1.74574 ,-2.04203 ,-20.03640 
603 ,110.3929 ,1.74757 ,-2.03176 ,-19.93567 
604 ,110.5850 ,1.74953 ,-2.04545 ,-20.06998 
605 ,110.7613 ,1.75133 ,-2.06256 ,-20.23787 
606 ,110.9531 ,1.75316 ,-2.06256 ,-20.23787 
607 ,111.1290 ,1.75493 ,-2.06256 ,-20.23787 
608 ,111.3054 ,1.75670 ,-2.06941 ,-20.30503 
609 ,111.4814 ,1.75851 ,-2.08994 ,-20.50650 
610 ,111.6575 ,1.76025 ,-2.07625 ,-20.37219 
611 ,111.8494 ,1.76207 ,-2.10363 ,-20.64081 
612 ,112.0254 ,1.76389 ,-2.10705 ,-20.67439 
613 ,112.2337 ,1.76589 ,-2.08994 ,-20.50650 
614 ,112.4096 ,1.76781 ,-2.09679 ,-20.57366 
615 ,112.5857 ,1.76949 ,-2.11390 ,-20.74155 
616 ,112.7619 ,1.77129 ,-2.12758 ,-20.87586 
617 ,112.9378 ,1.77300 ,-2.10705 ,-20.67439 
618 ,113.1140 ,1.77476 ,-2.12758 ,-20.87586 
619 ,113.3059 ,1.77667 ,-2.14470 ,-21.04375 
620 ,113.4822 ,1.77848 ,-2.15838 ,-21.17806 
621 ,113.6741 ,1.78040 ,-2.13101 ,-20.90944 
622 ,113.8503 ,1.78215 ,-2.15838 ,-21.17806 
623 ,114.0422 ,1.78403 ,-2.15496 ,-21.14449 
624 ,114.2345 ,1.78597 ,-2.15496 ,-21.14449 
625 ,114.4266 ,1.78791 ,-2.16523 ,-21.24522 
626 ,114.6026 ,1.78972 ,-2.17892 ,-21.37953 
627 ,114.7947 ,1.79161 ,-2.17207 ,-21.31238 
628 ,114.9704 ,1.79333 ,-2.17549 ,-21.34596 
629 ,115.1464 ,1.79510 ,-2.19603 ,-21.54743 
630 ,115.3229 ,1.79685 ,-2.20287 ,-21.61458 
631 ,115.4990 ,1.79867 ,-2.19261 ,-21.51385 
632 ,115.6751 ,1.80043 ,-2.18918 ,-21.48027 
633 ,115.8671 ,1.80234 ,-2.21656 ,-21.74890 
634 ,116.0428 ,1.80405 ,-2.21314 ,-21.71532 
635 ,116.2189 ,1.80582 ,-2.21656 ,-21.74890 
636 ,116.3952 ,1.80759 ,-2.21314 ,-21.71532 
637 ,116.5716 ,1.80940 ,-2.21656 ,-21.74890 
638 ,116.7475 ,1.81116 ,-2.23025 ,-21.88321 
639 ,116.9396 ,1.81305 ,-2.24736 ,-22.05110 
640 ,117.1317 ,1.81495 ,-2.25420 ,-22.11826 
641 ,117.3077 ,1.81674 ,-2.24736 ,-22.05110 
642 ,117.4837 ,1.81845 ,-2.25420 ,-22.11826 
643 ,117.6599 ,1.82024 ,-2.26105 ,-22.18541 
644 ,117.8358 ,1.82202 ,-2.25420 ,-22.11826 
645 ,118.0279 ,1.82383 ,-2.26105 ,-22.18541 
646 ,118.2358 ,1.82588 ,-2.25763 ,-22.15184 
647 ,118.4122 ,1.82779 ,-2.26105 ,-22.18541 
648 ,118.6043 ,1.82968 ,-2.29185 ,-22.48762 
649 ,118.7803 ,1.83146 ,-2.28843 ,-22.45404 
650 ,118.9724 ,1.83324 ,-2.29185 ,-22.48762 
651 ,119.1486 ,1.83511 ,-2.30896 ,-22.65551 
652 ,119.3246 ,1.83691 ,-2.30896 ,-22.65551 
653 ,119.5164 ,1.83877 ,-2.30554 ,-22.62193 
654 ,119.7087 ,1.84072 ,-2.31923 ,-22.75624 
655 ,119.9004 ,1.84261 ,-2.29527 ,-22.52120 
656 ,120.0768 ,1.84441 ,-2.31580 ,-22.72267 
657 ,120.2369 ,1.84611 ,-2.31238 ,-22.68909 
658 ,120.4128 ,1.84776 ,-2.31580 ,-22.72267 
659 ,120.6049 ,1.84964 ,-2.31923 ,-22.75624 
660 ,120.7972 ,1.85153 ,-2.30554 ,-22.62193 
661 ,120.9890 ,1.85347 ,-2.33976 ,-22.95771 
662 ,121.1653 ,1.85532 ,-2.32949 ,-22.85698 
663 ,121.3574 ,1.85722 ,-2.32949 ,-22.85698 
664 ,121.5493 ,1.85911 ,-2.36371 ,-23.19276 
665 ,121.7252 ,1.86088 ,-2.35687 ,-23.12561 
666 ,121.9176 ,1.86271 ,-2.35003 ,-23.05845 
667 ,122.0937 ,1.86458 ,-2.35003 ,-23.05845 
668 ,122.2855 ,1.86653 ,-2.36371 ,-23.19276 
669 ,122.4778 ,1.86830 ,-2.37398 ,-23.29350 
670 ,122.6538 ,1.87020 ,-2.38425 ,-23.39423 
671 ,122.8300 ,1.87195 ,-2.39451 ,-23.49497 
672 ,123.0061 ,1.87367 ,-2.39451 ,-23.49497 
673 ,123.1821 ,1.87548 ,-2.39794 ,-23.52855 
674 ,123.3903 ,1.87745 ,-2.40478 ,-23.59570 
675 ,123.5662 ,1.87927 ,-2.42189 ,-23.76359 
676 ,123.7422 ,1.88105 ,-2.41847 ,-23.73002 
677 ,123.9504 ,1.88305 ,-2.42531 ,-23.79717 
678 ,124.1262 ,1.88490 ,-2.43216 ,-23.86433 
679 ,124.3185 ,1.88679 ,-2.41847 ,-23.73002 
680 ,124.4944 ,1.88854 ,-2.43558 ,-23.89791 
681 ,124.6863 ,1.89054 ,-2.43558 ,-23.89791 
682 ,124.8627 ,1.89227 ,-2.45269 ,-24.06580 
683 ,125.0543 ,1.89415 ,-2.46638 ,-24.20011 
684 ,125.2304 ,1.89593 ,-2.47665 ,-24.30085 
685 ,125.4064 ,1.89768 ,-2.48007 ,-24.33442 
686 ,125.5828 ,1.89949 ,-2.47322 ,-24.26727 
687 ,125.7910 ,1.90151 ,-2.49718 ,-24.50232 
688 ,125.9674 ,1.90328 ,-2.49376 ,-24.46874 
689 ,126.1593 ,1.90516 ,-2.48691 ,-24.40158 
690 ,126.3673 ,1.90720 ,-2.50402 ,-24.56947 
691 ,126.5595 ,1.90911 ,-2.50060 ,-24.53589 
692 ,126.7515 ,1.91107 ,-2.52798 ,-24.80452 
693 ,126.9277 ,1.91288 ,-2.52456 ,-24.77094 
694 ,127.1196 ,1.91485 ,-2.52798 ,-24.80452 
695 ,127.2953 ,1.91654 ,-2.53482 ,-24.87168 
696 ,127.4720 ,1.91833 ,-2.54851 ,-25.00599 
697 ,127.6638 ,1.92027 ,-2.53140 ,-24.83810 
698 ,127.8398 ,1.92199 ,-2.53824 ,-24.90526 
699 ,128.0321 ,1.92383 ,-2.55878 ,-25.10673 
700 ,128.2242 ,1.92588 ,-2.55536 ,-25.07315 
701 ,128.4003 ,1.92768 ,-2.55878 ,-25.10673 
702 ,128.6083 ,1.92964 ,-2.56904 ,-25.20746 
703 ,128.7844 ,1.93144 ,-2.57931 ,-25.30820 
704 ,128.9602 ,1.93316 ,-2.57589 ,-25.27462 
705 ,129.1365 ,1.93496 ,-2.59300 ,-25.44251 
706 ,129.3126 ,1.93674 ,-2.59984 ,-25.50967 
707 ,129.4884 ,1.93848 ,-2.61695 ,-25.67756 
708 ,129.6647 ,1.94024 ,-2.61011 ,-25.61040 
709 ,129.8408 ,1.94199 ,-2.60669 ,-25.57682 
710 ,130.0170 ,1.94375 ,-2.61353 ,-25.64398 
711 ,130.1929 ,1.94549 ,-2.63064 ,-25.81187 
712 ,130.3692 ,1.94729 ,-2.62722 ,-25.77829 
713 ,130.5614 ,1.94920 ,-2.62380 ,-25.74471 
714 ,130.7374 ,1.95101 ,-2.62722 ,-25.77829 
715 ,130.9294 ,1.95286 ,-2.65118 ,-26.01334 
716 ,131.0888 ,1.95463 ,-2.64775 ,-25.97976 
717 ,131.2657 ,1.95624 ,-2.64775 ,-25.97976 
718 ,131.4574 ,1.95821 ,-2.65460 ,-26.04692 
719 ,131.6497 ,1.95998 ,-2.65802 ,-26.08050 
720 ,131.8575 ,1.96209 ,-2.65460 ,-26.04692 
721 ,132.0497 ,1.96411 ,-2.68198 ,-26.31554 
722 ,132.2416 ,1.96597 ,-2.67171 ,-26.21481 
723 ,132.4339 ,1.96789 ,-2.70251 ,-26.51701 
724 ,132.6099 ,1.96970 ,-2.70593 ,-26.55059 
725 ,132.7859 ,1.97143 ,-2.69909 ,-26.48344 
726 ,132.9622 ,1.97322 ,-2.68198 ,-26.31554 
727 ,133.1379 ,1.97496 ,-2.70251 ,-26.51701 
728 ,133.3303 ,1.97681 ,-2.70251 ,-26.51701 
729 ,133.5384 ,1.97888 ,-2.72304 ,-26.71848 
730 ,133.7144 ,1.98073 ,-2.72304 ,-26.71848 
731 ,133.9064 ,1.98266 ,-2.70251 ,-26.51701 
732 ,134.0826 ,1.98440 ,-2.72989 ,-26.78564 
733 ,134.2582 ,1.98611 ,-2.73673 ,-26.85280 
734 ,134.4347 ,1.98792 ,-2.74700 ,-26.95353 
735 ,134.6108 ,1.98971 ,-2.74700 ,-26.95353 
736 ,134.8029 ,1.99165 ,-2.74357 ,-26.91995 
737 ,134.9948 ,1.99346 ,-2.76411 ,-27.12142 
738 ,135.1711 ,1.99531 ,-2.76411 ,-27.12142 
739 ,135.3470 ,1.99704 ,-2.76411 ,-27.12142 
740 ,135.5232 ,1.99882 ,-2.76753 ,-27.15500 
741 ,135.6990 ,2.00057 ,-2.76753 ,-27.15500 
742 ,135.8914 ,2.00251 ,-2.78122 ,-27.28932 
743 ,136.0832 ,2.00439 ,-2.77780 ,-27.25574 
744 ,136.2752 ,2.00627 ,-2.80860 ,-27.55794 
745 ,136.4515 ,2.00807 ,-2.80860 ,-27.55794 
746 ,136.6276 ,2.00985 ,-2.79491 ,-27.42363 
747 ,136.8196 ,2.01169 ,-2.80517 ,-27.52436 
748 ,136.9957 ,2.01348 ,-2.82913 ,-27.75941 
749 ,137.1718 ,2.01528 ,-2.81886 ,-27.65868 
750 ,137.3479 ,2.01707 ,-2.82913 ,-27.75941 
751 ,137.5400 ,2.01893 ,-2.83597 ,-27.82657 
752 ,137.7160 ,2.02073 ,-2.83940 ,-27.86015 
753 ,137.9080 ,2.02264 ,-2.84282 ,-27.89372 
754 ,138.0842 ,2.02440 ,-2.83597 ,-27.82657 
755 ,138.2761 ,2.02634 ,-2.85651 ,-28.02804 
756 ,138.4520 ,2.02815 ,-2.84966 ,-27.96088 
757 ,138.6281 ,2.02985 ,-2.87019 ,-28.16235 
758 ,138.8044 ,2.03159 ,-2.85308 ,-27.99446 
759 ,138.9806 ,2.03341 ,-2.88046 ,-28.26309 
760 ,139.1887 ,2.03537 ,-2.88388 ,-28.29666 
761 ,139.3649 ,2.03726 ,-2.87704 ,-28.22951 
762 ,139.5564 ,2.03906 ,-2.89415 ,-28.39740 
763 ,139.7330 ,2.04090 ,-2.90442 ,-28.49813 
764 ,139.9088 ,2.04263 ,-2.89415 ,-28.39740 
765 ,140.0851 ,2.04443 ,-2.90442 ,-28.49813 
766 ,140.2771 ,2.04620 ,-2.90784 ,-28.53171 
767 ,140.4693 ,2.04819 ,-2.91468 ,-28.59887 
768 ,140.6613 ,2.05018 ,-2.92837 ,-28.73318 
769 ,140.8374 ,2.05192 ,-2.93522 ,-28.80034 
770 ,141.0292 ,2.05378 ,-2.92837 ,-28.73318 
771 ,141.2055 ,2.05562 ,-2.93179 ,-28.76676 
772 ,141.4136 ,2.05759 ,-2.94548 ,-28.90107 
773 ,141.6215 ,2.05969 ,-2.94890 ,-28.93465 
774 ,141.7977 ,2.06152 ,-2.94890 ,-28.93465 
775 ,141.9896 ,2.06349 ,-2.95917 ,-29.03539 
776 ,142.1818 ,2.06534 ,-2.96602 ,-29.10254 
777 ,142.3579 ,2.06712 ,-2.97286 ,-29.16970 
778 ,142.5499 ,2.06903 ,-2.96259 ,-29.06897 
779 ,142.7418 ,2.07087 ,-2.98997 ,-29.33759 
780 ,142.9183 ,2.07273 ,-3.00024 ,-29.43833 
781 ,143.1102 ,2.07467 ,-2.98997 ,-29.33759 
782 ,143.2863 ,2.07641 ,-2.98997 ,-29.33759 
783 ,143.4624 ,2.07818 ,-2.98997 ,-29.33759 
784 ,143.6544 ,2.08009 ,-3.01393 ,-29.57264 
785 ,143.8300 ,2.08180 ,-3.01050 ,-29.53906 
786 ,144.0065 ,2.08359 ,-3.00024 ,-29.43833 
787 ,144.1825 ,2.08535 ,-3.02419 ,-29.67337 
788 ,144.3588 ,2.08713 ,-3.04130 ,-29.84127 
789 ,144.5508 ,2.08900 ,-3.02077 ,-29.63980 
790 ,144.7589 ,2.09108 ,-3.04473 ,-29.87484 
791 ,144.9509 ,2.09296 ,-3.03788 ,-29.80769 
792 ,145.1430 ,2.09493 ,-3.04815 ,-29.90842 
793 ,145.3511 ,2.09690 ,-3.04130 ,-29.84127 
794 ,145.5274 ,2.09876 ,-3.04130 ,-29.84127 
795 ,145.7193 ,2.10066 ,-3.05841 ,-30.00916 
796 ,145.9111 ,2.10264 ,-3.03446 ,-29.77411 
797 ,146.0875 ,2.10445 ,-3.02761 ,-29.70695 
798 ,146.3114 ,2.10650 ,-3.04130 ,-29.84127 
799 ,146.4875 ,2.10840 ,-3.03104 ,-29.74053 
800 ,146.6635 ,2.11018 ,-3.03446 ,-29.77411 
801 ,146.8554 ,2.11207 ,-3.04815 ,-29.90842 
802 ,147.0318 ,2.11384 ,-3.04815 ,-29.90842 
803 ,147.2079 ,2.11560 ,-3.03788 ,-29.80769 
804 ,147.3841 ,2.11738 ,-3.04473 ,-29.87484 
805 ,147.5766 ,2.11930 ,-3.04473 ,-29.87484 
806 ,147.7685 ,2.12122 ,-3.04473 ,-29.87484 
807 ,147.9763 ,2.12325 ,-3.07210 ,-30.14347 
808 ,148.1363 ,2.12499 ,-3.05841 ,-30.00916 
809 ,148.3281 ,2.12675 ,-3.05499 ,-29.97558 
810 ,148.5046 ,2.12856 ,-3.07552 ,-30.17705 
811 ,148.6967 ,2.13051 ,-3.09264 ,-30.34494 
812 ,148.8728 ,2.13229 ,-3.08237 ,-30.24421 
813 ,149.0645 ,2.13420 ,-3.08921 ,-30.31136 
814 ,149.2408 ,2.13592 ,-3.10975 ,-30.51283 
815 ,149.4326 ,2.13781 ,-3.08579 ,-30.27778 
816 ,149.6088 ,2.13963 ,-3.09606 ,-30.37852 
817 ,149.8009 ,2.14151 ,-3.11317 ,-30.54641 
818 ,149.9930 ,2.14337 ,-3.10975 ,-30.51283 
819 ,150.1689 ,2.14526 ,-3.12686 ,-30.68072 
820 ,150.3453 ,2.14694 ,-3.12001 ,-30.61357 
821 ,150.5374 ,2.14889 ,-3.13370 ,-30.74788 
822 ,150.7135 ,2.15064 ,-3.13370 ,-30.74788 
823 ,150.8896 ,2.15240 ,-3.14055 ,-30.81504 
824 ,151.0655 ,2.15417 ,-3.15423 ,-30.94935 
825 ,151.2417 ,2.15591 ,-3.16108 ,-31.01651 
826 ,151.4338 ,2.15785 ,-3.15766 ,-30.98293 
827 ,151.6098 ,2.15963 ,-3.15081 ,-30.91577 
828 ,151.7859 ,2.16137 ,-3.17477 ,-31.15082 
829 ,151.9779 ,2.16322 ,-3.18161 ,-31.21798 
830 ,152.1701 ,2.16524 ,-3.16792 ,-31.08366 
831 ,152.3780 ,2.16720 ,-3.20214 ,-31.41945 
832 ,152.5703 ,2.16921 ,-3.17477 ,-31.15082 
833 ,152.7624 ,2.17106 ,-3.21241 ,-31.52018 
834 ,152.9381 ,2.17287 ,-3.21241 ,-31.52018 
835 ,153.1145 ,2.17466 ,-3.19530 ,-31.35229 
836 ,153.3063 ,2.17657 ,-3.20557 ,-31.45302 
837 ,153.4825 ,2.17838 ,-3.21926 ,-31.58734 
838 ,153.6585 ,2.18021 ,-3.21926 ,-31.58734 
839 ,153.8345 ,2.18184 ,-3.22268 ,-31.62092 
840 ,154.0107 ,2.18361 ,-3.21583 ,-31.55376 
841 ,154.1868 ,2.18539 ,-3.22952 ,-31.68807 
842 ,154.3626 ,2.18724 ,-3.25006 ,-31.88954 
843 ,154.5387 ,2.18891 ,-3.27059 ,-32.09101 
844 ,154.7310 ,2.19074 ,-3.24663 ,-31.85596 
845 ,154.9071 ,2.19257 ,-3.25690 ,-31.95670 
846 ,155.0990 ,2.19450 ,-3.27401 ,-32.12459 
847 ,155.2753 ,2.19623 ,-3.24663 ,-31.85596 
848 ,155.4509 ,2.19797 ,-3.26717 ,-32.05743 
849 ,155.6273 ,2.19976 ,-3.26717 ,-32.05743 
850 ,155.8194 ,2.20167 ,-3.27059 ,-32.09101 
851 ,155.9956 ,2.20347 ,-3.27743 ,-32.15817 
852 ,156.1877 ,2.20537 ,-3.28428 ,-32.22533 
853 ,156.3796 ,2.20722 ,-3.29797 ,-32.35964 
854 ,156.5554 ,2.20914 ,-3.29797 ,-32.35964 
855 ,156.7318 ,2.21079 ,-3.29454 ,-32.32606 
856 ,156.9238 ,2.21273 ,-3.31508 ,-32.52753 
857 ,157.1000 ,2.21445 ,-3.32877 ,-32.66184 
858 ,157.2920 ,2.21642 ,-3.30139 ,-32.39322 
859 ,157.4841 ,2.21833 ,-3.33219 ,-32.69542 
860 ,157.6602 ,2.22006 ,-3.32877 ,-32.66184 
861 ,157.8522 ,2.22197 ,-3.32877 ,-32.66184 
862 ,158.0283 ,2.22373 ,-3.33903 ,-32.76258 
863 ,158.2205 ,2.22563 ,-3.33561 ,-32.72900 
864 ,158.3966 ,2.22747 ,-3.34588 ,-32.82973 
865 ,158.5883 ,2.22927 ,-3.34245 ,-32.79616 
866 ,158.7647 ,2.23117 ,-3.35956 ,-32.96405 
867 ,158.9564 ,2.23308 ,-3.34930 ,-32.86331 
868 ,159.1325 ,2.23483 ,-3.34245 ,-32.79616 
869 ,159.3085 ,2.23653 ,-3.36983 ,-33.06478 
870 ,159.4845 ,2.23838 ,-3.37325 ,-33.09836 
871 ,159.6607 ,2.24010 ,-3.37668 ,-33.13194 
872 ,159.8527 ,2.24194 ,-3.37668 ,-33.13194 
873 ,160.0289 ,2.24383 ,-3.37668 ,-33.13194 
874 ,160.2373 ,2.24582 ,-3.38010 ,-33.16552 
875 ,160.4292 ,2.24776 ,-3.38694 ,-33.23267 
876 ,160.6055 ,2.24955 ,-3.39721 ,-33.33341 
877 ,160.7971 ,2.25137 ,-3.40063 ,-33.36699 
878 ,160.9894 ,2.25326 ,-3.40405 ,-33.40057 
879 ,161.1655 ,2.25513 ,-3.41774 ,-33.53488 
880 ,161.3577 ,2.25697 ,-3.42459 ,-33.60204 
881 ,161.5497 ,2.25888 ,-3.42116 ,-33.56846 
882 ,161.7579 ,2.26098 ,-3.43485 ,-33.70277 
883 ,161.9658 ,2.26309 ,-3.42801 ,-33.63561 
884 ,162.1900 ,2.26522 ,-3.42801 ,-33.63561 
885 ,162.3818 ,2.26729 ,-3.45539 ,-33.90424 
886 ,162.5742 ,2.26909 ,-3.43485 ,-33.70277 
887 ,162.7663 ,2.27118 ,-3.43827 ,-33.73635 
888 ,162.9582 ,2.27300 ,-3.44854 ,-33.83708 
889 ,163.1504 ,2.27491 ,-3.46565 ,-34.00498 
890 ,163.3265 ,2.27678 ,-3.46907 ,-34.03855 
891 ,163.5185 ,2.27863 ,-3.44854 ,-33.83708 
892 ,163.6945 ,2.28039 ,-3.45539 ,-33.90424 
893 ,163.8865 ,2.28226 ,-3.47250 ,-34.07213 
894 ,164.0628 ,2.28412 ,-3.47934 ,-34.13929 
895 ,164.2548 ,2.28600 ,-3.46565 ,-34.00498 
896 ,164.4309 ,2.28775 ,-3.49645 ,-34.30718 
897 ,164.6069 ,2.28953 ,-3.49987 ,-34.34076 
898 ,164.7830 ,2.29126 ,-3.49645 ,-34.30718 
899 ,164.9591 ,2.29306 ,-3.49303 ,-34.27360 
900 ,165.1354 ,2.29479 ,-3.49645 ,-34.30718 
901 ,165.3428 ,2.29686 ,-3.50672 ,-34.40792 
902 ,165.5195 ,2.29868 ,-3.51356 ,-34.47507 
903 ,165.7114 ,2.30056 ,-3.51356 ,-34.47507 
904 ,165.8877 ,2.30233 ,-3.53067 ,-34.64296 
905 ,166.0792 ,2.30424 ,-3.52383 ,-34.57581 
906 ,166.2557 ,2.30603 ,-3.50330 ,-34.37434 
907 ,166.4474 ,2.30789 ,-3.53410 ,-34.67654 
908 ,166.6239 ,2.30969 ,-3.52041 ,-34.54223 
909 ,166.7999 ,2.31144 ,-3.52383 ,-34.57581 
910 ,166.9921 ,2.31339 ,-3.53067 ,-34.64296 
911 ,167.1840 ,2.31525 ,-3.53067 ,-34.64296 
912 ,167.3440 ,2.31702 ,-3.51356 ,-34.47507 
913 ,167.5201 ,2.31864 ,-3.52383 ,-34.57581 
914 ,167.7122 ,2.32056 ,-3.52383 ,-34.57581 
915 ,167.9043 ,2.32247 ,-3.53410 ,-34.67654 
916 ,168.0803 ,2.32426 ,-3.52725 ,-34.60938 
917 ,168.2564 ,2.32597 ,-3.51698 ,-34.50865 
918 ,168.4326 ,2.32782 ,-3.53410 ,-34.67654 
919 ,168.6087 ,2.32954 ,-3.54778 ,-34.81085
