Repository: lloxxa/DOI-10.3389-fphy.2024.1412352

# Sucker analysis

This project studies the adhesion of arrays of millimeter-sized suction cups made from polydimethylsiloxane. Repository contains both data obtained in this project and code used to analyse said data.

## <a name="Introduction"></a> Introduction

Patterned surfaces are known to show superior adhesive properties compared to continuos surfaces. [1] Animals such as geckos use patterned surfaces to climb. Many aritficial bio-inspired patterned adhesive surfaces have been made. We make and study arrays of millimeter-sized suction cups, inspired by the surfaces found on cephalopods for applications in soft robotics. This research was carried out at the Laboratory of Physical Chemistry & Soft Matter at Wageningen University & Research and funded by 4TU.Federation through the program 'Soft Robotics' with Grant No. 4TU-UIT-335. This repository contains all data that was collected in this project as well as the code used to analyse it. This document contains detailed information about how the data was acquired.

## <a name="Fabrication"></a> Fabrication
We use a double-negative mold to make the samples. A positive mold is made by 3D-printing (1). We cast this mold with Dragon Skin &trade; (2) to obtain a soft, negative mold. This mold is coated with fluor polymers to allow for the release of the sample from the mold later (3). We then pour Ecoflex &trade; in the mold after which we degas the liquid Ecoflex &trade; for 15 minutes to ensure no bubbles are present in our sample(4). We cure the Ecoflex &trade; at room temperature for 24 hours before peeling it from the mold to obtain our final sample (5). This sample was connected to a glass microscope slide by plasma bonding. 
The figure below shows the geometry of the suction cups.

## <a name="Measurements"></a> Measurements

All measurements were performed using an Anton Paar MCR-501 rheometer. A glass plate accessory (P-PTD120/GL) was used as a countersurface to the suction cups. Samples were glued to a custom-made 3D-printed probe. A sample was placed on the countersurface with the cups facing down after which glue was placed on the sample (1). The probe was lowered so it is only in contact with the glue, after which the glue is cured by UV-light (2). This procedure aims to align the sample perfectly with the glass countersurface and is visualized below. 
One measurement cycle consists of four distinct phases, visualized below. The first phase is the approach (1 & 2) where the probe approaches the countersurface until a certain force is detected. The force by which we indent the sample to the countersurface is called the preload. The next phase is the relaxation phase, where the probe does not move for 20 seconds (3). AFter the relaxation, retraction starts. The probe pulls the sample away from the countersurface at a certain speed that we call the retraction speed (4 & 5). After the sample has detached completely from the countersurface, a short transition phase happens where the retraction ends and approach is initiated. Generally, we repeat this cycle multiple times for each experiment. For information about the preload, retraction speed and number of cycles that correspond to each dataset, see About the data(#About). 
It is important to note that each phase has its own CSV file in the raw data.

File: Raw data/Million/Indentation/ECOFLEX_P4_3D_50mN_loop/cup_116_app.csv
Data stamp = , 22-04-2022 01:27:09 216

Calibration Values: 
Slope = , 26.54  , g/V
Offset Voltage at no contact = , -0.501760 , V 

No , Time , Stage Position ,   Mass , Force 
   ,  (s) ,      (mm)      ,   (g)  , (mN)  

1 ,3.4349 ,3.29999 ,0.58619 ,5.75173 
2 ,6.7521 ,3.09996 ,0.58619 ,5.75173 
3 ,10.0678 ,2.89992 ,0.59646 ,5.85247 
4 ,13.3579 ,2.69989 ,0.59304 ,5.81889 
5 ,16.6394 ,2.49985 ,0.58962 ,5.78531 
6 ,19.9318 ,2.29982 ,0.57593 ,5.65100 
7 ,23.2426 ,2.09981 ,0.58619 ,5.75173 
8 ,26.5592 ,1.89978 ,0.59646 ,5.85247 
9 ,29.8546 ,1.69974 ,0.56566 ,5.55026 
10 ,33.1801 ,1.49971 ,0.92841 ,9.10956 
11 ,35.4695 ,1.39969 ,1.31854 ,12.93749 
12 ,37.1919 ,1.34967 ,1.45200 ,14.24704 
13 ,38.9003 ,1.29964 ,1.60258 ,15.72449 
14 ,40.6096 ,1.24962 ,1.70866 ,16.76542 
15 ,42.3159 ,1.19960 ,1.86266 ,18.27644 
16 ,44.0217 ,1.14957 ,2.10906 ,20.69408 
17 ,45.7301 ,1.09955 ,2.46496 ,24.18622 
18 ,47.4223 ,1.04953 ,2.81745 ,27.64479 
19 ,49.1197 ,0.99950 ,3.18362 ,31.23766 
20 ,50.8371 ,0.94945 ,3.50872 ,34.42760 
21 ,52.5276 ,0.89946 ,3.86463 ,37.91975 
22 ,54.2383 ,0.84943 ,4.16920 ,40.90821 
23 ,55.9409 ,0.79941 ,4.59013 ,45.03835 
24 ,57.6384 ,0.74939 ,5.01448 ,49.20205 
25 ,59.3500 ,0.69936 ,5.45251 ,53.50008 

Plateau measurements: 

No , Time , Stage Position ,   Mass , Force 
   ,  (s) ,      (mm)      ,   (g)  , (mN)  

1 ,0.01 ,0.6994 ,5.435 ,53.3 
2 ,0.36 ,0.6994 ,5.446 ,53.4 
3 ,0.74 ,0.6994 ,5.439 ,53.4 
4 ,1.11 ,0.6994 ,5.442 ,53.4 
5 ,1.46 ,0.6994 ,5.432 ,53.3 
6 ,1.81 ,0.6994 ,5.446 ,53.4 
7 ,2.16 ,0.6994 ,5.422 ,53.2 
8 ,2.54 ,0.6994 ,5.446 ,53.4 
9 ,2.92 ,0.6994 ,5.429 ,53.3 
10 ,3.28 ,0.6994 ,5.411 ,53.1 
11 ,3.63 ,0.6994 ,5.429 ,53.3 
12 ,4.00 ,0.6994 ,5.405 ,53.0 
13 ,4.36 ,0.6994 ,5.411 ,53.1 
14 ,4.72 ,0.6994 ,5.422 ,53.2 
15 ,5.08 ,0.6994 ,5.405 ,53.0 
16 ,5.45 ,0.6994 ,5.405 ,53.0 
17 ,5.81 ,0.6994 ,5.401 ,53.0 
18 ,6.17 ,0.6994 ,5.394 ,52.9 
19 ,6.56 ,0.6994 ,5.418 ,53.2 
20 ,6.92 ,0.6994 ,5.401 ,53.0 
21 ,7.29 ,0.6994 ,5.411 ,53.1 
22 ,7.66 ,0.6994 ,5.405 ,53.0 
23 ,8.03 ,0.6994 ,5.394 ,52.9 
24 ,8.39 ,0.6994 ,5.401 ,53.0 
25 ,8.74 ,0.6994 ,5.411 ,53.1 
26 ,9.10 ,0.6994 ,5.398 ,53.0 
27 ,9.45 ,0.6994 ,5.401 ,53.0 
28 ,9.80 ,0.6994 ,5.408 ,53.1 
29 ,10.16 ,0.6994 ,5.408 ,53.1 
30 ,10.55 ,0.6994 ,5.408 ,53.1 
31 ,10.90 ,0.6994 ,5.401 ,53.0 
32 ,11.28 ,0.6994 ,5.405 ,53.0 
33 ,11.64 ,0.6994 ,5.387 ,52.9 
34 ,12.02 ,0.6994 ,5.391 ,52.9 
35 ,12.38 ,0.6994 ,5.384 ,52.8 
36 ,12.74 ,0.6994 ,5.405 ,53.0 
37 ,13.16 ,0.6994 ,5.405 ,53.0 
38 ,13.51 ,0.6994 ,5.398 ,53.0 
39 ,13.87 ,0.6994 ,5.384 ,52.8 
40 ,14.23 ,0.6994 ,5.398 ,53.0 
41 ,14.61 ,0.6994 ,5.381 ,52.8 
42 ,14.97 ,0.6994 ,5.391 ,52.9 
43 ,15.32 ,0.6994 ,5.384 ,52.8 
44 ,15.67 ,0.6994 ,5.377 ,52.8 
45 ,16.03 ,0.6994 ,5.405 ,53.0 
46 ,16.39 ,0.6994 ,5.377 ,52.8 
47 ,16.76 ,0.6994 ,5.408 ,53.1 
48 ,17.13 ,0.6994 ,5.387 ,52.9 
49 ,17.50 ,0.6994 ,5.384 ,52.8 
50 ,17.85 ,0.6994 ,5.391 ,52.9 
51 ,18.20 ,0.6994 ,5.391 ,52.9 
52 ,18.56 ,0.6994 ,5.381 ,52.8 
53 ,18.92 ,0.6994 ,5.377 ,52.8 
54 ,19.27 ,0.6994 ,5.370 ,52.7 
55 ,19.64 ,0.6994 ,5.394 ,52.9 
56 ,20.00 ,0.6994 ,5.374 ,52.7 
57 ,20.34 ,0.6994 ,5.374 ,52.7 
58 ,20.73 ,0.6994 ,5.367 ,52.7 
59 ,21.10 ,0.6994 ,5.387 ,52.9 
60 ,21.45 ,0.6994 ,5.384 ,52.8 
61 ,21.81 ,0.6994 ,5.391 ,52.9 
62 ,22.17 ,0.6994 ,5.374 ,52.7 
63 ,22.54 ,0.6994 ,5.391 ,52.9 
64 ,22.91 ,0.6994 ,5.364 ,52.6 
65 ,23.28 ,0.6994 ,5.360 ,52.6 
66 ,23.65 ,0.6994 ,5.374 ,52.7 
67 ,24.03 ,0.6994 ,5.377 ,52.8 
68 ,24.38 ,0.6994 ,5.364 ,52.6 
69 ,24.75 ,0.6994 ,5.367 ,52.7 
70 ,25.10 ,0.6994 ,5.370 ,52.7 
71 ,25.47 ,0.6994 ,5.364 ,52.6 
72 ,25.84 ,0.6994 ,5.384 ,52.8 
73 ,26.20 ,0.6994 ,5.360 ,52.6 
74 ,26.57 ,0.6994 ,5.367 ,52.7 
75 ,26.93 ,0.6994 ,5.377 ,52.8 
76 ,27.29 ,0.6994 ,5.367 ,52.7 
77 ,27.66 ,0.6994 ,5.370 ,52.7 
78 ,28.02 ,0.6994 ,5.360 ,52.6 
79 ,28.38 ,0.6994 ,5.384 ,52.8 
80 ,28.76 ,0.6994 ,5.360 ,52.6 
81 ,29.13 ,0.6994 ,5.374 ,52.7 
82 ,29.49 ,0.6994 ,5.367 ,52.7 
83 ,29.85 ,0.6994 ,5.370 ,52.7 
84 ,30.21 ,0.6994 ,5.387 ,52.9 
85 ,30.56 ,0.6994 ,5.384 ,52.8 
86 ,30.91 ,0.6994 ,5.360 ,52.6 
87 ,31.27 ,0.6994 ,5.377 ,52.8 
88 ,31.67 ,0.6994 ,5.381 ,52.8 
89 ,32.03 ,0.6994 ,5.353 ,52.5 
90 ,32.38 ,0.6994 ,5.360 ,52.6 
91 ,32.75 ,0.6994 ,5.350 ,52.5 
92 ,33.10 ,0.6994 ,5.367 ,52.7 
93 ,33.46 ,0.6994 ,5.357 ,52.6 
94 ,33.83 ,0.6994 ,5.370 ,52.7 
95 ,34.19 ,0.6994 ,5.357 ,52.6 
96 ,34.56 ,0.6994 ,5.377 ,52.8 
97 ,34.92 ,0.6994 ,5.343 ,52.4 
98 ,35.29 ,0.6994 ,5.364 ,52.6 
99 ,35.66 ,0.6994 ,5.350 ,52.5 
100 ,36.03 ,0.6994 ,5.357 ,52.6

File: Raw data/Million/Indentation/ECOFLEX_P4_3D_50mN_loop/cup_118_app.csv
Data stamp = , 22-04-2022 01:40:07 557

Calibration Values: 
Slope = , 26.54  , g/V
Offset Voltage at no contact = , -0.501760 , V 

No , Time , Stage Position ,   Mass , Force 
   ,  (s) ,      (mm)      ,   (g)  , (mN)  

1 ,3.4413 ,3.29999 ,0.57935 ,5.68458 
2 ,6.7640 ,3.09993 ,0.56908 ,5.58384 
3 ,10.0771 ,2.89989 ,0.56908 ,5.58384 
4 ,13.3851 ,2.69986 ,0.58962 ,5.78531 
5 ,16.6657 ,2.49983 ,0.57935 ,5.68458 
6 ,19.9481 ,2.29982 ,0.57935 ,5.68458 
7 ,23.2463 ,2.09981 ,0.57593 ,5.65100 
8 ,26.5448 ,1.89978 ,0.57935 ,5.68458 
9 ,29.8341 ,1.69974 ,0.57935 ,5.68458 
10 ,33.1252 ,1.49974 ,0.91472 ,8.97525 
11 ,35.4135 ,1.39972 ,1.27747 ,12.53455 
12 ,37.1079 ,1.34973 ,1.43489 ,14.07915 
13 ,38.8162 ,1.29970 ,1.57178 ,15.42228 
14 ,40.5091 ,1.24968 ,1.71209 ,16.79899 
15 ,42.2088 ,1.19969 ,1.83528 ,18.00781 
16 ,43.9259 ,1.14969 ,2.09537 ,20.55976 
17 ,45.6349 ,1.09967 ,2.41363 ,23.68255 
18 ,47.3342 ,1.04964 ,2.79349 ,27.40974 
19 ,49.0431 ,0.99965 ,3.12886 ,30.70041 
20 ,50.7406 ,0.94966 ,3.49504 ,34.29329 
21 ,52.4350 ,0.89963 ,3.85436 ,37.81901 
22 ,54.1352 ,0.84961 ,4.21027 ,41.31115 
23 ,55.8594 ,0.79959 ,4.54222 ,44.56825 
24 ,57.5843 ,0.74956 ,4.97341 ,48.79911 
25 ,59.2735 ,0.69954 ,5.42514 ,53.23145 

Plateau measurements: 

No , Time , Stage Position ,   Mass , Force 
   ,  (s) ,      (mm)      ,   (g)  , (mN)  

1 ,0.01 ,0.6996 ,5.415 ,53.1 
2 ,0.37 ,0.6996 ,5.387 ,52.9 
3 ,0.75 ,0.6996 ,5.398 ,53.0 
4 ,1.11 ,0.6996 ,5.384 ,52.8 
5 ,1.46 ,0.6996 ,5.405 ,53.0 
6 ,1.84 ,0.6996 ,5.384 ,52.8 
7 ,2.20 ,0.6996 ,5.381 ,52.8 
8 ,2.58 ,0.6996 ,5.384 ,52.8 
9 ,2.95 ,0.6996 ,5.377 ,52.8 
10 ,3.34 ,0.6996 ,5.377 ,52.8 
11 ,3.70 ,0.6996 ,5.374 ,52.7 
12 ,4.06 ,0.6996 ,5.374 ,52.7 
13 ,4.43 ,0.6996 ,5.381 ,52.8 
14 ,4.78 ,0.6996 ,5.353 ,52.5 
15 ,5.16 ,0.6996 ,5.364 ,52.6 
16 ,5.54 ,0.6996 ,5.364 ,52.6 
17 ,5.89 ,0.6996 ,5.370 ,52.7 
18 ,6.26 ,0.6996 ,5.374 ,52.7 
19 ,6.64 ,0.6996 ,5.360 ,52.6 
20 ,7.02 ,0.6996 ,5.367 ,52.7 
21 ,7.36 ,0.6996 ,5.367 ,52.7 
22 ,7.75 ,0.6996 ,5.350 ,52.5 
23 ,8.10 ,0.6996 ,5.357 ,52.6 
24 ,8.45 ,0.6996 ,5.374 ,52.7 
25 ,8.81 ,0.6996 ,5.357 ,52.6 
26 ,9.15 ,0.6996 ,5.364 ,52.6 
27 ,9.53 ,0.6996 ,5.350 ,52.5 
28 ,9.90 ,0.6996 ,5.350 ,52.5 
29 ,10.26 ,0.6996 ,5.360 ,52.6 
30 ,10.61 ,0.6996 ,5.357 ,52.6 
31 ,10.99 ,0.6996 ,5.367 ,52.7 
32 ,11.37 ,0.6996 ,5.350 ,52.5 
33 ,11.75 ,0.6996 ,5.343 ,52.4 
34 ,12.14 ,0.6996 ,5.353 ,52.5 
35 ,12.51 ,0.6996 ,5.340 ,52.4 
36 ,12.88 ,0.6996 ,5.360 ,52.6 
37 ,13.25 ,0.6996 ,5.360 ,52.6 
38 ,13.61 ,0.6996 ,5.333 ,52.3 
39 ,13.96 ,0.6996 ,5.353 ,52.5 
40 ,14.31 ,0.6996 ,5.346 ,52.5 
41 ,14.66 ,0.6996 ,5.329 ,52.3 
42 ,15.04 ,0.6996 ,5.346 ,52.5 
43 ,15.41 ,0.6996 ,5.343 ,52.4 
44 ,15.78 ,0.6996 ,5.343 ,52.4 
45 ,16.16 ,0.6996 ,5.343 ,52.4 
46 ,16.52 ,0.6996 ,5.343 ,52.4 
47 ,16.91 ,0.6996 ,5.336 ,52.4 
48 ,17.27 ,0.6996 ,5.336 ,52.4 
49 ,17.64 ,0.6996 ,5.326 ,52.3 
50 ,17.99 ,0.6996 ,5.346 ,52.5 
51 ,18.36 ,0.6996 ,5.333 ,52.3 
52 ,18.73 ,0.6996 ,5.319 ,52.2 
53 ,19.08 ,0.6996 ,5.333 ,52.3 
54 ,19.45 ,0.6996 ,5.350 ,52.5 
55 ,19.81 ,0.6996 ,5.343 ,52.4 
56 ,20.17 ,0.6996 ,5.336 ,52.4 
57 ,20.52 ,0.6996 ,5.343 ,52.4 
58 ,20.89 ,0.6996 ,5.336 ,52.4 
59 ,21.26 ,0.6996 ,5.319 ,52.2 
60 ,21.61 ,0.6996 ,5.322 ,52.2 
61 ,21.96 ,0.6996 ,5.329 ,52.3 
62 ,22.32 ,0.6996 ,5.333 ,52.3 
63 ,22.68 ,0.6996 ,5.329 ,52.3 
64 ,23.04 ,0.6996 ,5.336 ,52.4 
65 ,23.40 ,0.6996 ,5.322 ,52.2 
66 ,23.77 ,0.6996 ,5.322 ,52.2 
67 ,24.12 ,0.6996 ,5.329 ,52.3 
68 ,24.48 ,0.6996 ,5.333 ,52.3 
69 ,24.85 ,0.6996 ,5.340 ,52.4 
70 ,25.23 ,0.6996 ,5.326 ,52.3 
71 ,25.60 ,0.6996 ,5.319 ,52.2 
72 ,25.98 ,0.6996 ,5.329 ,52.3 
73 ,26.35 ,0.6996 ,5.316 ,52.2 
74 ,26.70 ,0.6996 ,5.326 ,52.3 
75 ,27.05 ,0.6996 ,5.326 ,52.3 
76 ,27.39 ,0.6996 ,5.326 ,52.3 
77 ,27.75 ,0.6996 ,5.322 ,52.2 
78 ,28.14 ,0.6996 ,5.319 ,52.2 
79 ,28.50 ,0.6996 ,5.322 ,52.2 
80 ,28.87 ,0.6996 ,5.309 ,52.1 
81 ,29.25 ,0.6996 ,5.326 ,52.3 
82 ,29.65 ,0.6996 ,5.316 ,52.2 
83 ,30.03 ,0.6996 ,5.319 ,52.2 
84 ,30.39 ,0.6996 ,5.319 ,52.2 
85 ,30.76 ,0.6996 ,5.319 ,52.2 
86 ,31.13 ,0.6996 ,5.326 ,52.3 
87 ,31.49 ,0.6996 ,5.312 ,52.1 
88 ,31.87 ,0.6996 ,5.312 ,52.1 
89 ,32.24 ,0.6996 ,5.322 ,52.2 
90 ,32.58 ,0.6996 ,5.319 ,52.2 
91 ,32.96 ,0.6996 ,5.329 ,52.3 
92 ,33.32 ,0.6996 ,5.316 ,52.2 
93 ,33.69 ,0.6996 ,5.319 ,52.2 
94 ,34.05 ,0.6996 ,5.316 ,52.2 
95 ,34.40 ,0.6996 ,5.319 ,52.2 
96 ,34.77 ,0.6996 ,5.305 ,52.1 
97 ,35.11 ,0.6996 ,5.322 ,52.2 
98 ,35.47 ,0.6996 ,5.302 ,52.0 
99 ,35.84 ,0.6996 ,5.302 ,52.0 
100 ,36.19 ,0.6996 ,5.319 ,52.2

File: Raw data/Million/Indentation/ECOFLEX_P4_3D_50mN_loop/cup_136_app.csv
Data stamp = , 22-04-2022 03:36:55 690

Calibration Values: 
Slope = , 26.54  , g/V
Offset Voltage at no contact = , -0.501760 , V 

No , Time , Stage Position ,   Mass , Force 
   ,  (s) ,      (mm)      ,   (g)  , (mN)  

1 ,3.4231 ,3.29999 ,0.58277 ,5.71815 
2 ,6.7131 ,3.09996 ,0.57593 ,5.65100 
3 ,9.9980 ,2.89992 ,0.56566 ,5.55026 
4 ,13.3009 ,2.69989 ,0.56566 ,5.55026 
5 ,16.5955 ,2.49983 ,0.57593 ,5.65100 
6 ,19.9012 ,2.29985 ,0.57593 ,5.65100 
7 ,23.2007 ,2.09981 ,0.58962 ,5.78531 
8 ,26.5017 ,1.89978 ,0.58619 ,5.75173 
9 ,29.7992 ,1.69974 ,0.58277 ,5.71815 
10 ,33.0856 ,1.49971 ,0.92841 ,9.10956 
11 ,35.4037 ,1.39972 ,1.32538 ,13.00465 
12 ,37.1317 ,1.34970 ,1.43489 ,14.07915 
13 ,38.8391 ,1.29967 ,1.58547 ,15.55660 
14 ,40.5365 ,1.24965 ,1.69840 ,16.66468 
15 ,42.2443 ,1.19966 ,1.83871 ,18.04139 
16 ,43.9487 ,1.14966 ,2.10221 ,20.62692 
17 ,45.6809 ,1.09964 ,2.46839 ,24.21980 
18 ,47.3920 ,1.04962 ,2.82771 ,27.74552 
19 ,49.1098 ,0.99959 ,3.16309 ,31.03619 
20 ,50.8166 ,0.94957 ,3.50872 ,34.42760 
21 ,52.5234 ,0.89955 ,3.76196 ,36.91240 
22 ,54.2368 ,0.84952 ,4.14867 ,40.70674 
23 ,55.9453 ,0.79950 ,4.56275 ,44.76972 
24 ,57.6473 ,0.74948 ,4.98368 ,48.89985 
25 ,59.3419 ,0.69945 ,5.38749 ,52.86209 

Plateau measurements: 

No , Time , Stage Position ,   Mass , Force 
   ,  (s) ,      (mm)      ,   (g)  , (mN)  

1 ,0.01 ,0.6995 ,5.381 ,52.8 
2 ,0.38 ,0.6995 ,5.394 ,52.9 
3 ,0.73 ,0.6995 ,5.374 ,52.7 
4 ,1.10 ,0.6995 ,5.374 ,52.7 
5 ,1.45 ,0.6995 ,5.367 ,52.7 
6 ,1.80 ,0.6995 ,5.364 ,52.6 
7 ,2.16 ,0.6995 ,5.370 ,52.7 
8 ,2.52 ,0.6995 ,5.364 ,52.6 
9 ,2.88 ,0.6995 ,5.370 ,52.7 
10 ,3.27 ,0.6995 ,5.360 ,52.6 
11 ,3.64 ,0.6995 ,5.350 ,52.5 
12 ,4.00 ,0.6995 ,5.353 ,52.5 
13 ,4.38 ,0.6995 ,5.350 ,52.5 
14 ,4.74 ,0.6995 ,5.343 ,52.4 
15 ,5.10 ,0.6995 ,5.340 ,52.4 
16 ,5.47 ,0.6995 ,5.360 ,52.6 
17 ,5.82 ,0.6995 ,5.343 ,52.4 
18 ,6.17 ,0.6995 ,5.343 ,52.4 
19 ,6.57 ,0.6995 ,5.350 ,52.5 
20 ,6.92 ,0.6995 ,5.350 ,52.5 
21 ,7.29 ,0.6995 ,5.357 ,52.6 
22 ,7.65 ,0.6995 ,5.329 ,52.3 
23 ,8.00 ,0.6995 ,5.326 ,52.3 
24 ,8.36 ,0.6995 ,5.326 ,52.3 
25 ,8.72 ,0.6995 ,5.326 ,52.3 
26 ,9.10 ,0.6995 ,5.326 ,52.3 
27 ,9.46 ,0.6995 ,5.340 ,52.4 
28 ,9.82 ,0.6995 ,5.312 ,52.1 
29 ,10.18 ,0.6995 ,5.346 ,52.5 
30 ,10.53 ,0.6995 ,5.336 ,52.4 
31 ,10.90 ,0.6995 ,5.322 ,52.2 
32 ,11.29 ,0.6995 ,5.343 ,52.4 
33 ,11.64 ,0.6995 ,5.333 ,52.3 
34 ,12.00 ,0.6995 ,5.312 ,52.1 
35 ,12.35 ,0.6995 ,5.343 ,52.4 
36 ,12.69 ,0.6995 ,5.322 ,52.2 
37 ,13.05 ,0.6995 ,5.312 ,52.1 
38 ,13.41 ,0.6995 ,5.326 ,52.3 
39 ,13.76 ,0.6995 ,5.316 ,52.2 
40 ,14.11 ,0.6995 ,5.319 ,52.2 
41 ,14.47 ,0.6995 ,5.319 ,52.2 
42 ,14.85 ,0.6995 ,5.322 ,52.2 
43 ,15.20 ,0.6995 ,5.319 ,52.2 
44 ,15.58 ,0.6995 ,5.316 ,52.2 
45 ,15.93 ,0.6995 ,5.305 ,52.1 
46 ,16.30 ,0.6995 ,5.322 ,52.2 
47 ,16.67 ,0.6995 ,5.329 ,52.3 
48 ,17.02 ,0.6995 ,5.312 ,52.1 
49 ,17.38 ,0.6995 ,5.316 ,52.2 
50 ,17.73 ,0.6995 ,5.319 ,52.2 
51 ,18.08 ,0.6995 ,5.312 ,52.1 
52 ,18.46 ,0.6995 ,5.322 ,52.2 
53 ,18.83 ,0.6995 ,5.302 ,52.0 
54 ,19.23 ,0.6995 ,5.322 ,52.2 
55 ,19.59 ,0.6995 ,5.322 ,52.2 
56 ,19.95 ,0.6995 ,5.302 ,52.0 
57 ,20.34 ,0.6995 ,5.316 ,52.2 
58 ,20.72 ,0.6995 ,5.319 ,52.2 
59 ,21.10 ,0.6995 ,5.309 ,52.1 
60 ,21.46 ,0.6995 ,5.302 ,52.0 
61 ,21.81 ,0.6995 ,5.302 ,52.0 
62 ,22.19 ,0.6995 ,5.302 ,52.0 
63 ,22.55 ,0.6995 ,5.316 ,52.2 
64 ,22.90 ,0.6995 ,5.319 ,52.2 
65 ,23.27 ,0.6995 ,5.312 ,52.1 
66 ,23.62 ,0.6995 ,5.302 ,52.0 
67 ,23.99 ,0.6995 ,5.322 ,52.2 
68 ,24.35 ,0.6995 ,5.292 ,51.9 
69 ,24.72 ,0.6995 ,5.299 ,52.0 
70 ,25.08 ,0.6995 ,5.295 ,52.0 
71 ,25.43 ,0.6995 ,5.309 ,52.1 
72 ,25.81 ,0.6995 ,5.302 ,52.0 
73 ,26.18 ,0.6995 ,5.302 ,52.0 
74 ,26.55 ,0.6995 ,5.319 ,52.2 
75 ,26.89 ,0.6995 ,5.299 ,52.0 
76 ,27.27 ,0.6995 ,5.312 ,52.1 
77 ,27.61 ,0.6995 ,5.302 ,52.0 
78 ,27.99 ,0.6995 ,5.305 ,52.1 
79 ,28.35 ,0.6995 ,5.312 ,52.1 
80 ,28.71 ,0.6995 ,5.312 ,52.1 
81 ,29.08 ,0.6995 ,5.299 ,52.0 
82 ,29.44 ,0.6995 ,5.309 ,52.1 
83 ,29.80 ,0.6995 ,5.288 ,51.9 
84 ,30.17 ,0.6995 ,5.309 ,52.1 
85 ,30.54 ,0.6995 ,5.302 ,52.0 
86 ,30.91 ,0.6995 ,5.309 ,52.1 
87 ,31.28 ,0.6995 ,5.302 ,52.0 
88 ,31.64 ,0.6995 ,5.288 ,51.9 
89 ,32.00 ,0.6995 ,5.299 ,52.0 
90 ,32.36 ,0.6995 ,5.292 ,51.9 
91 ,32.71 ,0.6995 ,5.302 ,52.0 
92 ,33.06 ,0.6995 ,5.299 ,52.0 
93 ,33.45 ,0.6995 ,5.305 ,52.1 
94 ,33.81 ,0.6995 ,5.278 ,51.8 
95 ,34.16 ,0.6995 ,5.288 ,51.9 
96 ,34.54 ,0.6995 ,5.285 ,51.9 
97 ,34.93 ,0.6995 ,5.295 ,52.0 
98 ,35.31 ,0.6995 ,5.302 ,52.0 
99 ,35.68 ,0.6995 ,5.292 ,51.9 
100 ,36.06 ,0.6995 ,5.285 ,51.9

File: Raw data/Million/Indentation/ECOFLEX_P4_3D_50mN_loop/cup_155_ret.csv (part 1 of 2)
Data stamp = , 22-04-2022 05:41:49 590

Calibration Values: 
Slope = , 26.54 , g/V 
Offset Voltage at no contact = , -0.501760 , V 

No , Time , Stage Position ,   Mass , Force 
   ,  (s) ,      (mm)      ,   (g)  , (mN)  

1 ,0.0000 ,0.69936 ,5.32247 ,52.22410 
2 ,0.2066 ,0.69944 ,5.31563 ,52.15694 
3 ,0.6552 ,0.70089 ,5.31905 ,52.19052 
4 ,0.8630 ,0.70288 ,5.33274 ,52.32484 
5 ,1.0711 ,0.70482 ,5.31563 ,52.15694 
6 ,1.2791 ,0.70678 ,5.32932 ,52.29126 
7 ,1.4555 ,0.70861 ,5.32589 ,52.25768 
8 ,1.6312 ,0.71049 ,5.32247 ,52.22410 
9 ,1.8078 ,0.71215 ,5.30194 ,52.02263 
10 ,1.9996 ,0.71419 ,5.29167 ,51.92190 
11 ,2.1915 ,0.71610 ,5.26772 ,51.68685 
12 ,2.3839 ,0.71796 ,5.26772 ,51.68685 
13 ,2.5761 ,0.71989 ,5.24376 ,51.45180 
14 ,2.7998 ,0.72197 ,5.21981 ,51.21675 
15 ,2.9762 ,0.72390 ,5.20270 ,51.04886 
16 ,3.1680 ,0.72588 ,5.18901 ,50.91455 
17 ,3.3438 ,0.72757 ,5.17190 ,50.74666 
18 ,3.5362 ,0.72936 ,5.15479 ,50.57876 
19 ,3.7285 ,0.73140 ,5.12399 ,50.27656 
20 ,3.9045 ,0.73321 ,5.11372 ,50.17583 
21 ,4.1126 ,0.73518 ,5.08977 ,49.94078 
22 ,4.2886 ,0.73712 ,5.07608 ,49.80646 
23 ,4.4803 ,0.73894 ,5.06923 ,49.73931 
24 ,4.6568 ,0.74076 ,5.03843 ,49.43710 
25 ,4.8490 ,0.74260 ,5.02474 ,49.30279 
26 ,5.0409 ,0.74446 ,5.02132 ,49.26921 
27 ,5.2328 ,0.74639 ,5.00079 ,49.06774 
28 ,5.4253 ,0.74835 ,4.98026 ,48.86627 
29 ,5.6332 ,0.75041 ,4.94603 ,48.53049 
30 ,5.8409 ,0.75252 ,4.94603 ,48.53049 
31 ,6.0172 ,0.75434 ,4.93235 ,48.39618 
32 ,6.2254 ,0.75633 ,4.90155 ,48.09397 
33 ,6.3854 ,0.75812 ,4.89812 ,48.06039 
34 ,6.5615 ,0.75978 ,4.87075 ,47.79177 
35 ,6.7697 ,0.76178 ,4.84679 ,47.55672 
36 ,6.9616 ,0.76372 ,4.83995 ,47.48956 
37 ,7.1379 ,0.76548 ,4.82284 ,47.32167 
38 ,7.3300 ,0.76737 ,4.79546 ,47.05304 
39 ,7.5220 ,0.76928 ,4.78861 ,46.98589 
40 ,7.6981 ,0.77121 ,4.75439 ,46.65010 
41 ,7.8900 ,0.77296 ,4.73728 ,46.48221 
42 ,8.0823 ,0.77497 ,4.72702 ,46.38148 
43 ,8.2741 ,0.77679 ,4.70306 ,46.14643 
44 ,8.4660 ,0.77886 ,4.69622 ,46.07927 
45 ,8.6583 ,0.78071 ,4.69279 ,46.04569 
46 ,8.8664 ,0.78275 ,4.66199 ,45.74349 
47 ,9.0425 ,0.78454 ,4.64831 ,45.60918 
48 ,9.2348 ,0.78642 ,4.62777 ,45.40771 
49 ,9.4267 ,0.78836 ,4.61066 ,45.23981 
50 ,9.6025 ,0.79010 ,4.60040 ,45.13908 
51 ,9.7788 ,0.79192 ,4.58671 ,45.00477 
52 ,9.9550 ,0.79368 ,4.56617 ,44.80330 
53 ,10.1310 ,0.79540 ,4.52853 ,44.43394 
54 ,10.3229 ,0.79727 ,4.54564 ,44.60183 
55 ,10.4988 ,0.79909 ,4.52853 ,44.43394 
56 ,10.6749 ,0.80087 ,4.51142 ,44.26604 
57 ,10.8514 ,0.80269 ,4.47720 ,43.93026 
58 ,11.0435 ,0.80457 ,4.46009 ,43.76237 
59 ,11.2514 ,0.80655 ,4.44298 ,43.59448 
60 ,11.4279 ,0.80838 ,4.42929 ,43.46016 
61 ,11.6038 ,0.81018 ,4.42244 ,43.39301 
62 ,11.7955 ,0.81203 ,4.39507 ,43.12438 
63 ,11.9719 ,0.81381 ,4.37795 ,42.95649 
64 ,12.1640 ,0.81568 ,4.37453 ,42.92291 
65 ,12.3561 ,0.81763 ,4.34373 ,42.62071 
66 ,12.5482 ,0.81955 ,4.33004 ,42.48639 
67 ,12.7403 ,0.82143 ,4.33689 ,42.55355 
68 ,12.9160 ,0.82333 ,4.29240 ,42.11703 
69 ,13.1242 ,0.82524 ,4.27871 ,41.98272 
70 ,13.3001 ,0.82712 ,4.26845 ,41.88198 
71 ,13.4764 ,0.82881 ,4.26845 ,41.88198 
72 ,13.6525 ,0.83059 ,4.23080 ,41.51262 
73 ,13.8445 ,0.83245 ,4.20685 ,41.27758 
74 ,14.0365 ,0.83442 ,4.21711 ,41.37831 
75 ,14.2449 ,0.83646 ,4.19316 ,41.14326 
76 ,14.4365 ,0.83842 ,4.17262 ,40.94179 
77 ,14.6130 ,0.84022 ,4.15551 ,40.77390 
78 ,14.8050 ,0.84218 ,4.12814 ,40.50527 
79 ,14.9970 ,0.84401 ,4.11787 ,40.40454 
80 ,15.1731 ,0.84581 ,4.10076 ,40.23665 
81 ,15.3652 ,0.84773 ,4.08365 ,40.06876 
82 ,15.5411 ,0.84955 ,4.06654 ,39.90087 
83 ,15.7173 ,0.85137 ,4.05285 ,39.76655 
84 ,15.8935 ,0.85305 ,4.04258 ,39.66582 
85 ,16.0695 ,0.85484 ,4.04258 ,39.66582 
86 ,16.2457 ,0.85656 ,4.00836 ,39.33003 
87 ,16.4538 ,0.85856 ,3.97756 ,39.02783 
88 ,16.6778 ,0.86072 ,3.97756 ,39.02783 
89 ,16.8539 ,0.86264 ,3.98098 ,39.06141 
90 ,17.0298 ,0.86437 ,3.94334 ,38.69205 
91 ,17.1897 ,0.86608 ,3.91254 ,38.38984 
92 ,17.3979 ,0.86799 ,3.90227 ,38.28911 
93 ,17.5901 ,0.86991 ,3.89201 ,38.18837 
94 ,17.7821 ,0.87188 ,3.86805 ,37.95332 
95 ,17.9744 ,0.87372 ,3.86121 ,37.88617 
96 ,18.1661 ,0.87582 ,3.85436 ,37.81901 
97 ,18.3584 ,0.87764 ,3.84067 ,37.68470 
98 ,18.5504 ,0.87961 ,3.81672 ,37.44965 
99 ,18.7267 ,0.88134 ,3.78250 ,37.11387 
100 ,18.9026 ,0.88315 ,3.76881 ,36.97955 
101 ,19.0947 ,0.88493 ,3.77223 ,37.01313 
102 ,19.2705 ,0.88681 ,3.75512 ,36.84524 
103 ,19.4469 ,0.88854 ,3.72774 ,36.57661 
104 ,19.6390 ,0.89042 ,3.73117 ,36.61019 
105 ,19.8151 ,0.89221 ,3.70379 ,36.34157 
106 ,20.0232 ,0.89425 ,3.69010 ,36.20725 
107 ,20.1990 ,0.89612 ,3.66957 ,36.00578 
108 ,20.3911 ,0.89807 ,3.64219 ,35.73716 
109 ,20.5675 ,0.89973 ,3.63192 ,35.63642 
110 ,20.7593 ,0.90164 ,3.61823 ,35.50211 
111 ,20.9356 ,0.90342 ,3.60797 ,35.40137 
112 ,21.1116 ,0.90523 ,3.58743 ,35.19990 
113 ,21.2877 ,0.90694 ,3.56690 ,34.99843 
114 ,21.4797 ,0.90887 ,3.56348 ,34.96485 
115 ,21.6717 ,0.91070 ,3.54979 ,34.83054 
116 ,21.8479 ,0.91252 ,3.51557 ,34.49476 
117 ,22.0241 ,0.91431 ,3.50530 ,34.39402 
118 ,22.2160 ,0.91618 ,3.50530 ,34.39402 
119 ,22.3919 ,0.91798 ,3.49504 ,34.29329 
120 ,22.6002 ,0.92001 ,3.46766 ,34.02466 
121 ,22.8243 ,0.92225 ,3.44713 ,33.82319 
122 ,23.0164 ,0.92416 ,3.45397 ,33.89035 
123 ,23.2084 ,0.92609 ,3.39921 ,33.35310 
124 ,23.4006 ,0.92808 ,3.39237 ,33.28594 
125 ,23.5761 ,0.92991 ,3.37184 ,33.08447 
126 ,23.7527 ,0.93161 ,3.37868 ,33.15163 
127 ,23.9287 ,0.93332 ,3.34446 ,32.81584 
128 ,24.1210 ,0.93515 ,3.33077 ,32.68153 
129 ,24.3290 ,0.93724 ,3.30339 ,32.41290 
130 ,24.5050 ,0.93912 ,3.28971 ,32.27859 
131 ,24.6807 ,0.94090 ,3.28286 ,32.21143 
132 ,24.8569 ,0.94265 ,3.28628 ,32.24501 
133 ,25.0494 ,0.94453 ,3.25206 ,31.90923 
134 ,25.2410 ,0.94638 ,3.24180 ,31.80849 
135 ,25.4491 ,0.94846 ,3.22468 ,31.64060 
136 ,25.6413 ,0.95037 ,3.20073 ,31.40555 
137 ,25.8176 ,0.95228 ,3.19388 ,31.33840 
138 ,26.0093 ,0.95415 ,3.17335 ,31.13693 
139 ,26.2018 ,0.95604 ,3.15966 ,31.00262 
140 ,26.4095 ,0.95810 ,3.14940 ,30.90188 
141 ,26.5858 ,0.95989 ,3.11518 ,30.56610 
142 ,26.7616 ,0.96165 ,3.10149 ,30.43178 
143 ,26.9541 ,0.96350 ,3.10491 ,30.46536 
144 ,27.1461 ,0.96543 ,3.07411 ,30.16316 
145 ,27.3224 ,0.96731 ,3.05700 ,29.99527 
146 ,27.5299 ,0.96919 ,3.05015 ,29.92811 
147 ,27.7224 ,0.97118 ,3.01935 ,29.62590 
148 ,27.9302 ,0.97324 ,3.01593 ,29.59233 
149 ,28.1223 ,0.97518 ,2.98855 ,29.32370 
150 ,28.3305 ,0.97726 ,2.98171 ,29.25654 
151 ,28.5066 ,0.97910 ,2.96460 ,29.08865 
152 ,28.6986 ,0.98102 ,2.95776 ,29.02150 
153 ,28.8747 ,0.98277 ,2.94407 ,28.88718 
154 ,29.0505 ,0.98452 ,2.93722 ,28.82003 
155 ,29.2270 ,0.98633 ,2.89958 ,28.45066 
156 ,29.4348 ,0.98835 ,2.88247 ,28.28277 
157 ,29.6111 ,0.99019 ,2.88247 ,28.28277 
158 ,29.8031 ,0.99209 ,2.84482 ,27.91341 
159 ,29.9790 ,0.99382 ,2.83456 ,27.81268 
160 ,30.1711 ,0.99567 ,2.83114 ,27.77910 
161 ,30.3794 ,0.99771 ,2.79691 ,27.44332 
162 ,30.5713 ,0.99966 ,2.79007 ,27.37616 
163 ,30.7475 ,1.00152 ,2.77980 ,27.27542 
164 ,30.9397 ,1.00340 ,2.77638 ,27.24185 
165 ,31.1478 ,1.00545 ,2.72163 ,26.70459 
166 ,31.3397 ,1.00745 ,2.74216 ,26.90606 
167 ,31.5318 ,1.00926 ,2.71820 ,26.67101 
168 ,31.7080 ,1.01111 ,2.70109 ,26.50312 
169 ,31.8840 ,1.01290 ,2.68056 ,26.30165 
170 ,32.0921 ,1.01491 ,2.65660 ,26.06661 
171 ,32.2681 ,1.01676 ,2.63949 ,25.89871 
172 ,32.4598 ,1.01858 ,2.63949 ,25.89871 
173 ,32.6364 ,1.02039 ,2.63265 ,25.83156 
174 ,32.8278 ,1.02236 ,2.60527 ,25.56293 
175 ,33.0039 ,1.02408 ,2.59843 ,25.49577 
176 ,33.1802 ,1.02584 ,2.57447 ,25.26073 
177 ,33.4047 ,1.02803 ,2.55394 ,25.05926 
178 ,33.6124 ,1.03011 ,2.54367 ,24.95852 
179 ,33.8046 ,1.03199 ,2.51630 ,24.68989 
180 ,33.9969 ,1.03398 ,2.50945 ,24.62274 
181 ,34.1889 ,1.03584 ,2.48892 ,24.42127 
182 ,34.3806 ,1.03781 ,2.47181 ,24.25338 
183 ,34.5571 ,1.03962 ,2.46839 ,24.21980 
184 ,34.7493 ,1.04144 ,2.43416 ,23.88402 
185 ,34.9411 ,1.04336 ,2.42048 ,23.74970 
186 ,35.1169 ,1.04521 ,2.41363 ,23.68255 
187 ,35.2930 ,1.04696 ,2.41363 ,23.68255 
188 ,35.4690 ,1.04867 ,2.38283 ,23.38034 
189 ,35.6613 ,1.05058 ,2.36572 ,23.21245 
190 ,35.8377 ,1.05240 ,2.35888 ,23.14529 
191 ,36.0454 ,1.05443 ,2.32465 ,22.80951 
192 ,36.2377 ,1.05632 ,2.32465 ,22.80951 
193 ,36.4139 ,1.05817 ,2.31097 ,22.67520 
194 ,36.6060 ,1.05999 ,2.27332 ,22.30584 
195 ,36.8137 ,1.06208 ,2.27674 ,22.33941 
196 ,36.9900 ,1.06396 ,2.25963 ,22.17152 
197 ,37.1982 ,1.06594 ,2.24252 ,22.00363 
198 ,37.4063 ,1.06789 ,2.20830 ,21.66785 
199 ,37.5982 ,1.07004 ,2.22199 ,21.80216 
200 ,37.7740 ,1.07174 ,2.21172 ,21.70143 
201 ,37.9504 ,1.07352 ,2.18777 ,21.46638 
202 ,38.1424 ,1.07544 ,2.14328 ,21.02986 
203 ,38.3186 ,1.07716 ,2.13644 ,20.96270 
204 ,38.4946 ,1.07897 ,2.14670 ,21.06344 
205 ,38.6546 ,1.08066 ,2.12617 ,20.86197 
206 ,38.8306 ,1.08234 ,2.10906 ,20.69408 
207 ,39.0389 ,1.08429 ,2.08852 ,20.49261 
208 ,39.2309 ,1.08624 ,2.06799 ,20.29114 
209 ,39.4228 ,1.08817 ,2.06115 ,20.22398 
210 ,39.6152 ,1.09014 ,2.04061 ,20.02251 
211 ,39.8070 ,1.09203 ,2.00639 ,19.68673 
212 ,39.9991 ,1.09394 ,2.01666 ,19.78746 
213 ,40.1753 ,1.09576 ,2.00982 ,19.72031 
214 ,40.3514 ,1.09754 ,1.97902 ,19.41810 
215 ,40.5433 ,1.09938 ,1.96875 ,19.31737 
216 ,40.7351 ,1.10127 ,1.96875 ,19.31737 
217 ,40.9278 ,1.10328 ,1.94137 ,19.04874 
218 ,41.1199 ,1.10512 ,1.92426 ,18.88085 
219 ,41.3118 ,1.10701 ,1.90715 ,18.71296 
220 ,41.4878 ,1.10885 ,1.88319 ,18.47791 
221 ,41.6639 ,1.11064 ,1.86951 ,18.34360 
222 ,41.8397 ,1.11235 ,1.85582 ,18.20928 
223 ,42.0000 ,1.11408 ,1.85582 ,18.20928 
224 ,42.1761 ,1.11573 ,1.84213 ,18.07497 
225 ,42.3522 ,1.11748 ,1.82502 ,17.90708 
226 ,42.5283 ,1.11926 ,1.81133 ,17.77276 
227 ,42.7202 ,1.12117 ,1.79422 ,17.60487 
228 ,42.8800 ,1.12289 ,1.78395 ,17.50414 
229 ,43.0564 ,1.12452 ,1.77369 ,17.40340 
230 ,43.2326 ,1.12630 ,1.75657 ,17.23551 
231 ,43.4248 ,1.12824 ,1.72235 ,16.89973 
232 ,43.6006 ,1.13000 ,1.71893 ,16.86615 
233 ,43.7926 ,1.13188 ,1.72578 ,16.93331 
234 ,43.9688 ,1.13367 ,1.69155 ,16.59752 
235 ,44.1608 ,1.13551 ,1.66075 ,16.29532 
236 ,44.3532 ,1.13749 ,1.66760 ,16.36248 
237 ,44.5450 ,1.13943 ,1.62995 ,15.99311 
238 ,44.7373 ,1.14130 ,1.64022 ,16.09385 
239 ,44.9293 ,1.14322 ,1.60942 ,15.79164 
240 ,45.1214 ,1.14514 ,1.60600 ,15.75807 
241 ,45.3456 ,1.14726 ,1.59573 ,15.65733 
242 ,45.5216 ,1.14922 ,1.56493 ,15.35513 
243 ,45.7134 ,1.15102 ,1.56836 ,15.38871 
244 ,45.9220 ,1.15306 ,1.53756 ,15.08650 
245 ,46.1297 ,1.15519 ,1.51018 ,14.81787 
246 ,46.3060 ,1.15704 ,1.49649 ,14.68356 
247 ,46.4980 ,1.15890 ,1.50676 ,14.78430 
248 ,46.6895 ,1.16083 ,1.47596 ,14.48209 
249 ,46.8820 ,1.16278 ,1.46227 ,14.34778 
250 ,47.0743 ,1.16472 ,1.46911 ,14.41493 
251 ,47.2662 ,1.16661 ,1.42462 ,13.97842 
252 ,47.4902 ,1.16870 ,1.42120 ,13.94484 
253 ,47.6665 ,1.17064 ,1.38698 ,13.60906 
254 ,47.8585 ,1.17262 ,1.38698 ,13.60906 
255 ,48.0344 ,1.17435 ,1.38698 ,13.60906 
256 ,48.2263 ,1.17628 ,1.36987 ,13.44116 
257 ,48.4027 ,1.17797 ,1.34934 ,13.23969 
258 ,48.5788 ,1.17970 ,1.33907 ,13.13896 
259 ,48.7549 ,1.18154 ,1.32538 ,13.00465 
260 ,48.9471 ,1.18335 ,1.29800 ,12.73602 
261 ,49.1391 ,1.18528 ,1.30485 ,12.80318 
262 ,49.3311 ,1.18718 ,1.27063 ,12.46739 
263 ,49.5074 ,1.18906 ,1.25694 ,12.33308 
264 ,49.6991 ,1.19091 ,1.25694 ,12.33308 
265 ,49.8752 ,1.19273 ,1.24667 ,12.23235 
266 ,50.0676 ,1.19463 ,1.21929 ,11.96372 
267 ,50.2591 ,1.19652 ,1.21245 ,11.89656 
268 ,50.4356 ,1.19830 ,1.20218 ,11.79583 
269 ,50.6279 ,1.20022 ,1.17138 ,11.49362 
270 ,50.8198 ,1.20210 ,1.17823 ,11.56078 
271 ,51.0279 ,1.20417 ,1.15085 ,11.29215 
272 ,51.2040 ,1.20597 ,1.13716 ,11.15784 
273 ,51.3958 ,1.20793 ,1.14401 ,11.22500 
274 ,51.5878 ,1.20977 ,1.11321 ,10.92279 
275 ,51.7801 ,1.21171 ,1.10294 ,10.82206 
276 ,51.9724 ,1.21362 ,1.07899 ,10.58701 
277 ,52.1483 ,1.21550 ,1.07214 ,10.51985 
278 ,52.3247 ,1.21722 ,1.04476 ,10.25123 
279 ,52.5161 ,1.21911 ,1.05503 ,10.35196 
280 ,52.6922 ,1.22089 ,1.01396 ,9.94902 
281 ,52.8847 ,1.22269 ,1.02765 ,10.08333 
282 ,53.0768 ,1.22467 ,1.00712 ,9.88186 
283 ,53.2687 ,1.22658 ,0.97974 ,9.61324 
284 ,53.4608 ,1.22853 ,0.99001 ,9.71397 
285 ,53.6369 ,1.23029 ,0.97632 ,9.57966 
286 ,53.8128 ,1.23204 ,0.95237 ,9.34461 
287 ,54.0051 ,1.23398 ,0.94552 ,9.27745 
288 ,54.1969 ,1.23592 ,0.92841 ,9.10956 
289 ,54.4053 ,1.23789 ,0.90103 ,8.84094 
290 ,54.5969 ,1.23984 ,0.90103 ,8.84094 
291 ,54.7734 ,1.24172 ,0.89077 ,8.74020 
292 ,54.9654 ,1.24353 ,0.87708 ,8.60589 
293 ,55.1414 ,1.24531 ,0.87366 ,8.57231 
294 ,55.3495 ,1.24739 ,0.84628 ,8.30368 
295 ,55.5418 ,1.24931 ,0.84286 ,8.27011 
296 ,55.7334 ,1.25128 ,0.81548 ,8.00148 
297 ,55.9098 ,1.25299 ,0.80179 ,7.86717 
298 ,56.1020 ,1.25490 ,0.79837 ,7.83359 
299 ,56.2781 ,1.25670 ,0.80521 ,7.90074 
300 ,56.4862 ,1.25860 ,0.77441 ,7.59854 
301 ,56.7101 ,1.26090 ,0.76757 ,7.53138 
302 ,56.9183 ,1.26305 ,0.73335 ,7.19560 
303 ,57.1422 ,1.26522 ,0.72650 ,7.12844 
304 ,57.3346 ,1.26720 ,0.70255 ,6.89340 
305 ,57.5427 ,1.26928 ,0.69228 ,6.79266 
306 ,57.7506 ,1.27134 ,0.67859 ,6.65835 
307 ,57.9268 ,1.27318 ,0.68544 ,6.72550 
308 ,58.1188 ,1.27510 ,0.67175 ,6.59119 
309 ,58.2950 ,1.27689 ,0.64437 ,6.32256 
310 ,58.4865 ,1.27882 ,0.62042 ,6.08752 
311 ,58.6631 ,1.28056 ,0.62042 ,6.08752 
312 ,58.8711 ,1.28256 ,0.59988 ,5.88605 
313 ,59.0472 ,1.28450 ,0.59988 ,5.88605 
314 ,59.2394 ,1.28625 ,0.57935 ,5.68458 
315 ,59.4317 ,1.28823 ,0.55539 ,5.44953 
316 ,59.6070 ,1.29007 ,0.55882 ,5.48311 
317 ,59.7995 ,1.29192 ,0.54171 ,5.31522 
318 ,60.0072 ,1.29395 ,0.52117 ,5.11375 
319 ,60.1836 ,1.29575 ,0.50748 ,4.97943 
320 ,60.3596 ,1.29750 ,0.50064 ,4.91228 
321 ,60.5359 ,1.29929 ,0.49380 ,4.84512 
322 ,60.7279 ,1.30113 ,0.47668 ,4.67723 
323 ,60.9040 ,1.30292 ,0.47326 ,4.64365 
324 ,61.0958 ,1.30494 ,0.43562 ,4.27429 
325 ,61.2720 ,1.30660 ,0.42193 ,4.13997 
326 ,61.4483 ,1.30839 ,0.41166 ,4.03924 
327 ,61.6403 ,1.31030 ,0.40140 ,3.93850 
328 ,61.8323 ,1.31221 ,0.39113 ,3.83777 
329 ,62.0244 ,1.31422 ,0.37060 ,3.63630 
330 ,62.1844 ,1.31588 ,0.38429 ,3.77061 
331 ,62.3605 ,1.31748 ,0.36375 ,3.56914 
332 ,62.5367 ,1.31931 ,0.35006 ,3.43483 
333 ,62.7289 ,1.32113 ,0.33638 ,3.30052 
334 ,62.9048 ,1.32299 ,0.32953 ,3.23336 
335 ,63.0970 ,1.32480 ,0.29873 ,2.93116 
336 ,63.2888 ,1.32677 ,0.29531 ,2.89758 
337 ,63.4810 ,1.32865 ,0.29531 ,2.89758 
338 ,63.6730 ,1.33056 ,0.27135 ,2.66253 
339 ,63.8488 ,1.33247 ,0.27135 ,2.66253 
340 ,64.0252 ,1.33416 ,0.24398 ,2.39390 
341 ,64.2013 ,1.33589 ,0.24055 ,2.36032 
342 ,64.3932 ,1.33776 ,0.20633 ,2.02454 
343 ,64.5694 ,1.33960 ,0.20291 ,1.99096 
344 ,64.7614 ,1.34148 ,0.19949 ,1.95738 
345 ,64.9376 ,1.34328 ,0.18922 ,1.85665 
346 ,65.1456 ,1.34532 ,0.18238 ,1.78949 
347 ,65.3213 ,1.34713 ,0.15500 ,1.52087 
348 ,65.4978 ,1.34890 ,0.14816 ,1.45371 
349 ,65.6899 ,1.35079 ,0.12078 ,1.18508 
350 ,65.8819 ,1.35264 ,0.12762 ,1.25224 
351 ,66.0579 ,1.35446 ,0.11051 ,1.08435 
352 ,66.2338 ,1.35626 ,0.08998 ,0.88288 
353 ,66.4256 ,1.35814 ,0.07629 ,0.74857 
354 ,66.6017 ,1.35990 ,0.08314 ,0.81572 
355 ,66.7781 ,1.36163 ,0.05918 ,0.58067 
356 ,66.9543 ,1.36349 ,0.03865 ,0.37920 
357 ,67.1303 ,1.36521 ,0.01127 ,0.11058 
358 ,67.3064 ,1.36695 ,0.01811 ,0.17773 
359 ,67.4980 ,1.36894 ,-0.00242 ,-0.02373 
360 ,67.6745 ,1.37066 ,-0.00242 ,-0.02373 
361 ,67.8507 ,1.37238 ,-0.02295 ,-0.22520 
362 ,68.0428 ,1.37421 ,-0.01953 ,-0.19163 
363 ,68.2507 ,1.37633 ,-0.05717 ,-0.56099 
364 ,68.4429 ,1.37832 ,-0.04691 ,-0.46025 
365 ,68.6350 ,1.38013 ,-0.07771 ,-0.76246 
366 ,68.8273 ,1.38213 ,-0.07428 ,-0.72888 
367 ,69.0193 ,1.38402 ,-0.09824 ,-0.96393 
368 ,69.2113 ,1.38592 ,-0.09824 ,-0.96393 
369 ,69.4033 ,1.38781 ,-0.09824 ,-0.96393 
370 ,69.5953 ,1.38975 ,-0.12904 ,-1.26613 
371 ,69.7873 ,1.39170 ,-0.11877 ,-1.16540 
372 ,69.9791 ,1.39364 ,-0.13246 ,-1.29971 
373 ,70.1556 ,1.39546 ,-0.15642 ,-1.53476 
374 ,70.3473 ,1.39730 ,-0.15642 ,-1.53476 
375 ,70.5234 ,1.39911 ,-0.15984 ,-1.56834 
376 ,70.6995 ,1.40084 ,-0.17695 ,-1.73623 
377 ,70.8919 ,1.40274 ,-0.18037 ,-1.76981 
378 ,71.0840 ,1.40472 ,-0.17011 ,-1.66907 
379 ,71.2601 ,1.40644 ,-0.19748 ,-1.93770 
380 ,71.4523 ,1.40842 ,-0.22144 ,-2.17275 
381 ,71.6442 ,1.41026 ,-0.22144 ,-2.17275 
382 ,71.8362 ,1.41215 ,-0.25566 ,-2.50853 
383 ,72.0124 ,1.41398 ,-0.25908 ,-2.54211 
384 ,72.2044 ,1.41591 ,-0.24197 ,-2.37422 
385 ,72.3803 ,1.41765 ,-0.26250 ,-2.57569 
386 ,72.5566 ,1.41941 ,-0.28988 ,-2.84431 
387 ,72.7326 ,1.42120 ,-0.31041 ,-3.04578 
388 ,72.9088 ,1.42295 ,-0.31384 ,-3.07936 
389 ,73.0847 ,1.42470 ,-0.30015 ,-2.94505 
390 ,73.2769 ,1.42658 ,-0.34121 ,-3.34799 
391 ,73.4530 ,1.42839 ,-0.34121 ,-3.34799 
392 ,73.6292 ,1.43015 ,-0.33779 ,-3.31441 
393 ,73.8371 ,1.43222 ,-0.36175 ,-3.54946 
394 ,74.0294 ,1.43410 ,-0.36517 ,-3.58303 
395 ,74.2373 ,1.43619 ,-0.39597 ,-3.88524 
396 ,74.4294 ,1.43807 ,-0.37886 ,-3.71735 
397 ,74.6054 ,1.43989 ,-0.39255 ,-3.85166 
398 ,74.7976 ,1.44184 ,-0.43361 ,-4.25460 
399 ,74.9732 ,1.44367 ,-0.41992 ,-4.12029 
400 ,75.1495 ,1.44534 ,-0.44730 ,-4.38891 
401 ,75.3258 ,1.44713 ,-0.44046 ,-4.32176 
402 ,75.5018 ,1.44885 ,-0.45757 ,-4.48965 
403 ,75.6940 ,1.45071 ,-0.47810 ,-4.69112 
404 ,75.8860 ,1.45266 ,-0.48152 ,-4.72470 
405 ,76.0617 ,1.45450 ,-0.49179 ,-4.82543 
406 ,76.2383 ,1.45623 ,-0.51574 ,-5.06048 
407 ,76.4463 ,1.45815 ,-0.51574 ,-5.06048 
408 ,76.6383 ,1.46015 ,-0.53628 ,-5.26195 
409 ,76.8302 ,1.46209 ,-0.53285 ,-5.22837 
410 ,77.0224 ,1.46404 ,-0.56365 ,-5.53058 
411 ,77.1984 ,1.46581 ,-0.56708 ,-5.56415 
412 ,77.3746 ,1.46761 ,-0.57734 ,-5.66489 
413 ,77.5507 ,1.46933 ,-0.58419 ,-5.73205 
414 ,77.7586 ,1.47140 ,-0.60472 ,-5.93352 
415 ,77.9347 ,1.47318 ,-0.62868 ,-6.16856 
416 ,78.1268 ,1.47516 ,-0.60130 ,-5.89994 
417 ,78.3189 ,1.47696 ,-0.63210 ,-6.20214 
418 ,78.5109 ,1.47892 ,-0.63552 ,-6.23572 
419 ,78.7032 ,1.48092 ,-0.64921 ,-6.37003 
420 ,78.8789 ,1.48271 ,-0.67316 ,-6.60508 
421 ,79.0553 ,1.48443 ,-0.67659 ,-6.63866 
422 ,79.2472 ,1.48630 ,-0.68001 ,-6.67224 
423 ,79.4396 ,1.48819 ,-0.70396 ,-6.90729 
424 ,79.6317 ,1.49019 ,-0.71081 ,-6.97444 
425 ,79.8077 ,1.49201 ,-0.72107 ,-7.07518 
426 ,79.9996 ,1.49389 ,-0.72450 ,-7.10876 
427 ,80.1916 ,1.49574 ,-0.74845 ,-7.34380 
428 ,80.3839 ,1.49761 ,-0.75187 ,-7.37738 
429 ,80.5597 ,1.49943 ,-0.76214 ,-7.47812 
430 ,80.7521 ,1.50128 ,-0.76556 ,-7.51170 
431 ,80.9441 ,1.50328 ,-0.77241 ,-7.57885 
432 ,81.1203 ,1.50507 ,-0.78267 ,-7.67959 
433 ,81.3122 ,1.50694 ,-0.80321 ,-7.88106 
434 ,81.5043 ,1.50880 ,-0.79978 ,-7.84748 
435 ,81.7124 ,1.51087 ,-0.82374 ,-8.08253 
436 ,81.9046 ,1.51286 ,-0.82032 ,-8.04895 
437 ,82.1127 ,1.51481 ,-0.84085 ,-8.25042 
438 ,82.3047 ,1.51682 ,-0.83401 ,-8.18326 
439 ,82.4643 ,1.51860 ,-0.84769 ,-8.31758 
440 ,82.6569 ,1.52036 ,-0.86138 ,-8.45189 
441 ,82.8489 ,1.52232 ,-0.85112 ,-8.35115 
442 ,83.0570 ,1.52436 ,-0.87507 ,-8.58620 
443 ,83.2331 ,1.52619 ,-0.88534 ,-8.68694 
444 ,83.4253 ,1.52799 ,-0.88192 ,-8.65336 
445 ,83.6012 ,1.52988 ,-0.90245 ,-8.85483 
446 ,83.7934 ,1.53169 ,-0.90929 ,-8.92198 
447 ,84.0015 ,1.53377 ,-0.92640 ,-9.08988 
448 ,84.1934 ,1.53568 ,-0.91614 ,-8.98914 
449 ,84.3854 ,1.53760 ,-0.94009 ,-9.22419 
450 ,84.5777 ,1.53963 ,-0.96063 ,-9.42566 
451 ,84.7695 ,1.54151 ,-0.97089 ,-9.52639 
452 ,84.9619 ,1.54346 ,-0.98116 ,-9.62713 
453 ,85.1537 ,1.54529 ,-0.96747 ,-9.49282 
454 ,85.3300 ,1.54712 ,-0.98116 ,-9.62713 
455 ,85.5220 ,1.54900 ,-0.99485 ,-9.76144 
456 ,85.7136 ,1.55100 ,-1.00169 ,-9.82860 
457 ,85.8902 ,1.55276 ,-1.00854 ,-9.89576 
458 ,86.1143 ,1.55482 ,-1.04618 ,-10.26512 
459 ,86.3063 ,1.55682 ,-1.04276 ,-10.23154 
460 ,86.4821 ,1.55865 ,-1.04960 ,-10.29869 
461 ,86.6904 ,1.56058 ,-1.05302 ,-10.33227 
462 ,86.8827 ,1.56265 ,-1.06329 ,-10.43301 
463 ,87.0906 ,1.56464 ,-1.07356 ,-10.53374 
464 ,87.2668 ,1.56649 ,-1.07014 ,-10.50016 
465 ,87.4750 ,1.56848 ,-1.10436 ,-10.83595 
466 ,87.6669 ,1.57044 ,-1.10436 ,-10.83595 
467 ,87.8585 ,1.57243 ,-1.12147 ,-11.00384 
468 ,88.0352 ,1.57419 ,-1.13173 ,-11.10457 
469 ,88.2433 ,1.57619 ,-1.14200 ,-11.20531 
470 ,88.4353 ,1.57811 ,-1.13516 ,-11.13815 
471 ,88.6430 ,1.58008 ,-1.14884 ,-11.27247 
472 ,88.8191 ,1.58203 ,-1.15911 ,-11.37320 
473 ,88.9954 ,1.58374 ,-1.16596 ,-11.44036 
474 ,89.1713 ,1.58550 ,-1.16596 ,-11.44036 
475 ,89.3477 ,1.58725 ,-1.16938 ,-11.47394 
476 ,89.5395 ,1.58917 ,-1.19676 ,-11.74256 
477 ,89.7318 ,1.59116 ,-1.20702 ,-11.84330 
478 ,89.9080 ,1.59288 ,-1.19676 ,-11.74256 
479 ,90.0997 ,1.59473 ,-1.21729 ,-11.94403 
480 ,90.2761 ,1.59658 ,-1.23098 ,-12.07834 
481 ,90.4518 ,1.59833 ,-1.23782 ,-12.14550 
482 ,90.6441 ,1.60013 ,-1.22413 ,-12.01119 
483 ,90.8362 ,1.60219 ,-1.26862 ,-12.44771 
484 ,91.0280 ,1.60405 ,-1.26520 ,-12.41413 
485 ,91.2206 ,1.60598 ,-1.28573 ,-12.61560 
486 ,91.4125 ,1.60787 ,-1.26862 ,-12.44771 
487 ,91.5886 ,1.60967 ,-1.28231 ,-12.58202 
488 ,91.7484 ,1.61139 ,-1.29258 ,-12.68275 
489 ,91.9250 ,1.61306 ,-1.30284 ,-12.78349 
490 ,92.1165 ,1.61497 ,-1.33022 ,-13.05212 
491 ,92.3253 ,1.61703 ,-1.31995 ,-12.95138 
492 ,92.5171 ,1.61897 ,-1.32680 ,-13.01854 
493 ,92.7090 ,1.62082 ,-1.32680 ,-13.01854 
494 ,92.9012 ,1.62281 ,-1.34391 ,-13.18643 
495 ,93.0933 ,1.62464 ,-1.34049 ,-13.15285 
496 ,93.2848 ,1.62656 ,-1.36444 ,-13.38790 
497 ,93.4608 ,1.62843 ,-1.35075 ,-13.25359 
498 ,93.6371 ,1.63017 ,-1.37129 ,-13.45506 
499 ,93.8934 ,1.63256 ,-1.37129 ,-13.45506 
500 ,94.0695 ,1.63449 ,-1.36786 ,-13.42148 
501 ,94.2455 ,1.63625 ,-1.38497 ,-13.58937 
502 ,94.4379 ,1.63812 ,-1.39182 ,-13.65653 
503 ,94.6456 ,1.64017 ,-1.40551 ,-13.79084 
504 ,94.8059 ,1.64198 ,-1.41235 ,-13.85799 
505 ,94.9981 ,1.64370 ,-1.40893 ,-13.82442 
506 ,95.2061 ,1.64568 ,-1.41577 ,-13.89157 
507 ,95.3978 ,1.64769 ,-1.42262 ,-13.95873 
508 ,95.5738 ,1.64952 ,-1.43631 ,-14.09304 
509 ,95.7499 ,1.65124 ,-1.41920 ,-13.92515 
510 ,95.9261 ,1.65301 ,-1.44315 ,-14.16020 
511 ,96.1021 ,1.65479 ,-1.45342 ,-14.26093 
512 ,96.2780 ,1.65653 ,-1.46711 ,-14.39525 
513 ,96.4541 ,1.65833 ,-1.45342 ,-14.26093 
514 ,96.6141 ,1.66005 ,-1.46026 ,-14.32809 
515 ,96.7743 ,1.66163 ,-1.46026 ,-14.32809 
516 ,96.9504 ,1.66329 ,-1.47395 ,-14.46240 
517 ,97.1265 ,1.66504 ,-1.47395 ,-14.46240 
518 ,97.3025 ,1.66682 ,-1.50475 ,-14.76461 
519 ,97.4785 ,1.66852 ,-1.51502 ,-14.86534 
520 ,97.6545 ,1.67039 ,-1.50475 ,-14.76461 
521 ,97.8467 ,1.67217 ,-1.51502 ,-14.86534 
522 ,98.0228 ,1.67399 ,-1.54239 ,-15.13397 
523 ,98.1988 ,1.67574 ,-1.53555 ,-15.06681 
524 ,98.3589 ,1.67747 ,-1.52871 ,-14.99966 
525 ,98.5350 ,1.67910 ,-1.53555 ,-15.06681 
526 ,98.7110 ,1.68090 ,-1.53555 ,-15.06681 
527 ,98.8872 ,1.68262 ,-1.56635 ,-15.36902 
528 ,99.0632 ,1.68440 ,-1.58004 ,-15.50333 
529 ,99.2393 ,1.68613 ,-1.58004 ,-15.50333 
530 ,99.3993 ,1.68788 ,-1.58346 ,-15.53691 
531 ,99.5593 ,1.68950 ,-1.59030 ,-15.60407 
532 ,99.7355 ,1.69113 ,-1.59715 ,-15.67122 
533 ,99.9281 ,1.69301 ,-1.61084 ,-15.80554 
534 ,100.1040 ,1.69483 ,-1.62110 ,-15.90627 
535 ,100.2958 ,1.69664 ,-1.60742 ,-15.77196 
536 ,100.4722 ,1.69849 ,-1.61768 ,-15.87269 
537 ,100.6642 ,1.70040 ,-1.65190 ,-16.20848 
538 ,100.8563 ,1.70222 ,-1.64848 ,-16.17490 
539 ,101.0484 ,1.70419 ,-1.65875 ,-16.27563 
540 ,101.2403 ,1.70613 ,-1.65533 ,-16.24205 
541 ,101.4327 ,1.70807 ,-1.66217 ,-16.30921 
542 ,101.6247 ,1.70996 ,-1.67928 ,-16.47710 
543 ,101.8163 ,1.71197 ,-1.68270 ,-16.51068 
544 ,101.9927 ,1.71369 ,-1.69297 ,-16.61142 
545 ,102.1848 ,1.71559 ,-1.70666 ,-16.74573 
546 ,102.3769 ,1.71748 ,-1.69639 ,-16.64499 
547 ,102.5690 ,1.71938 ,-1.71692 ,-16.84646 
548 ,102.7451 ,1.72120 ,-1.73404 ,-17.01436 
549 ,102.9051 ,1.72290 ,-1.74088 ,-17.08151 
550 ,103.0812 ,1.72458 ,-1.72377 ,-16.91362 
551 ,103.2734 ,1.72646 ,-1.74772 ,-17.14867 
552 ,103.4653 ,1.72841 ,-1.75799 ,-17.24940 
553 ,103.6735 ,1.73041 ,-1.74772 ,-17.14867 
554 ,103.8656 ,1.73236 ,-1.76483 ,-17.31656 
555 ,104.0576 ,1.73430 ,-1.77510 ,-17.41729 
556 ,104.2496 ,1.73623 ,-1.77852 ,-17.45087 
557 ,104.4418 ,1.73811 ,-1.77852 ,-17.45087 
558 ,104.6340 ,1.74003 ,-1.78537 ,-17.51803 
559 ,104.8261 ,1.74197 ,-1.80248 ,-17.68592 
560 ,105.0176 ,1.74394 ,-1.78879 ,-17.55161 
561 ,105.1941 ,1.74573 ,-1.80248 ,-17.68592 
562 ,105.3859 ,1.74755 ,-1.80932 ,-17.75308 
563 ,105.5623 ,1.74939 ,-1.82643 ,-17.92097 
564 ,105.7702 ,1.75137 ,-1.84354 ,-18.08886 
565 ,105.9465 ,1.75331 ,-1.81959 ,-17.85381 
566 ,106.1061 ,1.75491 ,-1.85039 ,-18.15602 
567 ,106.2825 ,1.75657 ,-1.85039 ,-18.15602 
568 ,106.4587 ,1.75831 ,-1.83328 ,-17.98813 
569 ,106.6347 ,1.76013 ,-1.84012 ,-18.05528 
570 ,106.8268 ,1.76197 ,-1.86750 ,-18.32391 
571 ,107.0027 ,1.76377 ,-1.86408 ,-18.29033 
572 ,107.1947 ,1.76573 ,-1.87092 ,-18.35749 
573 ,107.3710 ,1.76745 ,-1.87092 ,-18.35749 
574 ,107.5790 ,1.76944 ,-1.87434 ,-18.39107 
575 ,107.7552 ,1.77131 ,-1.87777 ,-18.42464 
576 ,107.9314 ,1.77301 ,-1.88461 ,-18.49180 
577 ,108.1234 ,1.77490 ,-1.89146 ,-18.55896 
578 ,108.3153 ,1.77683 ,-1.89488 ,-18.59254 
579 ,108.5075 ,1.77877 ,-1.92225 ,-18.86116 
580 ,108.6993 ,1.78065 ,-1.92568 ,-18.89474 
581 ,108.8916 ,1.78263 ,-1.92225 ,-18.86116 
582 ,109.0838 ,1.78447 ,-1.94279 ,-19.06263 
583 ,109.2914 ,1.78653 ,-1.92225 ,-18.86116 
584 ,109.4839 ,1.78852 ,-1.95648 ,-19.19694 
585 ,109.6600 ,1.79039 ,-1.95648 ,-19.19694 
586 ,109.8360 ,1.79207 ,-1.96332 ,-19.26410 
587 ,110.0282 ,1.79390 ,-1.98043 ,-19.43199 
588 ,110.2363 ,1.79594 ,-1.98385 ,-19.46557 
589 ,110.4282 ,1.79792 ,-1.98728 ,-19.49915 
590 ,110.6043 ,1.79983 ,-1.97701 ,-19.39841 
591 ,110.7963 ,1.80161 ,-2.00439 ,-19.66704 
592 ,110.9725 ,1.80346 ,-2.00439 ,-19.66704 
593 ,111.1647 ,1.80539 ,-2.02150 ,-19.83493 
594 ,111.3567 ,1.80721 ,-2.02150 ,-19.83493 
595 ,111.5328 ,1.80905 ,-2.03861 ,-20.00282 
596 ,111.7250 ,1.81095 ,-2.02834 ,-19.90209 
597 ,111.9169 ,1.81284 ,-2.03861 ,-20.00282 
598 ,112.1088 ,1.81474 ,-2.05230 ,-20.13714 
599 ,112.3009 ,1.81667 ,-2.04887 ,-20.10356 
600 ,112.4766 ,1.81848 ,-2.05914 ,-20.20429 
601 ,112.6692 ,1.82037 ,-2.06599 ,-20.27145 
602 ,112.8610 ,1.82229 ,-2.06256 ,-20.23787 
603 ,113.0693 ,1.82441 ,-2.07283 ,-20.33861 
604 ,113.2452 ,1.82619 ,-2.08994 ,-20.50650 
605 ,113.4535 ,1.82817 ,-2.11047 ,-20.70797 
606 ,113.6292 ,1.83002 ,-2.10021 ,-20.60723 
607 ,113.8057 ,1.83177 ,-2.11047 ,-20.70797 
608 ,113.9976 ,1.83374 ,-2.10705 ,-20.67439 
609 ,114.1896 ,1.83560 ,0.54171 ,5.31522 
610 ,114.3658 ,1.83737 ,0.55882 ,5.48311 
611 ,114.5579 ,1.83925 ,0.56224 ,5.51668 
612 ,114.7500 ,1.84121 ,0.56224 ,5.51668 
613 ,114.9418 ,1.84314 ,0.56908 ,5.58384 
614 ,115.1342 ,1.84503 ,0.55539 ,5.44953 
615 ,115.3264 ,1.84693 ,0.57251 ,5.61742 
616 ,115.5182 ,1.84884 ,0.56224 ,5.51668 
617 ,115.6940 ,1.85064 ,0.56224 ,5.51668 
618 ,115.8704 ,1.85245 ,0.55197 ,5.41595 
619 ,116.0785 ,1.85440 ,0.56224 ,5.51668 
620 ,116.2546 ,1.85623 ,0.56566 ,5.55026 
621 ,116.4467 ,1.85815 ,0.56224 ,5.51668 
622 ,116.6388 ,1.86007 ,0.57251 ,5.61742 
623 ,116.8148 ,1.86198 ,0.55197 ,5.41595 
624 ,116.9908 ,1.86359 ,0.55882 ,5.48311 
625 ,117.1830 ,1.86545 ,0.57935 ,5.68458 
626 ,117.3590 ,1.86735 ,0.55882 ,5.48311 
627 ,117.5352 ,1.86905 ,0.55197 ,5.41595 
628 ,117.7272 ,1.87090 ,0.56566 ,5.55026 
629 ,117.9192 ,1.87290 ,0.57935 ,5.68458 
630 ,118.0954 ,1.87465 ,0.56566 ,5.55026 
631 ,118.2873 ,1.87650 ,0.56908 ,5.58384 
632 ,118.4636 ,1.87834 ,0.57593 ,5.65100 
633 ,118.6553 ,1.88019 ,0.54513 ,5.34879 
634 ,118.8157 ,1.88194 ,0.55882 ,5.48311 
635 ,118.9757 ,1.88357 ,0.55197 ,5.41595 
636 ,119.1678 ,1.88530 ,0.56908 ,5.58384 
637 ,119.3440 ,1.88716 ,0.56224 ,5.51668 
638 ,119.5359 ,1.88907 ,0.55882 ,5.48311 
639 ,119.7282 ,1.89090 ,0.56908 ,5.58384 
640 ,119.9199 ,1.89278 ,0.56224 ,5.51668 
641 ,120.1119 ,1.89474 ,0.55539 ,5.44953 
642 ,120.3039 ,1.89673 ,0.57935 ,5.68458 
643 ,120.4802 ,1.89847 ,0.57251 ,5.61742 
644 ,120.6560 ,1.90024 ,0.56224 ,5.51668 
645 ,120.8327 ,1.90204 ,0.55539 ,5.44953 
646 ,121.0402 ,1.90398 ,0.56566 ,5.55026 
647 ,121.2328 ,1.90594 ,0.57251 ,5.61742 
648 ,121.4407 ,1.90806 ,0.55882 ,5.48311 
649 ,121.6330 ,1.91001 ,0.54855 ,5.38237 
650 ,121.8248 ,1.91192 ,0.56908 ,5.58384 
651 ,122.0009 ,1.91364 ,0.57935 ,5.68458 
652 ,122.2091 ,1.91568 ,0.56908 ,5.58384 
653 ,122.4012 ,1.91765 ,0.57593 ,5.65100 
654 ,122.5930 ,1.91950 ,0.56908 ,5.58384 
655 ,122.7693 ,1.92135 ,0.55197 ,5.41595 
656 ,122.9614 ,1.92323 ,0.55882 ,5.48311 
657 ,123.1690 ,1.92531 ,0.55539 ,5.44953 
658 ,123.3615 ,1.92727 ,0.56908 ,5.58384 
659 ,123.5375 ,1.92903 ,0.55882 ,5.48311 
660 ,123.7137 ,1.93082 ,0.55539 ,5.44953 
661 ,123.9058 ,1.93268 ,0.57251 ,5.61742 
662 ,124.0822 ,1.93453 ,0.57251 ,5.61742 
663 ,124.2895 ,1.93648 ,0.56908 ,5.58384 
664 ,124.4820 ,1.93840 ,0.56224 ,5.51668 
665 ,124.6900 ,1.94050 ,0.56224 ,5.51668 
666 ,124.8659 ,1.94235 ,0.57593 ,5.65100 
667 ,125.0421 ,1.94406 ,0.56908 ,5.58384 
668 ,125.2181 ,1.94584 ,0.55539 ,5.44953 
669 ,125.4102 ,1.94766 ,0.56908 ,5.58384 
670 ,125.5861 ,1.94950 ,0.56566 ,5.55026 
671 ,125.7625 ,1.95126 ,0.56908 ,5.58384 
672 ,125.9385 ,1.95313 ,0.56224 ,5.51668 
673 ,126.1147 ,1.95479 ,0.55197 ,5.41595 
674 ,126.3228 ,1.95678 ,0.57593 ,5.65100 
675 ,126.5147 ,1.95882 ,0.56566 ,5.55026 
676 ,126.7068 ,1.96070 ,0.57935 ,5.68458 
677 ,126.8830 ,1.96250 ,0.58619 ,5.75173 
678 ,127.0751 ,1.96436 ,0.54855 ,5.38237 
679 ,127.2671 ,1.96632 ,0.57935 ,5.68458 
680 ,127.4589 ,1.96820 ,0.56566 ,5.55026 
681 ,127.6353 ,1.97003 ,0.55882 ,5.48311 
682 ,127.8274 ,1.97191 ,0.57593 ,5.65100 
683 ,128.0034 ,1.97368 ,0.56908 ,5.58384 
684 ,128.1954 ,1.97563 ,0.55539 ,5.44953 
685 ,128.3713 ,1.97733 ,0.56566 ,5.55026 
686 ,128.5473 ,1.97913 ,0.57593 ,5.65100 
687 ,128.7395 ,1.98101 ,0.56224 ,5.51668 
688 ,128.9320 ,1.98296 ,0.56566 ,5.55026 
689 ,129.1399 ,1.98500 ,0.55882 ,5.48311 
690 ,129.3160 ,1.98681 ,0.55882 ,5.48311 
691 ,129.5080 ,1.98873 ,0.57593 ,5.65100 
692 ,129.6841 ,1.99048 ,0.56566 ,5.55026 
693 ,129.8763 ,1.99242 ,0.55197 ,5.41595 
694 ,130.0682 ,1.99439 ,0.55882 ,5.48311 
695 ,130.2440 ,1.99605 ,0.57251 ,5.61742 
696 ,130.4360 ,1.99792 ,0.55539 ,5.44953 
697 ,130.5961 ,1.99974 ,0.54171 ,5.31522 
698 ,130.7723 ,2.00140 ,0.55882 ,5.48311 
699 ,130.9805 ,2.00344 ,0.56908 ,5.58384 
700 ,131.1884 ,2.00547 ,0.57593 ,5.65100 
701 ,131.3645 ,2.00732 ,0.57935 ,5.68458 
702 ,131.5569 ,2.00917 ,0.56224 ,5.51668 
703 ,131.7485 ,2.01115 ,0.56224 ,5.51668 
704 ,131.9251 ,2.01288 ,0.57593 ,5.65100 
705 ,132.1171 ,2.01481 ,0.55539 ,5.44953 
706 ,132.2931 ,2.01654 ,0.56224 ,5.51668 
707 ,132.5012 ,2.01861 ,0.56224 ,5.51668 
708 ,132.6931 ,2.02048 ,0.56908 ,5.58384 
709 ,132.8849 ,2.02248 ,0.57935 ,5.68458 
710 ,133.0770 ,2.02433 ,0.54855 ,5.38237 
711 ,133.2691 ,2.02621 ,0.55882 ,5.48311 
712 ,133.4452 ,2.02815 ,0.57251 ,5.61742 
713 ,133.6376 ,2.02998 ,0.54855 ,5.38237 
714 ,133.8456 ,2.03202 ,0.56224 ,5.51668 
715 ,134.0218 ,2.03386 ,0.57251 ,5.61742 
716 ,134.2139 ,2.03571 ,0.56224 ,5.51668 
717 ,134.3900 ,2.03749 ,0.56566 ,5.55026 
718 ,134.5980 ,2.03951 ,0.56224 ,5.51668 
719 ,134.7899 ,2.04147 ,0.57251 ,5.61742 
720 ,134.9657 ,2.04336 ,0.56566 ,5.55026 
721 ,135.1584 ,2.04518 ,0.55197 ,5.41595 
722 ,135.3664 ,2.04725 ,0.57251 ,5.61742 
723 ,135.5584 ,2.04912 ,0.55197 ,5.41595 
724 ,135.7506 ,2.05101 ,0.55197 ,5.41595 
725 ,135.9586 ,2.05314 ,0.55882 ,5.48311 
726 ,136.1346 ,2.05495 ,0.56224 ,5.51668 
727 ,136.3107 ,2.05674 ,0.55882 ,5.48311 
728 ,136.5028 ,2.05859 ,0.55539 ,5.44953 
729 ,136.6790 ,2.06039 ,0.56908 ,5.58384 
730 ,136.8710 ,2.06225 ,0.57593 ,5.65100 
731 ,137.0471 ,2.06410 ,0.57935 ,5.68458 
732 ,137.2391 ,2.06607 ,0.56566 ,5.55026 
733 ,137.4153 ,2.06778 ,0.54513 ,5.34879 
734 ,137.6074 ,2.06960 ,0.56908 ,5.58384 
735 ,137.7992 ,2.07161 ,0.55539 ,5.44953 
736 ,137.9914 ,2.07345 ,0.55197 ,5.41595 
737 ,138.1836 ,2.07544 ,0.57593 ,5.65100 
738 ,138.3915 ,2.07745 ,0.57251 ,5.61742 
739 ,138.5678 ,2.07928 ,0.57251 ,5.61742 
740 ,138.7759 ,2.08132 ,0.56224 ,5.51668 
741 ,138.9519 ,2.08314 ,0.56908 ,5.58384 
742 ,139.1441 ,2.08493 ,0.56908 ,5.58384 
743 ,139.3359 ,2.08688 ,0.55882 ,5.48311 
744 ,139.5282 ,2.08888 ,0.57251 ,5.61742 
745 ,139.7043 ,2.09065 ,0.57251 ,5.61742 
746 ,139.9124 ,2.09266 ,0.57251 ,5.61742 
747 ,140.1045 ,2.09468 ,0.58277 ,5.71815 
748 ,140.2965 ,2.09649 ,0.56908 ,5.58384 
749 ,140.5047 ,2.09860 ,0.57251 ,5.61742 
750 ,140.7129 ,2.10066 ,0.57593 ,5.65100 
751 ,140.9208 ,2.10271 ,0.55539 ,5.44953 
752 ,141.1129 ,2.10462 ,0.56908 ,5.58384 
753 ,141.3050 ,2.10665 ,0.57251 ,5.61742 
754 ,141.4969 ,2.10850 ,0.56224 ,5.51668 
755 ,141.6730 ,2.11031 ,0.55882 ,5.48311 
756 ,141.8491 ,2.11219 ,0.56908 ,5.58384 
757 ,142.0411 ,2.11391 ,0.56908 ,5.58384 
758 ,142.2334 ,2.11586 ,0.55882 ,5.48311 
759 ,142.4254 ,2.11780 ,0.56566 ,5.55026 
760 ,142.6014 ,2.11958 ,0.56224 ,5.51668 
761 ,142.8416 ,2.12176 ,0.56908 ,5.58384 
762 ,143.0177 ,2.12376 ,0.55539 ,5.44953 
763 ,143.2417 ,2.12590 ,0.56224 ,5.51668 
764 ,143.4179 ,2.12774 ,0.55197 ,5.41595 
765 ,143.5935 ,2.12959 ,0.56908 ,5.58384 
766 ,143.7859 ,2.13134 ,0.55882 ,5.48311 
767 ,143.9780 ,2.13334 ,0.56224 ,5.51668 
768 ,144.1543 ,2.13513 ,0.55197 ,5.41595 
769 ,144.3304 ,2.13692 ,0.55882 ,5.48311 
770 ,144.5221 ,2.13872 ,0.55882 ,5.48311 
771 ,144.7302 ,2.14079 ,0.58619 ,5.75173 
772 ,144.9060 ,2.14264 ,0.57593 ,5.65100 
773 ,145.0824 ,2.14437 ,0.55197 ,5.41595 
774 ,145.2585 ,2.14616 ,0.54855 ,5.38237 
775 ,145.4507 ,2.14810 ,0.56908 ,5.58384 
776 ,145.6585 ,2.15011 ,0.54513 ,5.34879 
777 ,145.8505 ,2.15195 ,0.57251 ,5.61742 
778 ,146.0269 ,2.15383 ,0.56566 ,5.55026 
779 ,146.2031 ,2.15559 ,0.56224 ,5.51668 
780 ,146.3951 ,2.15749 ,0.56908 ,5.58384 
781 ,146.5872 ,2.15934 ,0.57593 ,5.65100 
782 ,146.7789 ,2.16134 ,0.56908 ,5.58384 
783 ,146.9554 ,2.16316 ,0.54171 ,5.31522 
784 ,147.1634 ,2.16520 ,0.55882 ,5.48311 
785 ,147.3555 ,2.16715 ,0.55539 ,5.44953 
786 ,147.5476 ,2.16899 ,0.57251 ,5.61742 
787 ,147.7554 ,2.17107 ,0.56566 ,5.55026 
788 ,147.9316 ,2.17290 ,0.56224 ,5.51668 
789 ,148.1078 ,2.17469 ,0.56908 ,5.58384 
790 ,148.2996 ,2.17650 ,0.54513 ,5.34879 
791 ,148.4919 ,2.17840 ,0.58277 ,5.71815 
792 ,148.6679 ,2.18030 ,0.56908 ,5.58384 
793 ,148.8278 ,2.18196 ,0.56566 ,5.55026 
794 ,149.0040 ,2.18364 ,0.55539 ,5.44953 
795 ,149.1802 ,2.18536 ,0.55539 ,5.44953 
796 ,149.3884 ,2.18740 ,0.56908 ,5.58384 
797 ,149.5805 ,2.18931 ,0.55197 ,5.41595 
798 ,149.7724 ,2.19128 ,0.55882 ,5.48311 
799 ,149.9487 ,2.19304 ,0.56224 ,5.51668 
800 ,150.1566 ,2.19505 ,0.55539 ,5.44953 
801 ,150.3647 ,2.19713 ,0.55539 ,5.44953 
802 ,150.5567 ,2.19907 ,0.54855 ,5.38237 
803 ,150.7329 ,2.20084 ,0.55882 ,5.48311 
804 ,150.9088 ,2.20270 ,0.55882 ,5.48311 
805 ,151.0845 ,2.20441 ,0.56566 ,5.55026 
806 ,151.2610 ,2.20622 ,0.57251 ,5.61742 
807 ,151.4529 ,2.20812 ,0.56566 ,5.55026 
808 ,151.6452 ,2.21002 ,0.56566 ,5.55026 
809 ,151.8369 ,2.21193 ,0.54513 ,5.34879 
810 ,152.0294 ,2.21377 ,0.56224 ,5.51668 
811 ,152.2370 ,2.21585 ,0.55539 ,5.44953 
812 ,152.4135 ,2.21766 ,0.57593 ,5.65100 
813 ,152.6053 ,2.21951 ,0.57251 ,5.61742 
814 ,152.8137 ,2.22159 ,0.57251 ,5.61742 
815 ,153.0054 ,2.22357 ,0.56908 ,5.58384 
816 ,153.1978 ,2.22545 ,0.55539 ,5.44953 
817 ,153.3894 ,2.22735 ,0.57593 ,5.65100 
818 ,153.5660 ,2.22927 ,0.56566 ,5.55026 
819 ,153.7734 ,2.23124 ,0.57593 ,5.65100 
820 ,153.9655 ,2.23314 ,0.56224 ,5.51668 
821 ,154.1579 ,2.23506 ,0.56224 ,5.51668 
822 ,154.3662 ,2.23714 ,0.57251 ,5.61742 
823 ,154.5422 ,2.23898 ,0.55539 ,5.44953 
824 ,154.7183 ,2.24079 ,0.56224 ,5.51668 
825 ,154.8940 ,2.24251 ,0.55539 ,5.44953 
826 ,155.0703 ,2.24424 ,0.57251 ,5.61742 
827 ,155.2785 ,2.24628 ,0.56566 ,5.55026 
828 ,155.4546 ,2.24811 ,0.55197 ,5.41595 
829 ,155.6305 ,2.24988 ,0.56224 ,5.51668 
830 ,155.8067 ,2.25159 ,0.57593 ,5.65100 
831 ,155.9828 ,2.25340 ,0.55882 ,5.48311 
832 ,156.1909 ,2.25536 ,0.57593 ,5.65100 
833 ,156.3829 ,2.25729 ,0.56908 ,5.58384 
834 ,156.5591 ,2.25912 ,0.54513 ,5.34879 
835 ,156.7512 ,2.26108 ,0.57593 ,5.65100 
836 ,156.9431 ,2.26288 ,0.56224 ,5.51668 
837 ,157.1355 ,2.26484 ,0.55882 ,5.48311 
838 ,157.3275 ,2.26676 ,0.58277 ,5.71815 
839 ,157.5192 ,2.26870 ,0.56224 ,5.51668 
840 ,157.7117 ,2.27057 ,0.57251 ,5.61742 
841 ,157.9195 ,2.27267 ,0.55197 ,5.41595 
842 ,158.0958 ,2.27452 ,0.55882 ,5.48311 
843 ,158.2718 ,2.27631 ,0.56224 ,5.51668 
844 ,158.4960 ,2.27823 ,0.57593 ,5.65100 
845 ,158.6881 ,2.28033 ,0.57593 ,5.65100 
846 ,158.8798 ,2.28230 ,0.55882 ,5.48311 
847 ,159.0563 ,2.28409 ,0.54171 ,5.31522 
848 ,159.2484 ,2.28596 ,0.57251 ,5.61742 
849 ,159.4401 ,2.28788 ,0.58277 ,5.71815 
850 ,159.6323 ,2.28978 ,0.57251 ,5.61742 
851 ,159.8250 ,2.29174 ,0.56224 ,5.51668 
852 ,160.0326 ,2.29378 ,0.56566 ,5.55026 
853 ,160.2246 ,2.29572 ,0.55197 ,5.41595 
854 ,160.4007 ,2.29752 ,0.56224 ,5.51668 
855 ,160.5927 ,2.29943 ,0.56908 ,5.58384 
856 ,160.7685 ,2.30117 ,0.56908 ,5.58384 
857 ,160.9450 ,2.30300 ,0.56566 ,5.55026 
858 ,161.1371 ,2.30477 ,0.55539 ,5.44953 
859 ,161.3131 ,2.30667 ,0.56908 ,5.58384 
860 ,161.4889 ,2.30843 ,0.58619 ,5.75173 
861 ,161.6973 ,2.31043 ,0.56566 ,5.55026 
862 ,161.8891 ,2.31234 ,0.56566 ,5.55026 
863 ,162.0813 ,2.31431 ,0.56566 ,5.55026 
864 ,162.2731 ,2.31619 ,0.57593 ,5.65100 
865 ,162.4494 ,2.31801 ,0.55882 ,5.48311 
866 ,162.6414 ,2.31986 ,0.55882 ,5.48311 
867 ,162.8338 ,2.32189 ,0.56908 ,5.58384 
868 ,163.0256 ,2.32372 ,0.57593 ,5.65100 
869 ,163.2340 ,2.32585 ,0.55882 ,5.48311 
870 ,163.4259 ,2.32773 ,0.55539 ,5.44953 
871 ,163.6340 ,2.32973 ,0.55197 ,5.41595 
872 ,163.8095 ,2.33159 ,0.57593 ,5.65100 
873 ,164.0022 ,2.33349 ,0.55539 ,5.44953 
874 ,164.1782 ,2.33530 ,0.56908 ,5.58384 
875 ,164.3703 ,2.33710 ,0.56224 ,5.51668 
876 ,164.5622 ,2.33910 ,0.54855 ,5.38237 
877 ,164.7545 ,2.34102 ,0.56224 ,5.51668 
878 ,164.9307 ,2.34280 ,0.57593 ,5.65100 
879 ,165.1066 ,2.34464 ,0.54855 ,5.38237 
880 ,165.3147 ,2.34649 ,0.55197 ,5.41595 
881 ,165.5069 ,2.34853 ,0.55539 ,5.44953 
882 ,165.6989 ,2.35041 ,0.55197 ,5.41595 
883 ,165.8908 ,2.35232 ,0.56908 ,5.58384 
884 ,166.0667 ,2.35417 ,0.57251 ,5.61742 
885 ,166.2592 ,2.35602 ,0.55539 ,5.44953 
886 ,166.4512 ,2.35793 ,0.58277 ,5.71815 
887 ,166.6433 ,2.35993 ,0.56566 ,5.55026 
888 ,166.8350 ,2.36181 ,0.56566 ,5.55026 
889 ,167.0114 ,2.36360 ,0.56908 ,5.58384 
890 ,167.1870 ,2.36551 ,0.56224 ,5.51668 
891 ,167.3476 ,2.36706 ,0.55539 ,5.44953 
892 ,167.5238 ,2.36875 ,0.55882 ,5.48311 
893 ,167.7157 ,2.37060 ,0.57593 ,5.65100 
894 ,167.8918 ,2.37239 ,0.55882 ,5.48311 
895 ,168.0998 ,2.37442 ,0.57251 ,5.61742 
896 ,168.2759 ,2.37622 ,0.55197 ,5.41595 
897 ,168.4518 ,2.37796 ,0.57251 ,5.61742 
898 ,168.6600 ,2.38004 ,0.55197 ,5.41595 
899 ,168.8361 ,2.38185 ,0.56566 ,5.55026 
900 ,169.0283 ,2.38372 ,0.57593 ,5.65100 
901 ,169.2364 ,2.38582 ,0.56566 ,5.55026 
902 ,169.4284 ,2.38772 ,0.57251 ,5.61742 
903 ,169.6367 ,2.38981 ,0.57935 ,5.68458 
904 ,169.8282 ,2.39179 ,0.58277 ,5.71815 
905 ,170.0047 ,2.39355 ,0.56566 ,5.55026 
906 ,170.2128 ,2.39552 ,0.57251 ,5.61742 
907 ,170.4048 ,2.39746 ,0.56224 ,5.51668 
908 ,170.5808 ,2.39927 ,0.55197 ,5.41595 
909 ,170.7730 ,2.40116 ,0.57251 ,5.61742 
910 ,170.9648 ,2.40312 ,0.55882 ,5.48311 
911 ,171.1570 ,2.40503 ,0.55882 ,5.48311 
912 ,171.3330 ,2.40682 ,0.57935 ,5.68458 
913 ,171.5089 ,2.40855 ,0.56908 ,5.58384 
914 ,171.6854 ,2.41037 ,0.55539 ,5.44953 
915 ,171.8774 ,2.41227 ,0.56224 ,5.51668 
916 ,172.0692 ,2.41408 ,0.56224 ,5.51668 
917 ,172.2615 ,2.41603 ,0.55197 ,5.41595 
918 ,172.4377 ,2.41785 ,0.56908 ,5.58384 
919 ,172.6137 ,2.41957 ,0.57593 ,5.65100 
920 ,172.8063 ,2.42150 ,0.56224 ,5.51668 
921 ,172.9977 ,2.42345 ,0.55197 ,5.41595 
922 ,173.1898 ,2.42537 ,0.57935 ,5.68458 
923 ,173.3661 ,2.42715 ,0.56908 ,5.58384 
924 ,173.5578 ,2.42905 ,0.56566 ,5.55026 
925 ,173.7502 ,2.43093 ,0.57593 ,5.65100 
926 ,173.9423 ,2.43292 ,0.55197 ,5.41595 
927 ,174.1182 ,2.43472 ,0.58962 ,5.78531 
928 ,174.2944 ,2.43644 ,0.56224 ,5.51668 
929 ,174.5025 ,2.43837 ,0.56224 ,5.51668 
930 ,174.6943 ,2.44050 ,0.57251 ,5.61742 
931 ,174.8705 ,2.44213 ,0.57251 ,5.61742 
932 ,175.0947 ,2.44425 ,0.56908 ,5.58384 
933 ,175.2867 ,2.44633 ,0.56908 ,5.58384 
934 ,175.4628 ,2.44811 ,0.55197 ,5.41595 
935 ,175.6388 ,2.44982 ,0.55197 ,5.41595 
936 ,175.8470 ,2.45178 ,0.57593 ,5.65100 
937 ,176.0230 ,2.45369 ,0.54855 ,5.38237 
938 ,176.1989 ,2.45544 ,0.55197 ,5.41595 
939 ,176.3909 ,2.45729 ,0.57251 ,5.61742 
940 ,176.5670 ,2.45910 ,0.56908 ,5.58384 
941 ,176.7592 ,2.46101 ,0.56224 ,5.51668
