Repository: lloxxa/DOI-10.3389-fphy.2024.1412352

# Sucker analysis

This project studies the adhesion of arrays of millimeter-sized suction cups made from polydimethylsiloxane. Repository contains both data obtained in this project and code used to analyse said data.

## <a name="Introduction"></a> Introduction

Patterned surfaces are known to show superior adhesive properties compared to continuos surfaces. [1] Animals such as geckos use patterned surfaces to climb. Many aritficial bio-inspired patterned adhesive surfaces have been made. We make and study arrays of millimeter-sized suction cups, inspired by the surfaces found on cephalopods for applications in soft robotics. This research was carried out at the Laboratory of Physical Chemistry & Soft Matter at Wageningen University & Research and funded by 4TU.Federation through the program 'Soft Robotics' with Grant No. 4TU-UIT-335. This repository contains all data that was collected in this project as well as the code used to analyse it. This document contains detailed information about how the data was acquired.

## <a name="Fabrication"></a> Fabrication
We use a double-negative mold to make the samples. A positive mold is made by 3D-printing (1). We cast this mold with Dragon Skin &trade; (2) to obtain a soft, negative mold. This mold is coated with fluor polymers to allow for the release of the sample from the mold later (3). We then pour Ecoflex &trade; in the mold after which we degas the liquid Ecoflex &trade; for 15 minutes to ensure no bubbles are present in our sample(4). We cure the Ecoflex &trade; at room temperature for 24 hours before peeling it from the mold to obtain our final sample (5). This sample was connected to a glass microscope slide by plasma bonding. 
The figure below shows the geometry of the suction cups.

## <a name="Measurements"></a> Measurements

All measurements were performed using an Anton Paar MCR-501 rheometer. A glass plate accessory (P-PTD120/GL) was used as a countersurface to the suction cups. Samples were glued to a custom-made 3D-printed probe. A sample was placed on the countersurface with the cups facing down after which glue was placed on the sample (1). The probe was lowered so it is only in contact with the glue, after which the glue is cured by UV-light (2). This procedure aims to align the sample perfectly with the glass countersurface and is visualized below. 
One measurement cycle consists of four distinct phases, visualized below. The first phase is the approach (1 & 2) where the probe approaches the countersurface until a certain force is detected. The force by which we indent the sample to the countersurface is called the preload. The next phase is the relaxation phase, where the probe does not move for 20 seconds (3). AFter the relaxation, retraction starts. The probe pulls the sample away from the countersurface at a certain speed that we call the retraction speed (4 & 5). After the sample has detached completely from the countersurface, a short transition phase happens where the retraction ends and approach is initiated. Generally, we repeat this cycle multiple times for each experiment. For information about the preload, retraction speed and number of cycles that correspond to each dataset, see About the data(#About). 
It is important to note that each phase has its own CSV file in the raw data.

File: Raw data/Million/Indentation/ECOFLEX_P4_3E_50mN_loop/cup_123_ret.csv (part 1 of 2)
Data stamp = , 01-04-2022 03:37:37 354

Calibration Values: 
Slope = , 26.54 , g/V 
Offset Voltage at no contact = , -0.501760 , V 

No , Time , Stage Position ,   Mass , Force 
   ,  (s) ,      (mm)      ,   (g)  , (mN)  

1 ,0.0000 ,0.64934 ,5.22323 ,51.25033 
2 ,0.2131 ,0.64943 ,5.21296 ,51.14960 
3 ,0.5333 ,0.65024 ,5.24718 ,51.48538 
4 ,0.7254 ,0.65175 ,5.24718 ,51.48538 
5 ,0.9175 ,0.65329 ,5.22665 ,51.28391 
6 ,1.0937 ,0.65505 ,5.23692 ,51.38464 
7 ,1.3018 ,0.65699 ,5.24034 ,51.41822 
8 ,1.4936 ,0.65903 ,5.22323 ,51.25033 
9 ,1.6696 ,0.66081 ,5.22665 ,51.28391 
10 ,1.8620 ,0.66272 ,5.24034 ,51.41822 
11 ,2.0538 ,0.66460 ,5.20954 ,51.11602 
12 ,2.2300 ,0.66637 ,5.20612 ,51.08244 
13 ,2.4064 ,0.66820 ,5.19927 ,51.01528 
14 ,2.5820 ,0.66994 ,5.17190 ,50.74666 
15 ,2.7744 ,0.67183 ,5.16163 ,50.64592 
16 ,2.9663 ,0.67374 ,5.15479 ,50.57876 
17 ,3.1421 ,0.67548 ,5.12056 ,50.24298 
18 ,3.3184 ,0.67730 ,5.09661 ,50.00793 
19 ,3.5109 ,0.67916 ,5.11030 ,50.14225 
20 ,3.6863 ,0.68100 ,5.07265 ,49.77289 
21 ,3.8628 ,0.68273 ,5.05554 ,49.60499 
22 ,4.0390 ,0.68453 ,5.03159 ,49.36995 
23 ,4.2310 ,0.68630 ,5.02474 ,49.30279 
24 ,4.4229 ,0.68829 ,4.98368 ,48.89985 
25 ,4.5991 ,0.69007 ,4.98026 ,48.86627 
26 ,4.7911 ,0.69200 ,4.97683 ,48.83269 
27 ,4.9671 ,0.69383 ,4.94946 ,48.56407 
28 ,5.1432 ,0.69552 ,4.94261 ,48.49691 
29 ,5.3514 ,0.69746 ,4.91523 ,48.22828 
30 ,5.5274 ,0.69935 ,4.90497 ,48.12755 
31 ,5.7034 ,0.70113 ,4.89470 ,48.02681 
32 ,5.8797 ,0.70286 ,4.85364 ,47.62387 
33 ,6.0875 ,0.70486 ,4.85706 ,47.65745 
34 ,6.2638 ,0.70675 ,4.82626 ,47.35525 
35 ,6.4557 ,0.70859 ,4.82968 ,47.38883 
36 ,6.6480 ,0.71059 ,4.79546 ,47.05304 
37 ,6.8238 ,0.71231 ,4.76466 ,46.75084 
38 ,7.0161 ,0.71423 ,4.75782 ,46.68368 
39 ,7.1921 ,0.71604 ,4.74413 ,46.54937 
40 ,7.3683 ,0.71776 ,4.72359 ,46.34790 
41 ,7.5442 ,0.71954 ,4.69964 ,46.11285 
42 ,7.7204 ,0.72129 ,4.68253 ,45.94496 
43 ,7.8964 ,0.72306 ,4.68253 ,45.94496 
44 ,8.0726 ,0.72478 ,4.65515 ,45.67633 
45 ,8.2965 ,0.72694 ,4.63462 ,45.47486 
46 ,8.4724 ,0.72875 ,4.62777 ,45.40771 
47 ,8.6487 ,0.73056 ,4.60724 ,45.20624 
48 ,8.8247 ,0.73229 ,4.57302 ,44.87045 
49 ,9.0006 ,0.73407 ,4.56617 ,44.80330 
50 ,9.1768 ,0.73583 ,4.56275 ,44.76972 
51 ,9.3690 ,0.73777 ,4.54222 ,44.56825 
52 ,9.5930 ,0.73984 ,4.52169 ,44.36678 
53 ,9.7852 ,0.74179 ,4.50800 ,44.23247 
54 ,9.9610 ,0.74370 ,4.49773 ,44.13173 
55 ,10.1212 ,0.74536 ,4.47720 ,43.93026 
56 ,10.2973 ,0.74706 ,4.46009 ,43.76237 
57 ,10.4734 ,0.74880 ,4.44298 ,43.59448 
58 ,10.6655 ,0.75063 ,4.41560 ,43.32585 
59 ,10.8256 ,0.75245 ,4.39849 ,43.15796 
60 ,11.0016 ,0.75407 ,4.38480 ,43.02365 
61 ,11.1778 ,0.75587 ,4.37795 ,42.95649 
62 ,11.3539 ,0.75759 ,4.37111 ,42.88933 
63 ,11.5619 ,0.75963 ,4.35058 ,42.68786 
64 ,11.7380 ,0.76146 ,4.31978 ,42.38566 
65 ,11.9302 ,0.76329 ,4.29582 ,42.15061 
66 ,12.1061 ,0.76513 ,4.28213 ,42.01630 
67 ,12.2821 ,0.76689 ,4.27187 ,41.91556 
68 ,12.4741 ,0.76873 ,4.26160 ,41.81483 
69 ,12.6503 ,0.77054 ,4.23422 ,41.54620 
70 ,12.8263 ,0.77233 ,4.22396 ,41.44547 
71 ,13.0024 ,0.77405 ,4.20685 ,41.27758 
72 ,13.1944 ,0.77602 ,4.20000 ,41.21042 
73 ,13.3706 ,0.77778 ,4.16578 ,40.87464 
74 ,13.5626 ,0.77969 ,4.15551 ,40.77390 
75 ,13.7387 ,0.78148 ,4.14183 ,40.63959 
76 ,13.9150 ,0.78320 ,4.13156 ,40.53885 
77 ,14.0909 ,0.78497 ,4.11787 ,40.40454 
78 ,14.2665 ,0.78686 ,4.10418 ,40.27023 
79 ,14.4431 ,0.78849 ,4.08023 ,40.03518 
80 ,14.6352 ,0.79040 ,4.07338 ,39.96802 
81 ,14.8273 ,0.79233 ,4.03232 ,39.56508 
82 ,15.0033 ,0.79408 ,4.01863 ,39.43077 
83 ,15.1793 ,0.79587 ,4.02889 ,39.53150 
84 ,15.3714 ,0.79782 ,3.99125 ,39.16214 
85 ,15.5475 ,0.79947 ,3.97414 ,38.99425 
86 ,15.7395 ,0.80142 ,3.95361 ,38.79278 
87 ,15.9316 ,0.80327 ,3.94334 ,38.69205 
88 ,16.1076 ,0.80510 ,3.92281 ,38.49058 
89 ,16.2997 ,0.80703 ,3.92623 ,38.52415 
90 ,16.4758 ,0.80875 ,3.90227 ,38.28911 
91 ,16.6679 ,0.81068 ,3.87832 ,38.05406 
92 ,16.8599 ,0.81257 ,3.86805 ,37.95332 
93 ,17.0362 ,0.81439 ,3.85094 ,37.78543 
94 ,17.2122 ,0.81619 ,3.82699 ,37.55038 
95 ,17.3882 ,0.81794 ,3.81672 ,37.44965 
96 ,17.5643 ,0.81969 ,3.79619 ,37.24818 
97 ,17.7564 ,0.82160 ,3.79961 ,37.28176 
98 ,17.9325 ,0.82332 ,3.77223 ,37.01313 
99 ,18.1086 ,0.82521 ,3.75854 ,36.87882 
100 ,18.2846 ,0.82689 ,3.75170 ,36.81166 
101 ,18.4604 ,0.82861 ,3.74143 ,36.71093 
102 ,18.6368 ,0.83043 ,3.71405 ,36.44230 
103 ,18.8289 ,0.83234 ,3.69694 ,36.27441 
104 ,19.0052 ,0.83413 ,3.66614 ,35.97220 
105 ,19.1969 ,0.83592 ,3.66957 ,36.00578 
106 ,19.3731 ,0.83776 ,3.65246 ,35.83789 
107 ,19.5647 ,0.83968 ,3.63877 ,35.70358 
108 ,19.7573 ,0.84151 ,3.61481 ,35.46853 
109 ,19.9492 ,0.84350 ,3.59086 ,35.23348 
110 ,20.1253 ,0.84527 ,3.58743 ,35.19990 
111 ,20.3015 ,0.84703 ,3.56690 ,34.99843 
112 ,20.4776 ,0.84882 ,3.55663 ,34.89770 
113 ,20.6531 ,0.85053 ,3.53610 ,34.69623 
114 ,20.8297 ,0.85235 ,3.51899 ,34.52834 
115 ,21.0057 ,0.85410 ,3.50872 ,34.42760 
116 ,21.1658 ,0.85577 ,3.50530 ,34.39402 
117 ,21.3579 ,0.85754 ,3.47450 ,34.09182 
118 ,21.5340 ,0.85935 ,3.45055 ,33.85677 
119 ,21.7101 ,0.86112 ,3.43686 ,33.72246 
120 ,21.8859 ,0.86286 ,3.43344 ,33.68888 
121 ,22.0623 ,0.86465 ,3.41975 ,33.55457 
122 ,22.2544 ,0.86656 ,3.38553 ,33.21878 
123 ,22.4304 ,0.86832 ,3.37184 ,33.08447 
124 ,22.6062 ,0.87012 ,3.35130 ,32.88300 
125 ,22.7822 ,0.87179 ,3.36157 ,32.98374 
126 ,22.9586 ,0.87363 ,3.33077 ,32.68153 
127 ,23.1504 ,0.87555 ,3.31024 ,32.48006 
128 ,23.3267 ,0.87726 ,3.30682 ,32.44648 
129 ,23.5031 ,0.87905 ,3.29313 ,32.31217 
130 ,23.6790 ,0.88077 ,3.27944 ,32.17786 
131 ,23.8550 ,0.88258 ,3.25206 ,31.90923 
132 ,24.0470 ,0.88446 ,3.23837 ,31.77492 
133 ,24.2231 ,0.88619 ,3.24180 ,31.80849 
134 ,24.3991 ,0.88803 ,3.21784 ,31.57345 
135 ,24.5752 ,0.88978 ,3.18020 ,31.20409 
136 ,24.7512 ,0.89153 ,3.17335 ,31.13693 
137 ,24.9273 ,0.89325 ,3.16651 ,31.06977 
138 ,25.1033 ,0.89503 ,3.16309 ,31.03619 
139 ,25.2796 ,0.89678 ,3.14255 ,30.83472 
140 ,25.4552 ,0.89863 ,3.12202 ,30.63325 
141 ,25.6315 ,0.90029 ,3.11518 ,30.56610 
142 ,25.8077 ,0.90207 ,3.10491 ,30.46536 
143 ,25.9677 ,0.90380 ,3.08780 ,30.29747 
144 ,26.1437 ,0.90549 ,3.06042 ,30.02884 
145 ,26.3200 ,0.90721 ,3.05358 ,29.96169 
146 ,26.5122 ,0.90914 ,3.03647 ,29.79380 
147 ,26.7042 ,0.91106 ,3.03304 ,29.76022 
148 ,26.8958 ,0.91297 ,2.99540 ,29.39086 
149 ,27.0723 ,0.91473 ,2.98855 ,29.32370 
150 ,27.2482 ,0.91653 ,2.96802 ,29.12223 
151 ,27.4404 ,0.91836 ,2.96460 ,29.08865 
152 ,27.6163 ,0.92016 ,2.93380 ,28.78645 
153 ,27.7926 ,0.92192 ,2.92353 ,28.68571 
154 ,27.9682 ,0.92368 ,2.91669 ,28.61856 
155 ,28.1447 ,0.92543 ,2.90985 ,28.55140 
156 ,28.3366 ,0.92738 ,2.88589 ,28.31635 
157 ,28.5449 ,0.92944 ,2.87562 ,28.21562 
158 ,28.7210 ,0.93122 ,2.86878 ,28.14846 
159 ,28.8967 ,0.93297 ,2.83798 ,27.84625 
160 ,29.0730 ,0.93486 ,2.83114 ,27.77910 
161 ,29.2491 ,0.93648 ,2.80718 ,27.54405 
162 ,29.4252 ,0.93829 ,2.81402 ,27.61121 
163 ,29.6010 ,0.94002 ,2.79349 ,27.40974 
164 ,29.7773 ,0.94174 ,2.75585 ,27.04038 
165 ,29.9692 ,0.94365 ,2.75243 ,27.00680 
166 ,30.1454 ,0.94546 ,2.74216 ,26.90606 
167 ,30.3215 ,0.94715 ,2.72163 ,26.70459 
168 ,30.5136 ,0.94918 ,2.69767 ,26.46954 
169 ,30.7217 ,0.95107 ,2.69767 ,26.46954 
170 ,30.8978 ,0.95299 ,2.66003 ,26.10018 
171 ,31.0897 ,0.95489 ,2.66003 ,26.10018 
172 ,31.2499 ,0.95659 ,2.65318 ,26.03303 
173 ,31.4260 ,0.95826 ,2.64292 ,25.93229 
174 ,31.6181 ,0.96011 ,2.60185 ,25.52935 
175 ,31.8103 ,0.96210 ,2.59843 ,25.49577 
176 ,31.9862 ,0.96387 ,2.59158 ,25.42862 
177 ,32.1623 ,0.96560 ,2.56763 ,25.19357 
178 ,32.3546 ,0.96754 ,2.54367 ,24.95852 
179 ,32.5465 ,0.96942 ,2.54367 ,24.95852 
180 ,32.7225 ,0.97118 ,2.52998 ,24.82421 
181 ,32.9146 ,0.97314 ,2.51972 ,24.72347 
182 ,33.1067 ,0.97505 ,2.50603 ,24.58916 
183 ,33.2823 ,0.97677 ,2.48892 ,24.42127 
184 ,33.4586 ,0.97856 ,2.45470 ,24.08549 
185 ,33.6509 ,0.98045 ,2.45470 ,24.08549 
186 ,33.8269 ,0.98226 ,2.43416 ,23.88402 
187 ,34.0190 ,0.98421 ,2.41363 ,23.68255 
188 ,34.2111 ,0.98604 ,2.40336 ,23.58181 
189 ,34.3871 ,0.98783 ,2.40336 ,23.58181 
190 ,34.5630 ,0.98961 ,2.35888 ,23.14529 
191 ,34.7390 ,0.99137 ,2.34861 ,23.04456 
192 ,34.9154 ,0.99313 ,2.33150 ,22.87667 
193 ,35.1074 ,0.99496 ,2.32465 ,22.80951 
194 ,35.2835 ,0.99676 ,2.30754 ,22.64162 
195 ,35.4594 ,0.99856 ,2.28701 ,22.44015 
196 ,35.6356 ,1.00031 ,2.28359 ,22.40657 
197 ,35.8438 ,1.00240 ,2.25963 ,22.17152 
198 ,36.0199 ,1.00415 ,2.24937 ,22.07079 
199 ,36.1958 ,1.00590 ,2.22199 ,21.80216 
200 ,36.3720 ,1.00765 ,2.23226 ,21.90290 
201 ,36.5638 ,1.00962 ,2.20830 ,21.66785 
202 ,36.7879 ,1.01172 ,2.18777 ,21.46638 
203 ,36.9641 ,1.01364 ,2.16723 ,21.26491 
204 ,37.1563 ,1.01552 ,2.16039 ,21.19775 
205 ,37.3323 ,1.01732 ,2.15355 ,21.13059 
206 ,37.5244 ,1.01923 ,2.12617 ,20.86197 
207 ,37.7004 ,1.02097 ,2.09537 ,20.55976 
208 ,37.8764 ,1.02268 ,2.08510 ,20.45903 
209 ,38.0527 ,1.02452 ,2.08168 ,20.42545 
210 ,38.2286 ,1.02625 ,2.08168 ,20.42545 
211 ,38.4049 ,1.02803 ,2.05773 ,20.19040 
212 ,38.5810 ,1.02981 ,2.04061 ,20.02251 
213 ,38.7730 ,1.03169 ,2.03719 ,19.98893 
214 ,38.9650 ,1.03348 ,2.02693 ,19.88820 
215 ,39.1409 ,1.03540 ,1.99955 ,19.61957 
216 ,39.3330 ,1.03730 ,1.98928 ,19.51884 
217 ,39.5253 ,1.03918 ,1.96190 ,19.25021 
218 ,39.7013 ,1.04100 ,1.95506 ,19.18305 
219 ,39.8933 ,1.04285 ,1.93795 ,19.01516 
220 ,40.0696 ,1.04463 ,1.93111 ,18.94801 
221 ,40.2615 ,1.04658 ,1.89346 ,18.57864 
222 ,40.4375 ,1.04833 ,1.89004 ,18.54507 
223 ,40.6294 ,1.05024 ,1.88319 ,18.47791 
224 ,40.8216 ,1.05212 ,1.85924 ,18.24286 
225 ,40.9980 ,1.05394 ,1.85582 ,18.20928 
226 ,41.1898 ,1.05580 ,1.83528 ,18.00781 
227 ,41.3660 ,1.05762 ,1.83186 ,17.97423 
228 ,41.5581 ,1.05951 ,1.80449 ,17.70561 
229 ,41.7341 ,1.06128 ,1.79764 ,17.63845 
230 ,41.9104 ,1.06301 ,1.77369 ,17.40340 
231 ,42.1184 ,1.06509 ,1.77711 ,17.43698 
232 ,42.2942 ,1.06689 ,1.75657 ,17.23551 
233 ,42.4705 ,1.06865 ,1.73604 ,17.03404 
234 ,42.6466 ,1.07044 ,1.73262 ,17.00046 
235 ,42.8226 ,1.07227 ,1.70866 ,16.76542 
236 ,42.9987 ,1.07396 ,1.69155 ,16.59752 
237 ,43.1748 ,1.07573 ,1.69840 ,16.66468 
238 ,43.3669 ,1.07761 ,1.67444 ,16.42963 
239 ,43.5589 ,1.07955 ,1.66418 ,16.32890 
240 ,43.7350 ,1.08127 ,1.65049 ,16.19458 
241 ,43.9107 ,1.08307 ,1.64364 ,16.12743 
242 ,44.0707 ,1.08476 ,1.60600 ,15.75807 
243 ,44.2468 ,1.08639 ,1.59573 ,15.65733 
244 ,44.4232 ,1.08817 ,1.57520 ,15.45586 
245 ,44.6313 ,1.09030 ,1.57862 ,15.48944 
246 ,44.8077 ,1.09197 ,1.55809 ,15.28797 
247 ,44.9834 ,1.09388 ,1.52387 ,14.95219 
248 ,45.1751 ,1.09563 ,1.53413 ,15.05292 
249 ,45.3673 ,1.09757 ,1.52045 ,14.91861 
250 ,45.5437 ,1.09935 ,1.48622 ,14.58283 
251 ,45.7518 ,1.10130 ,1.49307 ,14.64998 
252 ,45.9274 ,1.10331 ,1.46911 ,14.41493 
253 ,46.1041 ,1.10499 ,1.45542 ,14.28062 
254 ,46.3122 ,1.10698 ,1.44858 ,14.21346 
255 ,46.4880 ,1.10878 ,1.43147 ,14.04557 
256 ,46.6640 ,1.11056 ,1.40751 ,13.81053 
257 ,46.8401 ,1.11228 ,1.41094 ,13.84410 
258 ,47.0164 ,1.11405 ,1.39383 ,13.67621 
259 ,47.1923 ,1.11582 ,1.38014 ,13.54190 
260 ,47.3682 ,1.11761 ,1.36303 ,13.37401 
261 ,47.5606 ,1.11951 ,1.34591 ,13.20612 
262 ,47.7365 ,1.12125 ,1.35276 ,13.27327 
263 ,47.9128 ,1.12303 ,1.32196 ,12.97107 
264 ,48.1047 ,1.12497 ,1.29116 ,12.66886 
265 ,48.2808 ,1.12669 ,1.29458 ,12.70244 
266 ,48.4565 ,1.12845 ,1.28432 ,12.60171 
267 ,48.6329 ,1.13023 ,1.29116 ,12.66886 
268 ,48.8091 ,1.13197 ,1.26036 ,12.36666 
269 ,49.0012 ,1.13383 ,1.24325 ,12.19877 
270 ,49.1771 ,1.13565 ,1.23641 ,12.13161 
271 ,49.3530 ,1.13745 ,1.22272 ,11.99730 
272 ,49.5453 ,1.13931 ,1.18165 ,11.59436 
273 ,49.7214 ,1.14109 ,1.18507 ,11.62794 
274 ,49.9135 ,1.14294 ,1.16796 ,11.46004 
275 ,50.0894 ,1.14479 ,1.16112 ,11.39289 
276 ,50.2656 ,1.14656 ,1.14058 ,11.19142 
277 ,50.4735 ,1.14855 ,1.14058 ,11.19142 
278 ,50.6658 ,1.15043 ,1.10294 ,10.82206 
279 ,50.8576 ,1.15243 ,1.11321 ,10.92279 
280 ,51.0339 ,1.15425 ,1.10294 ,10.82206 
281 ,51.2094 ,1.15600 ,1.06872 ,10.48627 
282 ,51.3860 ,1.15777 ,1.05845 ,10.38554 
283 ,51.5781 ,1.15970 ,1.06187 ,10.41912 
284 ,51.7542 ,1.16148 ,1.04819 ,10.28480 
285 ,51.9463 ,1.16333 ,1.01739 ,9.98260 
286 ,52.1383 ,1.16521 ,1.02423 ,10.04976 
287 ,52.3140 ,1.16705 ,1.01054 ,9.91544 
288 ,52.4902 ,1.16880 ,0.96948 ,9.51250 
289 ,52.6666 ,1.17059 ,0.96948 ,9.51250 
290 ,52.8586 ,1.17247 ,0.96948 ,9.51250 
291 ,53.0346 ,1.17422 ,0.94210 ,9.24388 
292 ,53.2107 ,1.17603 ,0.90788 ,8.90809 
293 ,53.3868 ,1.17775 ,0.91130 ,8.94167 
294 ,53.5630 ,1.17954 ,0.90446 ,8.87451 
295 ,53.7388 ,1.18129 ,0.90103 ,8.84094 
296 ,53.9149 ,1.18303 ,0.88392 ,8.67305 
297 ,54.0911 ,1.18480 ,0.85997 ,8.43800 
298 ,54.2831 ,1.18668 ,0.85654 ,8.40442 
299 ,54.4753 ,1.18858 ,0.84628 ,8.30368 
300 ,54.6832 ,1.19068 ,0.84286 ,8.27011 
301 ,54.8595 ,1.19246 ,0.82232 ,8.06864 
302 ,55.0355 ,1.19429 ,0.80179 ,7.86717 
303 ,55.2117 ,1.19604 ,0.77784 ,7.63212 
304 ,55.3872 ,1.19778 ,0.76072 ,7.46423 
305 ,55.5638 ,1.19951 ,0.76415 ,7.49780 
306 ,55.7559 ,1.20148 ,0.74704 ,7.32991 
307 ,55.9319 ,1.20324 ,0.72992 ,7.16202 
308 ,56.1398 ,1.20524 ,0.72992 ,7.16202 
309 ,56.3161 ,1.20706 ,0.72308 ,7.09486 
310 ,56.5080 ,1.20887 ,0.68886 ,6.75908 
311 ,56.6842 ,1.21069 ,0.69570 ,6.82624 
312 ,56.8602 ,1.21248 ,0.68201 ,6.69193 
313 ,57.0523 ,1.21438 ,0.65806 ,6.45688 
314 ,57.2283 ,1.21611 ,0.62726 ,6.15467 
315 ,57.4042 ,1.21790 ,0.63410 ,6.22183 
316 ,57.5805 ,1.21964 ,0.63410 ,6.22183 
317 ,57.7884 ,1.22162 ,0.61015 ,5.98678 
318 ,57.9648 ,1.22355 ,0.59988 ,5.88605 
319 ,58.1568 ,1.22545 ,0.58962 ,5.78531 
320 ,58.3327 ,1.22717 ,0.55539 ,5.44953 
321 ,58.5249 ,1.22901 ,0.55882 ,5.48311 
322 ,58.7171 ,1.23107 ,0.55539 ,5.44953 
323 ,58.9250 ,1.23303 ,0.53828 ,5.28164 
324 ,59.1012 ,1.23487 ,0.52802 ,5.18090 
325 ,59.2773 ,1.23666 ,0.50748 ,4.97943 
326 ,59.4534 ,1.23840 ,0.49380 ,4.84512 
327 ,59.6290 ,1.24012 ,0.48011 ,4.71081 
328 ,59.8054 ,1.24190 ,0.46984 ,4.61007 
329 ,59.9814 ,1.24360 ,0.47326 ,4.64365 
330 ,60.1576 ,1.24545 ,0.44588 ,4.37502 
331 ,60.3333 ,1.24714 ,0.42535 ,4.17355 
332 ,60.5100 ,1.24897 ,0.42193 ,4.13997 
333 ,60.6855 ,1.25071 ,0.42193 ,4.13997 
334 ,60.8618 ,1.25245 ,0.41509 ,4.07282 
335 ,61.0381 ,1.25424 ,0.38086 ,3.73703 
336 ,61.2140 ,1.25605 ,0.36375 ,3.56914 
337 ,61.3898 ,1.25773 ,0.36375 ,3.56914 
338 ,61.5659 ,1.25952 ,0.35691 ,3.50199 
339 ,61.7419 ,1.26130 ,0.33980 ,3.33410 
340 ,61.9183 ,1.26306 ,0.32953 ,3.23336 
341 ,62.0944 ,1.26481 ,0.30900 ,3.03189 
342 ,62.2866 ,1.26660 ,0.30900 ,3.03189 
343 ,62.4627 ,1.26854 ,0.31242 ,3.06547 
344 ,62.6867 ,1.27061 ,0.28504 ,2.79684 
345 ,62.8624 ,1.27243 ,0.28847 ,2.83042 
346 ,63.0387 ,1.27422 ,0.26451 ,2.59537 
347 ,63.2149 ,1.27597 ,0.23713 ,2.32675 
348 ,63.4070 ,1.27784 ,0.24055 ,2.36032 
349 ,63.5991 ,1.27981 ,0.20976 ,2.05812 
350 ,63.8072 ,1.28188 ,0.20633 ,2.02454 
351 ,63.9992 ,1.28387 ,0.18580 ,1.82307 
352 ,64.1913 ,1.28578 ,0.18238 ,1.78949 
353 ,64.3510 ,1.28750 ,0.18238 ,1.78949 
354 ,64.5433 ,1.28928 ,0.15842 ,1.55445 
355 ,64.7353 ,1.29112 ,0.14816 ,1.45371 
356 ,64.9270 ,1.29314 ,0.14131 ,1.38655 
357 ,65.1036 ,1.29486 ,0.12420 ,1.21866 
358 ,65.2955 ,1.29679 ,0.10025 ,0.98361 
359 ,65.4717 ,1.29855 ,0.10367 ,1.01719 
360 ,65.6479 ,1.30036 ,0.08998 ,0.88288 
361 ,65.8240 ,1.30209 ,0.08656 ,0.84930 
362 ,66.0158 ,1.30397 ,0.05918 ,0.58067 
363 ,66.1917 ,1.30572 ,0.06945 ,0.68141 
364 ,66.3678 ,1.30750 ,0.05918 ,0.58067 
365 ,66.5442 ,1.30931 ,0.04207 ,0.41278 
366 ,66.7364 ,1.31125 ,0.01811 ,0.17773 
367 ,66.9124 ,1.31301 ,0.00443 ,0.04342 
368 ,67.0884 ,1.31473 ,0.00785 ,0.07700 
369 ,67.2645 ,1.31648 ,-0.00242 ,-0.02373 
370 ,67.4405 ,1.31820 ,-0.02637 ,-0.25878 
371 ,67.6647 ,1.32037 ,-0.02637 ,-0.25878 
372 ,67.8567 ,1.32241 ,-0.05717 ,-0.56099 
373 ,68.0328 ,1.32412 ,-0.05033 ,-0.49383 
374 ,68.2086 ,1.32591 ,-0.06402 ,-0.62814 
375 ,68.4009 ,1.32785 ,-0.07428 ,-0.72888 
376 ,68.5770 ,1.32960 ,-0.08113 ,-0.79604 
377 ,68.7531 ,1.33140 ,-0.10166 ,-0.99751 
378 ,68.9292 ,1.33312 ,-0.08455 ,-0.82961 
379 ,69.1053 ,1.33492 ,-0.10166 ,-0.99751 
380 ,69.2974 ,1.33668 ,-0.12562 ,-1.23255 
381 ,69.4895 ,1.33871 ,-0.13246 ,-1.29971 
382 ,69.6655 ,1.34051 ,-0.14273 ,-1.40045 
383 ,69.8576 ,1.34228 ,-0.14957 ,-1.46760 
384 ,70.0337 ,1.34414 ,-0.15642 ,-1.53476 
385 ,70.2096 ,1.34594 ,-0.17011 ,-1.66907 
386 ,70.3859 ,1.34774 ,-0.17011 ,-1.66907 
387 ,70.5619 ,1.34958 ,-0.19748 ,-1.93770 
388 ,70.7539 ,1.35131 ,-0.20775 ,-2.03843 
389 ,70.9301 ,1.35312 ,-0.21459 ,-2.10559 
390 ,71.1062 ,1.35491 ,-0.22486 ,-2.20632 
391 ,71.2980 ,1.35678 ,-0.24539 ,-2.40779 
392 ,71.4903 ,1.35869 ,-0.24197 ,-2.37422 
393 ,71.6663 ,1.36045 ,-0.26593 ,-2.60926 
394 ,71.8425 ,1.36223 ,-0.27961 ,-2.74358 
395 ,72.0185 ,1.36404 ,-0.28304 ,-2.77716 
396 ,72.1946 ,1.36579 ,-0.28988 ,-2.84431 
397 ,72.3864 ,1.36768 ,-0.28988 ,-2.84431 
398 ,72.5628 ,1.36946 ,-0.31384 ,-3.07936 
399 ,72.7548 ,1.37136 ,-0.32752 ,-3.21367 
400 ,72.9310 ,1.37313 ,-0.32752 ,-3.21367 
401 ,73.1231 ,1.37510 ,-0.34806 ,-3.41514 
402 ,73.3150 ,1.37692 ,-0.34806 ,-3.41514 
403 ,73.4751 ,1.37866 ,-0.35832 ,-3.51588 
404 ,73.6513 ,1.38028 ,-0.36859 ,-3.61661 
405 ,73.8435 ,1.38226 ,-0.40281 ,-3.95240 
406 ,74.0193 ,1.38408 ,-0.38912 ,-3.81808 
407 ,74.2115 ,1.38595 ,-0.39597 ,-3.88524 
408 ,74.3874 ,1.38767 ,-0.41650 ,-4.08671 
409 ,74.5636 ,1.38943 ,-0.44046 ,-4.32176 
410 ,74.7396 ,1.39121 ,-0.45072 ,-4.42249 
411 ,74.9159 ,1.39294 ,-0.43703 ,-4.28818 
412 ,75.0918 ,1.39478 ,-0.45072 ,-4.42249 
413 ,75.2839 ,1.39654 ,-0.47126 ,-4.62396 
414 ,75.4599 ,1.39841 ,-0.49863 ,-4.89259 
415 ,75.6361 ,1.40014 ,-0.48152 ,-4.72470 
416 ,75.8281 ,1.40205 ,-0.50548 ,-4.95975 
417 ,76.0045 ,1.40386 ,-0.51232 ,-5.02690 
418 ,76.2123 ,1.40586 ,-0.50548 ,-4.95975 
419 ,76.4044 ,1.40778 ,-0.53970 ,-5.29553 
420 ,76.5801 ,1.40957 ,-0.54312 ,-5.32911 
421 ,76.7565 ,1.41137 ,-0.55681 ,-5.46342 
422 ,76.9484 ,1.41332 ,-0.56023 ,-5.49700 
423 ,77.1247 ,1.41508 ,-0.57392 ,-5.63131 
424 ,77.3008 ,1.41683 ,-0.57734 ,-5.66489 
425 ,77.4928 ,1.41874 ,-0.57050 ,-5.59773 
426 ,77.6685 ,1.42048 ,-0.59788 ,-5.86636 
427 ,77.8448 ,1.42227 ,-0.61841 ,-6.06783 
428 ,78.0211 ,1.42397 ,-0.62183 ,-6.10141 
429 ,78.2131 ,1.42585 ,-0.62183 ,-6.10141 
430 ,78.4053 ,1.42787 ,-0.62868 ,-6.16856 
431 ,78.5812 ,1.42966 ,-0.64921 ,-6.37003 
432 ,78.7732 ,1.43158 ,-0.64579 ,-6.33646 
433 ,78.9493 ,1.43329 ,-0.65947 ,-6.47077 
434 ,79.1255 ,1.43502 ,-0.67659 ,-6.63866 
435 ,79.3016 ,1.43683 ,-0.68685 ,-6.73940 
436 ,79.4775 ,1.43858 ,-0.69027 ,-6.77297 
437 ,79.6694 ,1.44044 ,-0.70054 ,-6.87371 
438 ,79.8456 ,1.44225 ,-0.70054 ,-6.87371 
439 ,80.0219 ,1.44402 ,-0.72450 ,-7.10876 
440 ,80.1980 ,1.44578 ,-0.72107 ,-7.07518 
441 ,80.3896 ,1.44775 ,-0.72792 ,-7.14233 
442 ,80.5659 ,1.44944 ,-0.74503 ,-7.31023 
443 ,80.7421 ,1.45123 ,-0.75530 ,-7.41096 
444 ,80.9182 ,1.45295 ,-0.75187 ,-7.37738 
445 ,81.1100 ,1.45486 ,-0.77241 ,-7.57885 
446 ,81.2864 ,1.45661 ,-0.77583 ,-7.61243 
447 ,81.4785 ,1.45858 ,-0.77925 ,-7.64601 
448 ,81.6545 ,1.46035 ,-0.78952 ,-7.74674 
449 ,81.8466 ,1.46223 ,-0.81005 ,-7.94821 
450 ,82.0386 ,1.46410 ,-0.79636 ,-7.81390 
451 ,82.2306 ,1.46602 ,-0.81005 ,-7.94821 
452 ,82.4071 ,1.46786 ,-0.83401 ,-8.18326 
453 ,82.5825 ,1.46974 ,-0.82716 ,-8.11611 
454 ,82.7585 ,1.47132 ,-0.83743 ,-8.21684 
455 ,82.9350 ,1.47315 ,-0.84085 ,-8.25042 
456 ,83.1271 ,1.47508 ,-0.85112 ,-8.35115 
457 ,83.3031 ,1.47685 ,-0.86823 ,-8.51904 
458 ,83.4792 ,1.47857 ,-0.86481 ,-8.48547 
459 ,83.6551 ,1.48037 ,-0.87165 ,-8.55262 
460 ,83.8474 ,1.48226 ,-0.88876 ,-8.72051 
461 ,84.0390 ,1.48414 ,-0.89218 ,-8.75409 
462 ,84.2156 ,1.48593 ,-0.90245 ,-8.85483 
463 ,84.4075 ,1.48786 ,-0.91956 ,-9.02272 
464 ,84.5997 ,1.48974 ,-0.92298 ,-9.05630 
465 ,84.7916 ,1.49159 ,-0.95036 ,-9.32492 
466 ,84.9678 ,1.49340 ,-0.95720 ,-9.39208 
467 ,85.1438 ,1.49520 ,-0.96747 ,-9.49282 
468 ,85.3200 ,1.49700 ,-0.95720 ,-9.39208 
469 ,85.5119 ,1.49880 ,-0.95378 ,-9.35850 
470 ,85.6880 ,1.50063 ,-0.98800 ,-9.69429 
471 ,85.8642 ,1.50239 ,-0.99143 ,-9.72786 
472 ,86.0563 ,1.50424 ,-1.00511 ,-9.86218 
473 ,86.2482 ,1.50625 ,-1.01538 ,-9.96291 
474 ,86.4404 ,1.50812 ,-1.01196 ,-9.92933 
475 ,86.6484 ,1.51020 ,-1.03934 ,-10.19796 
476 ,86.8246 ,1.51200 ,-1.02907 ,-10.09723 
477 ,87.0166 ,1.51391 ,-1.04276 ,-10.23154 
478 ,87.2082 ,1.51577 ,-1.05987 ,-10.39943 
479 ,87.3847 ,1.51764 ,-1.07014 ,-10.50016 
480 ,87.5769 ,1.51953 ,-1.04618 ,-10.26512 
481 ,87.7689 ,1.52148 ,-1.09751 ,-10.76879 
482 ,87.9450 ,1.52326 ,-1.08382 ,-10.63448 
483 ,88.1371 ,1.52508 ,-1.09409 ,-10.73521 
484 ,88.3132 ,1.52688 ,-1.09409 ,-10.73521 
485 ,88.4893 ,1.52866 ,-1.12489 ,-11.03742 
486 ,88.6651 ,1.53043 ,-1.13858 ,-11.17173 
487 ,88.8574 ,1.53234 ,-1.12489 ,-11.03742 
488 ,89.0333 ,1.53406 ,-1.15227 ,-11.30604 
489 ,89.2255 ,1.53593 ,-1.15911 ,-11.37320 
490 ,89.4015 ,1.53777 ,-1.14884 ,-11.27247 
491 ,89.5936 ,1.53965 ,-1.16938 ,-11.47394 
492 ,89.7697 ,1.54147 ,-1.17964 ,-11.57467 
493 ,89.9458 ,1.54319 ,-1.19333 ,-11.70898 
494 ,90.1217 ,1.54495 ,-1.18991 ,-11.67541 
495 ,90.3141 ,1.54689 ,-1.21044 ,-11.87688 
496 ,90.4901 ,1.54868 ,-1.21729 ,-11.94403 
497 ,90.6822 ,1.55061 ,-1.21044 ,-11.87688 
498 ,90.8742 ,1.55249 ,-1.21387 ,-11.91045 
499 ,91.0503 ,1.55425 ,-1.23782 ,-12.14550 
500 ,91.2263 ,1.55600 ,-1.24467 ,-12.21266 
501 ,91.4021 ,1.55776 ,-1.25493 ,-12.31339 
502 ,91.5784 ,1.55956 ,-1.24467 ,-12.21266 
503 ,91.7706 ,1.56144 ,-1.29600 ,-12.71633 
504 ,91.9467 ,1.56321 ,-1.28231 ,-12.58202 
505 ,92.1225 ,1.56501 ,-1.26862 ,-12.44771 
506 ,92.2985 ,1.56670 ,-1.28573 ,-12.61560 
507 ,92.4744 ,1.56845 ,-1.30284 ,-12.78349 
508 ,92.6509 ,1.57023 ,-1.30626 ,-12.81707 
509 ,92.8430 ,1.57216 ,0.32611 ,3.19978 
510 ,93.0351 ,1.57404 ,0.30900 ,3.03189 
511 ,93.2271 ,1.57600 ,0.30900 ,3.03189 
512 ,93.4031 ,1.57778 ,0.31242 ,3.06547 
513 ,93.5793 ,1.57948 ,0.31242 ,3.06547 
514 ,93.7554 ,1.58129 ,0.28504 ,2.79684 
515 ,93.9474 ,1.58321 ,0.29873 ,2.93116 
516 ,94.1235 ,1.58492 ,0.30900 ,3.03189 
517 ,94.3155 ,1.58687 ,0.27478 ,2.69611 
518 ,94.4917 ,1.58863 ,0.27478 ,2.69611 
519 ,94.6677 ,1.59043 ,0.26793 ,2.62895 
520 ,94.8598 ,1.59229 ,0.28847 ,2.83042 
521 ,95.0358 ,1.59404 ,0.27478 ,2.69611 
522 ,95.2120 ,1.59585 ,0.27135 ,2.66253 
523 ,95.3881 ,1.59763 ,0.25767 ,2.52822 
524 ,95.5801 ,1.59957 ,0.28162 ,2.76326 
525 ,95.7722 ,1.60145 ,0.26109 ,2.56179 
526 ,95.9483 ,1.60325 ,0.25082 ,2.46106 
527 ,96.1244 ,1.60499 ,0.26451 ,2.59537 
528 ,96.3005 ,1.60678 ,0.26109 ,2.56179 
529 ,96.4764 ,1.60849 ,0.25082 ,2.46106 
530 ,96.6684 ,1.61038 ,0.24398 ,2.39390 
531 ,96.8607 ,1.61226 ,0.25424 ,2.49464 
532 ,97.0527 ,1.61426 ,0.23029 ,2.25959 
533 ,97.2288 ,1.61599 ,0.24740 ,2.42748 
534 ,97.4048 ,1.61779 ,0.23713 ,2.32675 
535 ,97.5808 ,1.61948 ,0.25424 ,2.49464 
536 ,97.7569 ,1.62125 ,0.24055 ,2.36032 
537 ,97.9491 ,1.62318 ,0.24055 ,2.36032 
538 ,98.1251 ,1.62496 ,0.25082 ,2.46106 
539 ,98.3173 ,1.62688 ,0.22344 ,2.19243 
540 ,98.5097 ,1.62878 ,0.23029 ,2.25959 
541 ,98.7012 ,1.63073 ,0.24398 ,2.39390 
542 ,98.8934 ,1.63265 ,0.22002 ,2.15885 
543 ,99.0695 ,1.63440 ,0.21318 ,2.09170 
544 ,99.2455 ,1.63616 ,0.23713 ,2.32675 
545 ,99.4376 ,1.63807 ,0.21660 ,2.12528 
546 ,99.6140 ,1.63982 ,0.20976 ,2.05812 
547 ,99.7898 ,1.64162 ,0.19949 ,1.95738 
548 ,99.9499 ,1.64329 ,0.22002 ,2.15885 
549 ,100.1260 ,1.64498 ,0.21318 ,2.09170 
550 ,100.3181 ,1.64680 ,0.22344 ,2.19243 
551 ,100.5102 ,1.64880 ,0.19607 ,1.92381 
552 ,100.6702 ,1.65051 ,0.20976 ,2.05812 
553 ,100.8623 ,1.65230 ,0.20291 ,1.99096 
554 ,101.0383 ,1.65405 ,0.18922 ,1.85665 
555 ,101.2145 ,1.65584 ,0.18238 ,1.78949 
556 ,101.4067 ,1.65782 ,0.20291 ,1.99096 
557 ,101.5986 ,1.65970 ,0.18922 ,1.85665 
558 ,101.7905 ,1.66147 ,0.18922 ,1.85665 
559 ,101.9828 ,1.66354 ,0.19949 ,1.95738 
560 ,102.1588 ,1.66530 ,0.20976 ,2.05812 
561 ,102.3346 ,1.66702 ,0.18922 ,1.85665 
562 ,102.5111 ,1.66881 ,0.18922 ,1.85665 
563 ,102.6869 ,1.67055 ,0.20291 ,1.99096 
564 ,102.8632 ,1.67233 ,0.19949 ,1.95738 
565 ,103.0392 ,1.67405 ,0.18238 ,1.78949 
566 ,103.2154 ,1.67585 ,0.19607 ,1.92381 
567 ,103.4074 ,1.67776 ,0.19607 ,1.92381 
568 ,103.5835 ,1.67951 ,0.19607 ,1.92381 
569 ,103.7596 ,1.68126 ,0.17553 ,1.72234 
570 ,103.9516 ,1.68308 ,0.17553 ,1.72234 
571 ,104.1275 ,1.68495 ,0.19949 ,1.95738 
572 ,104.3037 ,1.68676 ,0.19607 ,1.92381 
573 ,104.4794 ,1.68849 ,0.18580 ,1.82307 
574 ,104.6394 ,1.69020 ,0.18238 ,1.78949 
575 ,104.8156 ,1.69184 ,0.18922 ,1.85665 
576 ,105.0082 ,1.69383 ,0.19607 ,1.92381 
577 ,105.1999 ,1.69572 ,0.17211 ,1.68876 
578 ,105.3763 ,1.69747 ,0.17211 ,1.68876 
579 ,105.5844 ,1.69952 ,0.18580 ,1.82307 
580 ,105.7764 ,1.70136 ,0.18238 ,1.78949 
581 ,105.9524 ,1.70323 ,0.17896 ,1.75592 
582 ,106.1286 ,1.70495 ,0.19607 ,1.92381 
583 ,106.3366 ,1.70699 ,0.17553 ,1.72234 
584 ,106.4968 ,1.70877 ,0.17896 ,1.75592 
585 ,106.6889 ,1.71051 ,0.18922 ,1.85665 
586 ,106.8649 ,1.71235 ,0.18580 ,1.82307 
587 ,107.0570 ,1.71425 ,0.16185 ,1.58802 
588 ,107.2490 ,1.71607 ,0.16527 ,1.62160 
589 ,107.4250 ,1.71790 ,0.18238 ,1.78949 
590 ,107.6013 ,1.71976 ,0.18238 ,1.78949 
591 ,107.7773 ,1.72145 ,0.16527 ,1.62160 
592 ,107.9532 ,1.72327 ,0.15842 ,1.55445 
593 ,108.1293 ,1.72499 ,0.18238 ,1.78949 
594 ,108.3056 ,1.72674 ,0.18238 ,1.78949 
595 ,108.4976 ,1.72860 ,0.16185 ,1.58802 
596 ,108.7057 ,1.73060 ,0.18580 ,1.82307 
597 ,108.8977 ,1.73264 ,0.15842 ,1.55445 
598 ,109.0738 ,1.73442 ,0.16869 ,1.65518 
599 ,109.2658 ,1.73633 ,0.17553 ,1.72234 
600 ,109.4253 ,1.73805 ,0.16527 ,1.62160 
601 ,109.5856 ,1.73965 ,0.16527 ,1.62160 
602 ,109.7941 ,1.74149 ,0.16185 ,1.58802 
603 ,109.9700 ,1.74335 ,0.19264 ,1.89023 
604 ,110.1463 ,1.74513 ,0.18238 ,1.78949 
605 ,110.3384 ,1.74703 ,0.16869 ,1.65518 
606 ,110.5304 ,1.74892 ,0.19607 ,1.92381 
607 ,110.7225 ,1.75090 ,0.18238 ,1.78949 
608 ,110.8986 ,1.75265 ,0.16527 ,1.62160 
609 ,111.0906 ,1.75458 ,0.19607 ,1.92381 
610 ,111.2664 ,1.75627 ,0.17896 ,1.75592 
611 ,111.4427 ,1.75807 ,0.18238 ,1.78949 
612 ,111.6189 ,1.75985 ,0.17211 ,1.68876 
613 ,111.8108 ,1.76179 ,0.18922 ,1.85665 
614 ,111.9710 ,1.76347 ,0.18238 ,1.78949 
615 ,112.1471 ,1.76519 ,0.19607 ,1.92381 
616 ,112.3232 ,1.76691 ,0.17211 ,1.68876 
617 ,112.5152 ,1.76880 ,0.16869 ,1.65518 
618 ,112.6913 ,1.77057 ,0.18238 ,1.78949 
619 ,112.8834 ,1.77245 ,0.16527 ,1.62160 
620 ,113.0595 ,1.77427 ,0.17553 ,1.72234 
621 ,113.2355 ,1.77600 ,0.17896 ,1.75592 
622 ,113.4119 ,1.77781 ,0.17211 ,1.68876 
623 ,113.6035 ,1.77973 ,0.16869 ,1.65518 
624 ,113.7798 ,1.78150 ,0.16185 ,1.58802 
625 ,113.9560 ,1.78322 ,0.17553 ,1.72234 
626 ,114.1317 ,1.78500 ,0.18922 ,1.85665 
627 ,114.3561 ,1.78709 ,0.18238 ,1.78949 
628 ,114.5481 ,1.78914 ,0.18922 ,1.85665 
629 ,114.7240 ,1.79104 ,0.16869 ,1.65518 
630 ,114.9163 ,1.79278 ,0.19264 ,1.89023 
631 ,115.0923 ,1.79459 ,0.18580 ,1.82307 
632 ,115.2683 ,1.79641 ,0.18580 ,1.82307 
633 ,115.4604 ,1.79826 ,0.17211 ,1.68876 
634 ,115.6364 ,1.80001 ,0.18922 ,1.85665 
635 ,115.8126 ,1.80171 ,0.20291 ,1.99096 
636 ,116.0047 ,1.80371 ,0.18580 ,1.82307 
637 ,116.1805 ,1.80543 ,0.16527 ,1.62160 
638 ,116.3569 ,1.80719 ,0.18238 ,1.78949 
639 ,116.5328 ,1.80899 ,0.19607 ,1.92381 
640 ,116.7247 ,1.81094 ,0.18238 ,1.78949 
641 ,116.9169 ,1.81281 ,0.18922 ,1.85665 
642 ,117.1092 ,1.81476 ,0.18922 ,1.85665 
643 ,117.2849 ,1.81655 ,0.18238 ,1.78949 
644 ,117.4609 ,1.81833 ,0.18238 ,1.78949 
645 ,117.6372 ,1.81998 ,0.18238 ,1.78949 
646 ,117.8130 ,1.82173 ,0.19264 ,1.89023 
647 ,117.9893 ,1.82355 ,0.19264 ,1.89023 
648 ,118.1653 ,1.82527 ,0.17553 ,1.72234 
649 ,118.3415 ,1.82709 ,0.18238 ,1.78949 
650 ,118.5336 ,1.82894 ,0.20291 ,1.99096 
651 ,118.7098 ,1.83076 ,0.20291 ,1.99096 
652 ,118.9015 ,1.83269 ,0.17896 ,1.75592 
653 ,119.0618 ,1.83436 ,0.18580 ,1.82307 
654 ,119.2379 ,1.83598 ,0.17553 ,1.72234 
655 ,119.4142 ,1.83782 ,0.19949 ,1.95738 
656 ,119.5900 ,1.83957 ,0.18580 ,1.82307 
657 ,119.7662 ,1.84124 ,0.18238 ,1.78949 
658 ,119.9419 ,1.84308 ,0.16869 ,1.65518 
659 ,120.1181 ,1.84480 ,0.18580 ,1.82307 
660 ,120.2942 ,1.84656 ,0.19949 ,1.95738 
661 ,120.4704 ,1.84830 ,0.19264 ,1.89023 
662 ,120.6465 ,1.85008 ,0.18580 ,1.82307 
663 ,120.8225 ,1.85187 ,0.17553 ,1.72234 
664 ,120.9982 ,1.85359 ,0.17211 ,1.68876 
665 ,121.1907 ,1.85544 ,0.19264 ,1.89023 
666 ,121.3827 ,1.85742 ,0.17896 ,1.75592 
667 ,121.5589 ,1.85924 ,0.17211 ,1.68876 
668 ,121.7670 ,1.86120 ,0.20976 ,2.05812 
669 ,121.9589 ,1.86321 ,0.18922 ,1.85665 
670 ,122.1190 ,1.86490 ,0.18580 ,1.82307 
671 ,122.2952 ,1.86658 ,0.18922 ,1.85665 
672 ,122.4711 ,1.86831 ,0.18580 ,1.82307 
673 ,122.6474 ,1.87015 ,0.17896 ,1.75592 
674 ,122.8393 ,1.87203 ,0.19607 ,1.92381 
675 ,123.0314 ,1.87395 ,0.19264 ,1.89023 
676 ,123.1915 ,1.87566 ,0.18238 ,1.78949 
677 ,123.3835 ,1.87743 ,0.17211 ,1.68876 
678 ,123.5596 ,1.87921 ,0.17896 ,1.75592 
679 ,123.7358 ,1.88095 ,0.18922 ,1.85665 
680 ,123.9118 ,1.88274 ,0.19264 ,1.89023 
681 ,124.0879 ,1.88452 ,0.17896 ,1.75592 
682 ,124.2640 ,1.88622 ,0.17211 ,1.68876 
683 ,124.4559 ,1.88816 ,0.18580 ,1.82307 
684 ,124.6322 ,1.88993 ,0.20976 ,2.05812 
685 ,124.8242 ,1.89185 ,0.19264 ,1.89023 
686 ,125.0163 ,1.89379 ,0.19264 ,1.89023 
687 ,125.1920 ,1.89557 ,0.19607 ,1.92381 
688 ,125.3685 ,1.89732 ,0.19264 ,1.89023 
689 ,125.5924 ,1.89937 ,0.19607 ,1.92381 
690 ,125.7686 ,1.90131 ,0.18238 ,1.78949 
691 ,125.9925 ,1.90338 ,0.18238 ,1.78949 
692 ,126.1687 ,1.90529 ,0.17896 ,1.75592 
693 ,126.3447 ,1.90705 ,0.18238 ,1.78949 
694 ,126.5207 ,1.90879 ,0.18922 ,1.85665 
695 ,126.6968 ,1.91056 ,0.19949 ,1.95738 
696 ,126.8728 ,1.91227 ,0.18580 ,1.82307 
697 ,127.0491 ,1.91409 ,0.17896 ,1.75592 
698 ,127.2251 ,1.91586 ,0.16869 ,1.65518 
699 ,127.4172 ,1.91776 ,0.20291 ,1.99096 
700 ,127.5933 ,1.91959 ,0.18922 ,1.85665 
701 ,127.7854 ,1.92147 ,0.16869 ,1.65518 
702 ,127.9934 ,1.92343 ,0.19949 ,1.95738 
703 ,128.1694 ,1.92527 ,0.18922 ,1.85665 
704 ,128.3456 ,1.92708 ,0.17553 ,1.72234 
705 ,128.5537 ,1.92899 ,0.19949 ,1.95738 
706 ,128.7458 ,1.93106 ,0.18238 ,1.78949 
707 ,128.9219 ,1.93282 ,0.18922 ,1.85665 
708 ,129.1140 ,1.93472 ,0.19264 ,1.89023 
709 ,129.3059 ,1.93664 ,0.17211 ,1.68876 
710 ,129.4817 ,1.93837 ,0.17553 ,1.72234 
711 ,129.6581 ,1.94017 ,0.20633 ,2.02454 
712 ,129.8342 ,1.94199 ,0.20633 ,2.02454 
713 ,130.0262 ,1.94383 ,0.17896 ,1.75592 
714 ,130.2021 ,1.94566 ,0.19264 ,1.89023 
715 ,130.3785 ,1.94738 ,0.19949 ,1.95738 
716 ,130.5544 ,1.94912 ,0.19264 ,1.89023 
717 ,130.7464 ,1.95106 ,0.18922 ,1.85665 
718 ,130.9226 ,1.95280 ,0.18238 ,1.78949 
719 ,131.0986 ,1.95458 ,0.19949 ,1.95738 
720 ,131.2749 ,1.95630 ,0.18580 ,1.82307 
721 ,131.4986 ,1.95843 ,0.18922 ,1.85665 
722 ,131.6747 ,1.96033 ,0.19264 ,1.89023 
723 ,131.8509 ,1.96207 ,0.18922 ,1.85665 
724 ,132.0270 ,1.96382 ,0.19264 ,1.89023 
725 ,132.2031 ,1.96560 ,0.18580 ,1.82307 
726 ,132.3792 ,1.96732 ,0.19949 ,1.95738 
727 ,132.5710 ,1.96929 ,0.18922 ,1.85665 
728 ,132.7634 ,1.97111 ,0.17211 ,1.68876 
729 ,132.9555 ,1.97314 ,0.19607 ,1.92381 
730 ,133.1313 ,1.97492 ,0.17211 ,1.68876 
731 ,133.3075 ,1.97666 ,0.18238 ,1.78949 
732 ,133.4837 ,1.97840 ,0.19264 ,1.89023 
733 ,133.6757 ,1.98031 ,0.19264 ,1.89023 
734 ,133.8520 ,1.98209 ,0.18580 ,1.82307 
735 ,134.0279 ,1.98388 ,0.18580 ,1.82307 
736 ,134.2038 ,1.98563 ,0.19949 ,1.95738 
737 ,134.3798 ,1.98735 ,0.20291 ,1.99096 
738 ,134.5562 ,1.98914 ,0.18922 ,1.85665 
739 ,134.7318 ,1.99088 ,0.18922 ,1.85665 
740 ,134.9243 ,1.99271 ,0.17896 ,1.75592 
741 ,135.1003 ,1.99455 ,0.20291 ,1.99096 
742 ,135.2765 ,1.99634 ,0.19607 ,1.92381 
743 ,135.4526 ,1.99811 ,0.18238 ,1.78949 
744 ,135.6286 ,1.99983 ,0.18580 ,1.82307 
745 ,135.8043 ,2.00160 ,0.19607 ,1.92381 
746 ,135.9968 ,2.00345 ,0.17896 ,1.75592 
747 ,136.1729 ,2.00531 ,0.18238 ,1.78949 
748 ,136.3489 ,2.00708 ,0.18238 ,1.78949 
749 ,136.5411 ,2.00899 ,0.20291 ,1.99096 
750 ,136.7331 ,2.01089 ,0.18580 ,1.82307 
751 ,136.9251 ,2.01283 ,0.18922 ,1.85665 
752 ,137.1012 ,2.01459 ,0.20633 ,2.02454 
753 ,137.2772 ,2.01630 ,0.20976 ,2.05812 
754 ,137.4534 ,2.01807 ,0.18238 ,1.78949 
755 ,137.6294 ,2.01990 ,0.17896 ,1.75592 
756 ,137.8212 ,2.02176 ,0.19949 ,1.95738 
757 ,137.9976 ,2.02355 ,0.19607 ,1.92381 
758 ,138.1736 ,2.02532 ,0.17896 ,1.75592 
759 ,138.3499 ,2.02705 ,0.17211 ,1.68876 
760 ,138.5258 ,2.02886 ,0.18922 ,1.85665 
761 ,138.7179 ,2.03073 ,0.20976 ,2.05812 
762 ,138.8935 ,2.03253 ,0.18580 ,1.82307 
763 ,139.0701 ,2.03428 ,0.18238 ,1.78949 
764 ,139.2621 ,2.03616 ,0.20976 ,2.05812 
765 ,139.4382 ,2.03797 ,0.18238 ,1.78949 
766 ,139.6303 ,2.03985 ,0.18238 ,1.78949 
767 ,139.8224 ,2.04180 ,0.18580 ,1.82307 
768 ,139.9981 ,2.04367 ,0.18238 ,1.78949 
769 ,140.1744 ,2.04526 ,0.18238 ,1.78949 
770 ,140.3505 ,2.04706 ,0.17896 ,1.75592 
771 ,140.5267 ,2.04877 ,0.19264 ,1.89023 
772 ,140.7187 ,2.05077 ,0.19949 ,1.95738 
773 ,140.9110 ,2.05263 ,0.19607 ,1.92381 
774 ,141.0868 ,2.05444 ,0.18580 ,1.82307 
775 ,141.2789 ,2.05631 ,0.18238 ,1.78949 
776 ,141.4710 ,2.05827 ,0.18922 ,1.85665 
777 ,141.6628 ,2.06011 ,0.19264 ,1.89023 
778 ,141.8392 ,2.06192 ,0.18922 ,1.85665 
779 ,142.0154 ,2.06372 ,0.18580 ,1.82307 
780 ,142.2072 ,2.06556 ,0.20976 ,2.05812 
781 ,142.3993 ,2.06756 ,0.20291 ,1.99096 
782 ,142.5750 ,2.06928 ,0.19607 ,1.92381 
783 ,142.7512 ,2.07106 ,0.17896 ,1.75592 
784 ,142.9275 ,2.07280 ,0.18922 ,1.85665 
785 ,143.1191 ,2.07471 ,0.19607 ,1.92381 
786 ,143.2955 ,2.07651 ,0.18922 ,1.85665 
787 ,143.4877 ,2.07837 ,0.18922 ,1.85665 
788 ,143.6478 ,2.08012 ,0.19949 ,1.95738 
789 ,143.8238 ,2.08174 ,0.19607 ,1.92381 
790 ,143.9999 ,2.08353 ,0.19607 ,1.92381 
791 ,144.1597 ,2.08525 ,0.18238 ,1.78949 
792 ,144.3359 ,2.08688 ,0.18580 ,1.82307 
793 ,144.5282 ,2.08869 ,0.18580 ,1.82307 
794 ,144.7202 ,2.09072 ,0.19607 ,1.92381 
795 ,144.8963 ,2.09250 ,0.18238 ,1.78949 
796 ,145.0883 ,2.09442 ,0.19607 ,1.92381 
797 ,145.2644 ,2.09613 ,0.20633 ,2.02454 
798 ,145.4405 ,2.09789 ,0.17553 ,1.72234 
799 ,145.6167 ,2.09968 ,0.19264 ,1.89023 
800 ,145.8087 ,2.10162 ,0.18580 ,1.82307 
801 ,145.9848 ,2.10336 ,0.19607 ,1.92381 
802 ,146.1607 ,2.10516 ,0.19607 ,1.92381 
803 ,146.3208 ,2.10687 ,0.18580 ,1.82307 
804 ,146.4970 ,2.10854 ,0.17896 ,1.75592 
805 ,146.6730 ,2.11026 ,0.18580 ,1.82307 
806 ,146.8650 ,2.11217 ,0.20291 ,1.99096 
807 ,147.0413 ,2.11391 ,0.19264 ,1.89023 
808 ,147.2333 ,2.11588 ,0.18580 ,1.82307 
809 ,147.4093 ,2.11761 ,0.18580 ,1.82307 
810 ,147.5855 ,2.11937 ,0.18922 ,1.85665 
811 ,147.7935 ,2.12134 ,0.19264 ,1.89023 
812 ,147.9697 ,2.12322 ,0.19949 ,1.95738 
813 ,148.1616 ,2.12504 ,0.18238 ,1.78949 
814 ,148.3375 ,2.12689 ,0.18580 ,1.82307 
815 ,148.5142 ,2.12869 ,0.18580 ,1.82307 
816 ,148.7059 ,2.13061 ,0.20976 ,2.05812 
817 ,148.8979 ,2.13249 ,0.18238 ,1.78949 
818 ,149.0741 ,2.13427 ,0.19607 ,1.92381 
819 ,149.2660 ,2.13621 ,0.19949 ,1.95738 
820 ,149.4417 ,2.13793 ,0.18238 ,1.78949 
821 ,149.6181 ,2.13971 ,0.19264 ,1.89023 
822 ,149.7944 ,2.14147 ,0.17553 ,1.72234 
823 ,149.9704 ,2.14319 ,0.19264 ,1.89023 
824 ,150.1466 ,2.14497 ,0.19607 ,1.92381 
825 ,150.3385 ,2.14682 ,0.18238 ,1.78949 
826 ,150.5147 ,2.14866 ,0.19264 ,1.89023 
827 ,150.6745 ,2.15036 ,0.18580 ,1.82307 
828 ,150.8506 ,2.15195 ,0.19607 ,1.92381 
829 ,151.0429 ,2.15389 ,0.17896 ,1.75592 
830 ,151.2508 ,2.15594 ,0.19949 ,1.95738 
831 ,151.4269 ,2.15781 ,0.19607 ,1.92381 
832 ,151.6190 ,2.15966 ,0.18238 ,1.78949 
833 ,151.8108 ,2.16160 ,0.20633 ,2.02454 
834 ,151.9872 ,2.16335 ,0.18922 ,1.85665 
835 ,152.1632 ,2.16517 ,0.19264 ,1.89023 
836 ,152.3393 ,2.16686 ,0.18238 ,1.78949 
837 ,152.5154 ,2.16868 ,0.19264 ,1.89023 
838 ,152.6914 ,2.17043 ,0.17896 ,1.75592 
839 ,152.8835 ,2.17221 ,0.20291 ,1.99096 
840 ,153.0594 ,2.17408 ,0.17896 ,1.75592 
841 ,153.2516 ,2.17607 ,0.19264 ,1.89023 
842 ,153.4278 ,2.17778 ,0.20291 ,1.99096 
843 ,153.6195 ,2.17966 ,0.18580 ,1.82307 
844 ,153.7959 ,2.18148 ,0.17553 ,1.72234 
845 ,153.9721 ,2.18321 ,0.20291 ,1.99096 
846 ,154.1480 ,2.18499 ,0.19607 ,1.92381 
847 ,154.3241 ,2.18671 ,0.18238 ,1.78949 
848 ,154.5164 ,2.18870 ,0.18922 ,1.85665 
849 ,154.6919 ,2.19042 ,0.18580 ,1.82307 
850 ,154.8844 ,2.19224 ,0.19607 ,1.92381 
851 ,155.0766 ,2.19418 ,0.18580 ,1.82307 
852 ,155.2686 ,2.19616 ,0.19949 ,1.95738 
853 ,155.4444 ,2.19797 ,0.19949 ,1.95738 
854 ,155.6206 ,2.19966 ,0.18580 ,1.82307 
855 ,155.7967 ,2.20143 ,0.19264 ,1.89023 
856 ,155.9728 ,2.20320 ,0.19607 ,1.92381 
857 ,156.1489 ,2.20498 ,0.20633 ,2.02454 
858 ,156.3410 ,2.20691 ,0.17211 ,1.68876 
859 ,156.5172 ,2.20868 ,0.18238 ,1.78949 
860 ,156.6929 ,2.21041 ,0.19607 ,1.92381 
861 ,156.8528 ,2.21212 ,0.19949 ,1.95738 
862 ,157.0292 ,2.21377 ,0.20633 ,2.02454 
863 ,157.2214 ,2.21576 ,0.17896 ,1.75592 
864 ,157.3974 ,2.21747 ,0.17211 ,1.68876 
865 ,157.5731 ,2.21917 ,0.19264 ,1.89023 
866 ,157.7492 ,2.22101 ,0.21660 ,2.12528 
867 ,157.9416 ,2.22293 ,0.18922 ,1.85665 
868 ,158.1338 ,2.22478 ,0.19264 ,1.89023 
869 ,158.3097 ,2.22659 ,0.18922 ,1.85665 
870 ,158.4858 ,2.22836 ,0.17896 ,1.75592 
871 ,158.6620 ,2.23013 ,0.18238 ,1.78949 
872 ,158.8380 ,2.23188 ,0.19264 ,1.89023 
873 ,159.0301 ,2.23381 ,0.19607 ,1.92381 
874 ,159.2222 ,2.23575 ,0.17896 ,1.75592 
875 ,159.3982 ,2.23748 ,0.17553 ,1.72234 
876 ,159.5742 ,2.23924 ,0.19607 ,1.92381 
877 ,159.7503 ,2.24096 ,0.20291 ,1.99096 
878 ,159.9261 ,2.24277 ,0.19607 ,1.92381 
879 ,160.1026 ,2.24453 ,0.18580 ,1.82307 
880 ,160.2783 ,2.24625 ,0.17553 ,1.72234 
881 ,160.4542 ,2.24799 ,0.20291 ,1.99096 
882 ,160.6308 ,2.24977 ,0.20976 ,2.05812 
883 ,160.8068 ,2.25156 ,0.19949 ,1.95738 
884 ,160.9827 ,2.25334 ,0.18580 ,1.82307 
885 ,161.1749 ,2.25515 ,0.19607 ,1.92381 
886 ,161.3510 ,2.25700 ,0.19607 ,1.92381 
887 ,161.5271 ,2.25873 ,0.20291 ,1.99096 
888 ,161.7032 ,2.26051 ,0.19607 ,1.92381 
889 ,161.8793 ,2.26224 ,0.19264 ,1.89023 
890 ,162.0709 ,2.26415 ,0.19949 ,1.95738 
891 ,162.2473 ,2.26595 ,0.18580 ,1.82307 
892 ,162.4394 ,2.26781 ,0.19264 ,1.89023 
893 ,162.6315 ,2.26981 ,0.19607 ,1.92381 
894 ,162.8075 ,2.27154 ,0.19264 ,1.89023 
895 ,162.9996 ,2.27335 ,0.18580 ,1.82307 
896 ,163.1758 ,2.27529 ,0.19949 ,1.95738 
897 ,163.3517 ,2.27698 ,0.20291 ,1.99096 
898 ,163.5277 ,2.27870 ,0.18922 ,1.85665 
899 ,163.7036 ,2.28055 ,0.18580 ,1.82307 
900 ,163.8800 ,2.28224 ,0.18580 ,1.82307 
901 ,164.0721 ,2.28417 ,0.20633 ,2.02454 
902 ,164.2478 ,2.28593 ,0.18922 ,1.85665 
903 ,164.4240 ,2.28769 ,0.18238 ,1.78949 
904 ,164.6164 ,2.28959 ,0.20976 ,2.05812 
905 ,164.7920 ,2.29141 ,0.19949 ,1.95738 
906 ,164.9679 ,2.29311 ,0.19607 ,1.92381 
907 ,165.1440 ,2.29489 ,0.16869 ,1.65518 
908 ,165.3201 ,2.29667 ,0.17896 ,1.75592 
909 ,165.5607 ,2.29897 ,0.19607 ,1.92381 
910 ,165.7527 ,2.30097 ,0.19949 ,1.95738 
911 ,165.9289 ,2.30271 ,0.20291 ,1.99096 
912 ,166.1208 ,2.30464 ,0.18238 ,1.78949 
913 ,166.2966 ,2.30639 ,0.19949 ,1.95738 
914 ,166.4568 ,2.30813 ,0.18580 ,1.82307 
915 ,166.6330 ,2.30976 ,0.20633 ,2.02454 
916 ,166.8251 ,2.31171 ,0.18922 ,1.85665 
917 ,167.0011 ,2.31343 ,0.18580 ,1.82307 
918 ,167.1933 ,2.31537 ,0.19949 ,1.95738 
919 ,167.3530 ,2.31708 ,0.18922 ,1.85665 
920 ,167.5295 ,2.31878 ,0.18580 ,1.82307 
921 ,167.7215 ,2.32066 ,0.18922 ,1.85665 
922 ,167.8976 ,2.32238 ,0.18580 ,1.82307 
923 ,168.0737 ,2.32418 ,0.19264 ,1.89023 
924 ,168.2497 ,2.32592 ,0.19264 ,1.89023 
925 ,168.4254 ,2.32766 ,0.18580 ,1.82307 
926 ,168.6018 ,2.32945 ,0.17211 ,1.68876 
927 ,168.7780 ,2.33117 ,0.18922 ,1.85665 
928 ,168.9700 ,2.33305 ,0.19607 ,1.92381 
929 ,169.1462 ,2.33487 ,0.18922 ,1.85665 
930 ,169.3377 ,2.33683 ,0.19264 ,1.89023 
931 ,169.5139 ,2.33856 ,0.20291 ,1.99096 
932 ,169.6902 ,2.34038 ,0.18580 ,1.82307 
933 ,169.8984 ,2.34232 ,0.18922 ,1.85665 
934 ,170.0904 ,2.34438 ,0.19607 ,1.92381 
935 ,170.2666 ,2.34611 ,0.19264 ,1.89023 
936 ,170.4586 ,2.34801 ,0.19264 ,1.89023 
937 ,170.6347 ,2.34977 ,0.20291 ,1.99096 
938 ,170.8268 ,2.35169 ,0.18580 ,1.82307 
939 ,170.9868 ,2.35341 ,0.18922 ,1.85665 
940 ,171.1629 ,2.35509 ,0.19264 ,1.89023 
941 ,171.3390 ,2.35681 ,0.18238 ,1.78949 
942 ,171.5311 ,2.35875 ,0.19264 ,1.89023 
943 ,171.7232 ,2.36066 ,0.18580 ,1.82307 
944 ,171.9152 ,2.36251 ,0.19949 ,1.95738 
945 ,172.1073 ,2.36452 ,0.19264 ,1.89023 
946 ,172.2834 ,2.36627 ,0.18238 ,1.78949 
947 ,172.4593 ,2.36803 ,0.18922 ,1.85665 
948 ,172.6354 ,2.36980 ,0.19607 ,1.92381 
949 ,172.8277 ,2.37171 ,0.19949 ,1.95738
