Repository: lloxxa/DOI-10.3389-fphy.2024.1412352

# Sucker analysis

This project studies the adhesion of arrays of millimeter-sized suction cups made from polydimethylsiloxane. Repository contains both data obtained in this project and code used to analyse said data.

## <a name="Measurements"></a> Measurements

All measurements were performed using an Anton Paar MCR-501 rheometer. A glass plate accessory (P-PTD120/GL) was used as a countersurface to the suction cups. Samples were glued to a custom-made 3D-printed probe. A sample was placed on the countersurface with the cups facing down after which glue was placed on the sample (1).

File: Raw data/Million/Indentation/ECOFLEX_P4_3E_50mN_loop/cup_199_app.csv
Data stamp = , 01-04-2022 11:57:33 472

Calibration Values: 
Slope = , 26.54  , g/V
Offset Voltage at no contact = , -0.501760 , V 

No , Time , Stage Position ,   Mass , Force 
   ,  (s) ,      (mm)      ,   (g)  , (mN)  

1 ,3.5041 ,3.29996 ,0.20976 ,2.05812 
2 ,6.8779 ,3.09993 ,0.20291 ,1.99096 
3 ,10.1759 ,2.89992 ,0.21318 ,2.09170 
4 ,13.4898 ,2.69989 ,0.19949 ,1.95738 
5 ,16.8061 ,2.49985 ,0.19607 ,1.92381 
6 ,20.1138 ,2.29985 ,0.20291 ,1.99096 
7 ,23.4156 ,2.09981 ,0.20633 ,2.02454 
8 ,26.7010 ,1.89978 ,0.20291 ,1.99096 
9 ,30.0535 ,1.69974 ,0.22687 ,2.22601 
10 ,33.3687 ,1.49971 ,0.62726 ,6.15467 
11 ,35.6787 ,1.39972 ,0.84970 ,8.33726 
12 ,37.4060 ,1.34970 ,0.94552 ,9.27745 
13 ,39.1170 ,1.29967 ,1.02423 ,10.04976 
14 ,40.8378 ,1.24965 ,1.08925 ,10.68774 
15 ,42.5413 ,1.19963 ,1.21929 ,11.96372 
16 ,44.2744 ,1.14960 ,1.50333 ,14.75072 
17 ,46.0156 ,1.09958 ,1.84555 ,18.10855 
18 ,47.7274 ,1.04956 ,2.23226 ,21.90290 
19 ,49.4317 ,0.99953 ,2.55736 ,25.09283 
20 ,51.1557 ,0.94951 ,2.95433 ,28.98792 
21 ,52.8630 ,0.89949 ,3.27944 ,32.17786 
22 ,54.5771 ,0.84943 ,3.70721 ,36.37514 
23 ,56.3120 ,0.79944 ,4.17262 ,40.94179 
24 ,58.0216 ,0.74945 ,4.60040 ,45.13908 
25 ,59.7382 ,0.69942 ,5.07265 ,49.77289 
26 ,61.4449 ,0.64940 ,5.54491 ,54.40669 

Plateau measurements: 

No , Time , Stage Position ,   Mass , Force 
   ,  (s) ,      (mm)      ,   (g)  , (mN)  

1 ,0.01 ,0.6494 ,5.531 ,54.3 
2 ,0.40 ,0.6494 ,5.531 ,54.3 
3 ,0.76 ,0.6494 ,5.511 ,54.1 
4 ,1.14 ,0.6494 ,5.494 ,53.9 
5 ,1.53 ,0.6494 ,5.487 ,53.8 
6 ,1.91 ,0.6494 ,5.476 ,53.7 
7 ,2.28 ,0.6494 ,5.384 ,52.8 
8 ,2.65 ,0.6494 ,5.374 ,52.7 
9 ,3.02 ,0.6494 ,5.364 ,52.6 
10 ,3.42 ,0.6494 ,5.346 ,52.5 
11 ,3.78 ,0.6494 ,5.329 ,52.3 
12 ,4.16 ,0.6494 ,5.333 ,52.3 
13 ,4.55 ,0.6494 ,5.336 ,52.4 
14 ,4.92 ,0.6494 ,5.333 ,52.3 
15 ,5.29 ,0.6494 ,5.340 ,52.4 
16 ,5.68 ,0.6494 ,5.333 ,52.3 
17 ,6.07 ,0.6494 ,5.343 ,52.4 
18 ,6.45 ,0.6494 ,5.329 ,52.3 
19 ,6.83 ,0.6494 ,5.322 ,52.2 
20 ,7.20 ,0.6494 ,5.336 ,52.4 
21 ,7.57 ,0.6494 ,5.319 ,52.2 
22 ,7.93 ,0.6494 ,5.329 ,52.3 
23 ,8.31 ,0.6494 ,5.312 ,52.1 
24 ,8.66 ,0.6494 ,5.322 ,52.2 
25 ,9.03 ,0.6494 ,5.319 ,52.2 
26 ,9.41 ,0.6494 ,5.322 ,52.2 
27 ,9.79 ,0.6494 ,5.322 ,52.2 
28 ,10.18 ,0.6494 ,5.319 ,52.2 
29 ,10.53 ,0.6494 ,5.305 ,52.1 
30 ,10.91 ,0.6494 ,5.322 ,52.2 
31 ,11.27 ,0.6494 ,5.319 ,52.2 
32 ,11.67 ,0.6494 ,5.305 ,52.1 
33 ,12.06 ,0.6494 ,5.309 ,52.1 
34 ,12.43 ,0.6494 ,5.319 ,52.2 
35 ,12.79 ,0.6494 ,5.299 ,52.0 
36 ,13.15 ,0.6494 ,5.319 ,52.2 
37 ,13.53 ,0.6494 ,5.305 ,52.1 
38 ,13.88 ,0.6494 ,5.312 ,52.1 
39 ,14.25 ,0.6494 ,5.316 ,52.2 
40 ,14.61 ,0.6494 ,5.305 ,52.1 
41 ,14.98 ,0.6494 ,5.305 ,52.1 
42 ,15.35 ,0.6494 ,5.299 ,52.0 
43 ,15.72 ,0.6494 ,5.309 ,52.1 
44 ,16.10 ,0.6494 ,5.316 ,52.2 
45 ,16.47 ,0.6494 ,5.305 ,52.1 
46 ,16.84 ,0.6494 ,5.295 ,52.0 
47 ,17.23 ,0.6494 ,5.299 ,52.0 
48 ,17.62 ,0.6494 ,5.305 ,52.1 
49 ,17.97 ,0.6494 ,5.302 ,52.0 
50 ,18.35 ,0.6494 ,5.299 ,52.0 
51 ,18.73 ,0.6494 ,5.281 ,51.8 
52 ,19.10 ,0.6494 ,5.316 ,52.2 
53 ,19.47 ,0.6494 ,5.292 ,51.9 
54 ,19.84 ,0.6494 ,5.275 ,51.8 
55 ,20.23 ,0.6494 ,5.305 ,52.1 
56 ,20.58 ,0.6494 ,5.285 ,51.9 
57 ,20.95 ,0.6494 ,5.278 ,51.8 
58 ,21.32 ,0.6494 ,5.295 ,52.0 
59 ,21.69 ,0.6494 ,5.295 ,52.0 
60 ,22.04 ,0.6494 ,5.299 ,52.0 
61 ,22.41 ,0.6494 ,5.302 ,52.0 
62 ,22.77 ,0.6494 ,5.292 ,51.9 
63 ,23.15 ,0.6494 ,5.288 ,51.9 
64 ,23.52 ,0.6494 ,5.299 ,52.0 
65 ,23.90 ,0.6494 ,5.312 ,52.1 
66 ,24.26 ,0.6494 ,5.305 ,52.1 
67 ,24.65 ,0.6494 ,5.299 ,52.0 
68 ,25.01 ,0.6494 ,5.302 ,52.0 
69 ,25.40 ,0.6494 ,5.292 ,51.9 
70 ,25.77 ,0.6494 ,5.288 ,51.9 
71 ,26.14 ,0.6494 ,5.281 ,51.8 
72 ,26.52 ,0.6494 ,5.278 ,51.8 
73 ,26.87 ,0.6494 ,5.288 ,51.9 
74 ,27.24 ,0.6494 ,5.288 ,51.9 
75 ,27.64 ,0.6494 ,5.288 ,51.9 
76 ,28.00 ,0.6494 ,5.288 ,51.9 
77 ,28.36 ,0.6494 ,5.278 ,51.8 
78 ,28.73 ,0.6494 ,5.281 ,51.8 
79 ,29.13 ,0.6494 ,5.295 ,52.0 
80 ,29.48 ,0.6494 ,5.275 ,51.8 
81 ,29.85 ,0.6494 ,5.278 ,51.8 
82 ,30.21 ,0.6494 ,5.268 ,51.7 
83 ,30.57 ,0.6494 ,5.292 ,51.9 
84 ,30.97 ,0.6494 ,5.295 ,52.0 
85 ,31.34 ,0.6494 ,5.268 ,51.7 
86 ,31.72 ,0.6494 ,5.288 ,51.9 
87 ,32.11 ,0.6494 ,5.281 ,51.8 
88 ,32.49 ,0.6494 ,5.278 ,51.8 
89 ,32.87 ,0.6494 ,5.268 ,51.7 
90 ,33.24 ,0.6494 ,5.288 ,51.9 
91 ,33.60 ,0.6494 ,5.268 ,51.7 
92 ,33.97 ,0.6494 ,5.285 ,51.9 
93 ,34.34 ,0.6494 ,5.278 ,51.8 
94 ,34.73 ,0.6494 ,5.278 ,51.8 
95 ,35.09 ,0.6494 ,5.285 ,51.9 
96 ,35.48 ,0.6494 ,5.302 ,52.0 
97 ,35.86 ,0.6494 ,5.264 ,51.7 
98 ,36.23 ,0.6494 ,5.264 ,51.7 
99 ,36.63 ,0.6494 ,5.271 ,51.7 
100 ,36.99 ,0.6494 ,5.268 ,51.7

File: Raw data/Million/Indentation/ECOFLEX_P4_3E_50mN_loop/cup_200_app.csv
Data stamp = , 01-04-2022 12:04:10 686

Calibration Values: 
Slope = , 26.54  , g/V
Offset Voltage at no contact = , -0.501760 , V 

No , Time , Stage Position ,   Mass , Force 
   ,  (s) ,      (mm)      ,   (g)  , (mN)  

1 ,3.4581 ,3.29999 ,0.20633 ,2.02454 
2 ,6.8146 ,3.09993 ,0.19949 ,1.95738 
3 ,10.1086 ,2.89992 ,0.19607 ,1.92381 
4 ,13.4258 ,2.69989 ,0.20976 ,2.05812 
5 ,16.7577 ,2.49985 ,0.20633 ,2.02454 
6 ,20.0761 ,2.29982 ,0.19264 ,1.89023 
7 ,23.3980 ,2.09978 ,0.19607 ,1.92381 
8 ,26.7028 ,1.89975 ,0.20633 ,2.02454 
9 ,30.0102 ,1.69971 ,0.24740 ,2.42748 
10 ,33.3420 ,1.49971 ,0.62042 ,6.08752 
11 ,35.6534 ,1.39969 ,0.83943 ,8.23653 
12 ,37.3740 ,1.34967 ,0.95579 ,9.37819 
13 ,39.1155 ,1.29964 ,1.03450 ,10.15049 
14 ,40.8412 ,1.24962 ,1.07556 ,10.55343 
15 ,42.5551 ,1.19963 ,1.24667 ,12.23235 
16 ,44.2603 ,1.14957 ,1.49649 ,14.68356 
17 ,45.9660 ,1.09955 ,1.85240 ,18.17570 
18 ,47.6764 ,1.04953 ,2.22883 ,21.86932 
19 ,49.3809 ,0.99950 ,2.56421 ,25.15999 
20 ,51.1149 ,0.94948 ,2.96460 ,29.08865 
21 ,52.8525 ,0.89946 ,3.30339 ,32.41290 
22 ,54.5751 ,0.84943 ,3.72774 ,36.57661 
23 ,56.2983 ,0.79938 ,4.16920 ,40.90821 
24 ,58.0148 ,0.74939 ,4.59013 ,45.03835 
25 ,59.7135 ,0.69936 ,5.04870 ,49.53784 
26 ,61.4367 ,0.64934 ,5.54491 ,54.40669 

Plateau measurements: 

No , Time , Stage Position ,   Mass , Force 
   ,  (s) ,      (mm)      ,   (g)  , (mN)  

1 ,0.02 ,0.6493 ,5.518 ,54.1 
2 ,0.41 ,0.6494 ,5.511 ,54.1 
3 ,0.77 ,0.6494 ,5.480 ,53.8 
4 ,1.14 ,0.6494 ,5.453 ,53.5 
5 ,1.49 ,0.6494 ,5.370 ,52.7 
6 ,1.89 ,0.6494 ,5.360 ,52.6 
7 ,2.27 ,0.6494 ,5.357 ,52.6 
8 ,2.63 ,0.6494 ,5.350 ,52.5 
9 ,3.01 ,0.6494 ,5.326 ,52.3 
10 ,3.39 ,0.6494 ,5.350 ,52.5 
11 ,3.75 ,0.6494 ,5.319 ,52.2 
12 ,4.14 ,0.6494 ,5.319 ,52.2 
13 ,4.51 ,0.6494 ,5.329 ,52.3 
14 ,4.89 ,0.6494 ,5.346 ,52.5 
15 ,5.25 ,0.6494 ,5.319 ,52.2 
16 ,5.63 ,0.6494 ,5.333 ,52.3 
17 ,5.98 ,0.6494 ,5.336 ,52.4 
18 ,6.35 ,0.6494 ,5.316 ,52.2 
19 ,6.72 ,0.6494 ,5.319 ,52.2 
20 ,7.13 ,0.6494 ,5.329 ,52.3 
21 ,7.48 ,0.6494 ,5.312 ,52.1 
22 ,7.86 ,0.6494 ,5.319 ,52.2 
23 ,8.25 ,0.6494 ,5.326 ,52.3 
24 ,8.64 ,0.6494 ,5.322 ,52.2 
25 ,9.01 ,0.6494 ,5.299 ,52.0 
26 ,9.38 ,0.6494 ,5.319 ,52.2 
27 ,9.77 ,0.6494 ,5.312 ,52.1 
28 ,10.15 ,0.6494 ,5.316 ,52.2 
29 ,10.51 ,0.6494 ,5.305 ,52.1 
30 ,10.91 ,0.6494 ,5.312 ,52.1 
31 ,11.26 ,0.6494 ,5.319 ,52.2 
32 ,11.65 ,0.6494 ,5.309 ,52.1 
33 ,12.02 ,0.6494 ,5.305 ,52.1 
34 ,12.40 ,0.6494 ,5.319 ,52.2 
35 ,12.79 ,0.6494 ,5.312 ,52.1 
36 ,13.15 ,0.6494 ,5.295 ,52.0 
37 ,13.52 ,0.6494 ,5.309 ,52.1 
38 ,13.87 ,0.6494 ,5.302 ,52.0 
39 ,14.24 ,0.6494 ,5.305 ,52.1 
40 ,14.61 ,0.6494 ,5.299 ,52.0 
41 ,15.02 ,0.6494 ,5.305 ,52.1 
42 ,15.40 ,0.6494 ,5.312 ,52.1 
43 ,15.79 ,0.6494 ,5.299 ,52.0 
44 ,16.15 ,0.6494 ,5.305 ,52.1 
45 ,16.52 ,0.6494 ,5.292 ,51.9 
46 ,16.90 ,0.6494 ,5.295 ,52.0 
47 ,17.26 ,0.6494 ,5.302 ,52.0 
48 ,17.63 ,0.6494 ,5.271 ,51.7 
49 ,18.00 ,0.6494 ,5.295 ,52.0 
50 ,18.37 ,0.6494 ,5.299 ,52.0 
51 ,18.77 ,0.6494 ,5.278 ,51.8 
52 ,19.13 ,0.6494 ,5.295 ,52.0 
53 ,19.49 ,0.6494 ,5.278 ,51.8 
54 ,19.87 ,0.6494 ,5.285 ,51.9 
55 ,20.24 ,0.6494 ,5.295 ,52.0 
56 ,20.63 ,0.6494 ,5.299 ,52.0 
57 ,20.99 ,0.6494 ,5.288 ,51.9 
58 ,21.36 ,0.6494 ,5.288 ,51.9 
59 ,21.72 ,0.6494 ,5.275 ,51.8 
60 ,22.11 ,0.6494 ,5.285 ,51.9 
61 ,22.48 ,0.6494 ,5.295 ,52.0 
62 ,22.88 ,0.6494 ,5.295 ,52.0 
63 ,23.25 ,0.6494 ,5.285 ,51.9 
64 ,23.63 ,0.6494 ,5.281 ,51.8 
65 ,24.02 ,0.6494 ,5.288 ,51.9 
66 ,24.38 ,0.6494 ,5.285 ,51.9 
67 ,24.74 ,0.6494 ,5.271 ,51.7 
68 ,25.09 ,0.6494 ,5.278 ,51.8 
69 ,25.48 ,0.6494 ,5.292 ,51.9 
70 ,25.87 ,0.6494 ,5.278 ,51.8 
71 ,26.23 ,0.6494 ,5.292 ,51.9 
72 ,26.59 ,0.6494 ,5.275 ,51.8 
73 ,26.97 ,0.6494 ,5.292 ,51.9 
74 ,27.35 ,0.6494 ,5.299 ,52.0 
75 ,27.72 ,0.6494 ,5.278 ,51.8 
76 ,28.09 ,0.6494 ,5.285 ,51.9 
77 ,28.47 ,0.6494 ,5.275 ,51.8 
78 ,28.83 ,0.6494 ,5.275 ,51.8 
79 ,29.20 ,0.6494 ,5.292 ,51.9 
80 ,29.56 ,0.6494 ,5.264 ,51.7 
81 ,29.91 ,0.6494 ,5.295 ,52.0 
82 ,30.30 ,0.6494 ,5.285 ,51.9 
83 ,30.69 ,0.6494 ,5.264 ,51.7 
84 ,31.05 ,0.6494 ,5.278 ,51.8 
85 ,31.42 ,0.6494 ,5.261 ,51.6 
86 ,31.79 ,0.6494 ,5.264 ,51.7 
87 ,32.18 ,0.6494 ,5.271 ,51.7 
88 ,32.55 ,0.6494 ,5.275 ,51.8 
89 ,32.92 ,0.6494 ,5.285 ,51.9 
90 ,33.32 ,0.6494 ,5.275 ,51.8 
91 ,33.68 ,0.6494 ,5.281 ,51.8 
92 ,34.08 ,0.6494 ,5.281 ,51.8 
93 ,34.44 ,0.6494 ,5.257 ,51.6 
94 ,34.81 ,0.6494 ,5.254 ,51.6 
95 ,35.20 ,0.6494 ,5.271 ,51.7 
96 ,35.58 ,0.6494 ,5.261 ,51.6 
97 ,35.96 ,0.6494 ,5.264 ,51.7 
98 ,36.32 ,0.6494 ,5.264 ,51.7 
99 ,36.70 ,0.6494 ,5.264 ,51.7 
100 ,37.08 ,0.6494 ,5.271 ,51.7

File: Raw data/Million/Indentation/ECOFLEX_P4_3E_50mN_loop/cup_48_ret.csv (part 1 of 2)
Data stamp = , 31-03-2022 19:26:50 716

Calibration Values: 
Slope = , 26.54 , g/V 
Offset Voltage at no contact = , -0.501760 , V 

No , Time , Stage Position ,   Mass , Force 
   ,  (s) ,      (mm)      ,   (g)  , (mN)  

1 ,0.0000 ,0.64934 ,5.30878 ,52.08979 
2 ,0.2151 ,0.64943 ,5.30878 ,52.08979 
3 ,0.6632 ,0.65070 ,5.30536 ,52.05621 
4 ,0.8711 ,0.65282 ,5.31221 ,52.12337 
5 ,1.0636 ,0.65469 ,5.28483 ,51.85474 
6 ,1.2717 ,0.65664 ,5.31221 ,52.12337 
7 ,1.4477 ,0.65858 ,5.29852 ,51.98905 
8 ,1.6397 ,0.66048 ,5.30536 ,52.05621 
9 ,1.8155 ,0.66226 ,5.28141 ,51.82116 
10 ,1.9921 ,0.66400 ,5.27798 ,51.78758 
11 ,2.1840 ,0.66594 ,5.24718 ,51.48538 
12 ,2.3601 ,0.66769 ,5.24718 ,51.48538 
13 ,2.5361 ,0.66947 ,5.23350 ,51.35107 
14 ,2.7122 ,0.67122 ,5.22323 ,51.25033 
15 ,2.9044 ,0.67310 ,5.19927 ,51.01528 
16 ,3.0963 ,0.67507 ,5.18901 ,50.91455 
17 ,3.2723 ,0.67683 ,5.18216 ,50.84739 
18 ,3.4482 ,0.67871 ,5.14794 ,50.51161 
19 ,3.6246 ,0.68037 ,5.14452 ,50.47803 
20 ,3.8167 ,0.68217 ,5.12741 ,50.31014 
21 ,4.0247 ,0.68431 ,5.10345 ,50.07509 
22 ,4.2167 ,0.68617 ,5.11030 ,50.14225 
23 ,4.3929 ,0.68801 ,5.10688 ,50.10867 
24 ,4.5529 ,0.68972 ,5.06239 ,49.67215 
25 ,4.7290 ,0.69141 ,5.06923 ,49.73931 
26 ,4.9213 ,0.69336 ,5.03501 ,49.40352 
27 ,5.1132 ,0.69527 ,5.03159 ,49.36995 
28 ,5.2891 ,0.69697 ,5.00763 ,49.13490 
29 ,5.5132 ,0.69909 ,5.00421 ,49.10132 
30 ,5.6892 ,0.70095 ,4.97341 ,48.79911 
31 ,5.8654 ,0.70275 ,4.96657 ,48.73196 
32 ,6.0574 ,0.70460 ,4.96315 ,48.69838 
33 ,6.2337 ,0.70646 ,4.93919 ,48.46333 
34 ,6.4097 ,0.70821 ,4.91866 ,48.26186 
35 ,6.5857 ,0.70998 ,4.89812 ,48.06039 
36 ,6.7779 ,0.71177 ,4.89470 ,48.02681 
37 ,6.9699 ,0.71381 ,4.87417 ,47.82534 
38 ,7.1619 ,0.71563 ,4.84337 ,47.52314 
39 ,7.3541 ,0.71758 ,4.83310 ,47.42240 
40 ,7.5302 ,0.71938 ,4.82626 ,47.35525 
41 ,7.6898 ,0.72110 ,4.80230 ,47.12020 
42 ,7.8663 ,0.72276 ,4.78177 ,46.91873 
43 ,8.0743 ,0.72477 ,4.77493 ,46.85157 
44 ,8.2504 ,0.72661 ,4.75782 ,46.68368 
45 ,8.4264 ,0.72831 ,4.73728 ,46.48221 
46 ,8.6026 ,0.73008 ,4.74070 ,46.51579 
47 ,8.7783 ,0.73184 ,4.71333 ,46.24716 
48 ,8.9545 ,0.73357 ,4.69279 ,46.04569 
49 ,9.1305 ,0.73541 ,4.67568 ,45.87780 
50 ,9.2905 ,0.73709 ,4.64488 ,45.57560 
51 ,9.4505 ,0.73866 ,4.63804 ,45.50844 
52 ,9.6105 ,0.74028 ,4.63462 ,45.47486 
53 ,9.7867 ,0.74197 ,4.60040 ,45.13908 
54 ,9.9632 ,0.74367 ,4.60382 ,45.17266 
55 ,10.1872 ,0.74580 ,4.57986 ,44.93761 
56 ,10.3629 ,0.74770 ,4.55933 ,44.73614 
57 ,10.5393 ,0.74940 ,4.55591 ,44.70256 
58 ,10.7315 ,0.75128 ,4.54222 ,44.56825 
59 ,10.9231 ,0.75337 ,4.52169 ,44.36678 
60 ,11.0996 ,0.75503 ,4.50115 ,44.16531 
61 ,11.2755 ,0.75688 ,4.48404 ,43.99742 
62 ,11.4515 ,0.75864 ,4.46693 ,43.82953 
63 ,11.6275 ,0.76035 ,4.43613 ,43.52732 
64 ,11.8038 ,0.76208 ,4.42929 ,43.46016 
65 ,11.9959 ,0.76401 ,4.41902 ,43.35943 
66 ,12.1720 ,0.76577 ,4.38480 ,43.02365 
67 ,12.3480 ,0.76761 ,4.37795 ,42.95649 
68 ,12.5238 ,0.76931 ,4.34716 ,42.65429 
69 ,12.7001 ,0.77103 ,4.35742 ,42.75502 
70 ,12.8763 ,0.77277 ,4.33004 ,42.48639 
71 ,13.0523 ,0.77457 ,4.30609 ,42.25135 
72 ,13.2285 ,0.77640 ,4.28898 ,42.08345 
73 ,13.4045 ,0.77813 ,4.26845 ,41.88198 
74 ,13.5966 ,0.77992 ,4.27187 ,41.91556 
75 ,13.7721 ,0.78177 ,4.26160 ,41.81483 
76 ,13.9488 ,0.78352 ,4.22053 ,41.41189 
77 ,14.1247 ,0.78532 ,4.21369 ,41.34473 
78 ,14.3006 ,0.78704 ,4.20000 ,41.21042 
79 ,14.4770 ,0.78881 ,4.18289 ,41.04253 
80 ,14.6530 ,0.79058 ,4.16236 ,40.84106 
81 ,14.8291 ,0.79236 ,4.13498 ,40.57243 
82 ,15.0210 ,0.79424 ,4.13498 ,40.57243 
83 ,15.1972 ,0.79612 ,4.09734 ,40.20307 
84 ,15.4213 ,0.79804 ,4.08023 ,40.03518 
85 ,15.6134 ,0.80021 ,4.06654 ,39.90087 
86 ,15.7893 ,0.80196 ,4.03574 ,39.59866 
87 ,15.9814 ,0.80383 ,4.05285 ,39.76655 
88 ,16.1574 ,0.80561 ,4.02889 ,39.53150 
89 ,16.3498 ,0.80747 ,3.97756 ,39.02783 
90 ,16.5413 ,0.80944 ,3.97756 ,39.02783 
91 ,16.7179 ,0.81119 ,3.96729 ,38.92709 
92 ,16.9099 ,0.81316 ,3.93307 ,38.59131 
93 ,17.0859 ,0.81492 ,3.91938 ,38.45700 
94 ,17.2616 ,0.81662 ,3.92281 ,38.49058 
95 ,17.4382 ,0.81842 ,3.90912 ,38.35626 
96 ,17.6140 ,0.82017 ,3.88174 ,38.08764 
97 ,17.8064 ,0.82213 ,3.85779 ,37.85259 
98 ,17.9982 ,0.82407 ,3.83725 ,37.65112 
99 ,18.1742 ,0.82579 ,3.82356 ,37.51681 
100 ,18.3505 ,0.82760 ,3.79961 ,37.28176 
101 ,18.5266 ,0.82929 ,3.78934 ,37.18102 
102 ,18.7027 ,0.83108 ,3.78250 ,37.11387 
103 ,18.8787 ,0.83283 ,3.76881 ,36.97955 
104 ,19.0707 ,0.83471 ,3.73117 ,36.61019 
105 ,19.2468 ,0.83649 ,3.71748 ,36.47588 
106 ,19.4229 ,0.83824 ,3.70721 ,36.37514 
107 ,19.5990 ,0.84005 ,3.69352 ,36.24083 
108 ,19.7908 ,0.84194 ,3.66614 ,35.97220 
109 ,19.9672 ,0.84374 ,3.63877 ,35.70358 
110 ,20.1592 ,0.84564 ,3.63877 ,35.70358 
111 ,20.3351 ,0.84736 ,3.61481 ,35.46853 
112 ,20.5271 ,0.84933 ,3.58743 ,35.19990 
113 ,20.7190 ,0.85123 ,3.58401 ,35.16632 
114 ,20.8956 ,0.85296 ,3.57032 ,35.03201 
115 ,21.0876 ,0.85486 ,3.54979 ,34.83054 
116 ,21.2637 ,0.85668 ,3.53952 ,34.72981 
117 ,21.4394 ,0.85843 ,3.52926 ,34.62907 
118 ,21.6158 ,0.86019 ,3.50188 ,34.36045 
119 ,21.8239 ,0.86225 ,3.49846 ,34.32687 
120 ,22.0000 ,0.86407 ,3.47450 ,34.09182 
121 ,22.1921 ,0.86595 ,3.42659 ,33.62172 
122 ,22.3840 ,0.86787 ,3.43344 ,33.68888 
123 ,22.5436 ,0.86956 ,3.41633 ,33.52099 
124 ,22.7202 ,0.87118 ,3.40264 ,33.38667 
125 ,22.8962 ,0.87299 ,3.37526 ,33.11805 
126 ,23.0723 ,0.87472 ,3.35130 ,32.88300 
127 ,23.2485 ,0.87652 ,3.34446 ,32.81584 
128 ,23.4405 ,0.87835 ,3.33419 ,32.71511 
129 ,23.6165 ,0.88020 ,3.32393 ,32.61437 
130 ,23.7925 ,0.88191 ,3.28286 ,32.21143 
131 ,23.9687 ,0.88364 ,3.29655 ,32.34575 
132 ,24.1608 ,0.88561 ,3.27259 ,32.11070 
133 ,24.3368 ,0.88749 ,3.24180 ,31.80849 
134 ,24.5129 ,0.88912 ,3.21784 ,31.57345 
135 ,24.7050 ,0.89108 ,3.22468 ,31.64060 
136 ,24.8811 ,0.89287 ,3.20757 ,31.47271 
137 ,25.0571 ,0.89457 ,3.17335 ,31.13693 
138 ,25.2333 ,0.89635 ,3.16651 ,31.06977 
139 ,25.4094 ,0.89809 ,3.14597 ,30.86830 
140 ,25.5854 ,0.89998 ,3.13913 ,30.80115 
141 ,25.7453 ,0.90156 ,3.12886 ,30.70041 
142 ,25.9376 ,0.90338 ,3.09806 ,30.39821 
143 ,26.1133 ,0.90517 ,3.08095 ,30.23031 
144 ,26.2898 ,0.90692 ,3.08438 ,30.26389 
145 ,26.4655 ,0.90867 ,3.06384 ,30.06242 
146 ,26.6579 ,0.91056 ,3.03304 ,29.76022 
147 ,26.8338 ,0.91234 ,3.00567 ,29.49159 
148 ,27.0259 ,0.91427 ,3.00909 ,29.52517 
149 ,27.2019 ,0.91597 ,2.99882 ,29.42444 
150 ,27.3943 ,0.91797 ,2.97487 ,29.18939 
151 ,27.5701 ,0.91967 ,2.95091 ,28.95434 
152 ,27.7620 ,0.92154 ,2.95433 ,28.98792 
153 ,27.9384 ,0.92341 ,2.93380 ,28.78645 
154 ,28.1465 ,0.92539 ,2.92011 ,28.65213 
155 ,28.3545 ,0.92741 ,2.89616 ,28.41709 
156 ,28.5307 ,0.92931 ,2.88247 ,28.28277 
157 ,28.7066 ,0.93106 ,2.85851 ,28.04772 
158 ,28.8823 ,0.93284 ,2.83456 ,27.81268 
159 ,29.0588 ,0.93457 ,2.83114 ,27.77910 
160 ,29.2349 ,0.93641 ,2.81402 ,27.61121 
161 ,29.4109 ,0.93810 ,2.80034 ,27.47689 
162 ,29.5868 ,0.93983 ,2.79691 ,27.44332 
163 ,29.7632 ,0.94160 ,2.78322 ,27.30900 
164 ,29.9230 ,0.94332 ,2.76269 ,27.10753 
165 ,30.0992 ,0.94498 ,2.73531 ,26.83891 
166 ,30.2752 ,0.94678 ,2.72505 ,26.73817 
167 ,30.4513 ,0.94848 ,2.72163 ,26.70459 
168 ,30.6275 ,0.95024 ,2.71136 ,26.60386 
169 ,30.7875 ,0.95196 ,2.69083 ,26.40239 
170 ,30.9636 ,0.95362 ,2.68056 ,26.30165 
171 ,31.1394 ,0.95536 ,2.64292 ,25.93229 
172 ,31.3317 ,0.95719 ,2.63949 ,25.89871 
173 ,31.5077 ,0.95906 ,2.63265 ,25.83156 
174 ,31.6997 ,0.96095 ,2.59501 ,25.46220 
175 ,31.8756 ,0.96273 ,2.58816 ,25.39504 
176 ,32.0355 ,0.96445 ,2.57447 ,25.26073 
177 ,32.2116 ,0.96614 ,2.55052 ,25.02568 
178 ,32.3877 ,0.96783 ,2.55394 ,25.05926 
179 ,32.5641 ,0.96961 ,2.53683 ,24.89136 
180 ,32.7722 ,0.97171 ,2.52998 ,24.82421 
181 ,32.9644 ,0.97362 ,2.50603 ,24.58916 
182 ,33.1565 ,0.97545 ,2.47865 ,24.32053 
183 ,33.3324 ,0.97728 ,2.46839 ,24.21980 
184 ,33.5087 ,0.97903 ,2.46496 ,24.18622 
185 ,33.6849 ,0.98086 ,2.45812 ,24.11906 
186 ,33.8607 ,0.98257 ,2.42048 ,23.74970 
187 ,34.0368 ,0.98433 ,2.39652 ,23.51465 
188 ,34.2128 ,0.98607 ,2.39652 ,23.51465 
189 ,34.4045 ,0.98805 ,2.37599 ,23.31318 
190 ,34.5810 ,0.98977 ,2.35203 ,23.07814 
191 ,34.7571 ,0.99150 ,2.34861 ,23.04456 
192 ,34.9330 ,0.99328 ,2.33492 ,22.91024 
193 ,35.1412 ,0.99529 ,2.31781 ,22.74235 
194 ,35.3174 ,0.99716 ,2.31097 ,22.67520 
195 ,35.5094 ,0.99904 ,2.30070 ,22.57446 
196 ,35.6856 ,1.00077 ,2.26990 ,22.27226 
197 ,35.8776 ,1.00265 ,2.24594 ,22.03721 
198 ,36.0697 ,1.00469 ,2.24252 ,22.00363 
199 ,36.2297 ,1.00638 ,2.23910 ,21.97005 
200 ,36.4058 ,1.00802 ,2.20488 ,21.63427 
201 ,36.5819 ,1.00979 ,2.19461 ,21.53353 
202 ,36.7579 ,1.01156 ,2.17750 ,21.36564 
203 ,36.9339 ,1.01332 ,2.18435 ,21.43280 
204 ,37.1261 ,1.01516 ,2.15012 ,21.09702 
205 ,37.3020 ,1.01694 ,2.12275 ,20.82839 
206 ,37.4945 ,1.01883 ,2.12959 ,20.89555 
207 ,37.6863 ,1.02071 ,2.11248 ,20.72766 
208 ,37.8621 ,1.02262 ,2.08510 ,20.45903 
209 ,38.0544 ,1.02449 ,2.08510 ,20.45903 
210 ,38.2305 ,1.02624 ,2.07484 ,20.35829 
211 ,38.4067 ,1.02804 ,2.04404 ,20.05609 
212 ,38.5983 ,1.02992 ,2.03035 ,19.92178 
213 ,38.7747 ,1.03167 ,2.03035 ,19.92178 
214 ,38.9509 ,1.03348 ,2.02008 ,19.82104 
215 ,39.1430 ,1.03540 ,1.99270 ,19.55241 
216 ,39.3508 ,1.03743 ,1.97902 ,19.41810 
217 ,39.5272 ,1.03927 ,1.96875 ,19.31737 
218 ,39.7189 ,1.04113 ,1.94822 ,19.11590 
219 ,39.9271 ,1.04307 ,1.92084 ,18.84727 
220 ,40.1033 ,1.04498 ,1.90373 ,18.67938 
221 ,40.2793 ,1.04670 ,1.89004 ,18.54507 
222 ,40.4554 ,1.04843 ,1.89688 ,18.61222 
223 ,40.6312 ,1.05026 ,1.87635 ,18.41075 
224 ,40.8074 ,1.05198 ,1.84897 ,18.14213 
225 ,40.9838 ,1.05380 ,1.83871 ,18.04139 
226 ,41.1754 ,1.05569 ,1.83528 ,18.00781 
227 ,41.3519 ,1.05743 ,1.82160 ,17.87350 
228 ,41.5278 ,1.05932 ,1.79080 ,17.57129 
229 ,41.7041 ,1.06095 ,1.77369 ,17.40340 
230 ,41.8962 ,1.06282 ,1.75657 ,17.23551 
231 ,42.0883 ,1.06483 ,1.74973 ,17.16836 
232 ,42.2642 ,1.06661 ,1.72920 ,16.96689 
233 ,42.4399 ,1.06833 ,1.73946 ,17.06762 
234 ,42.6164 ,1.07008 ,1.71893 ,16.86615 
235 ,42.8084 ,1.07202 ,1.68813 ,16.56395 
236 ,42.9845 ,1.07380 ,1.67786 ,16.46321 
237 ,43.1606 ,1.07552 ,1.67102 ,16.39605 
238 ,43.3367 ,1.07732 ,1.66075 ,16.29532 
239 ,43.5286 ,1.07922 ,1.64022 ,16.09385 
240 ,43.7048 ,1.08103 ,1.62311 ,15.92596 
241 ,43.9128 ,1.08296 ,1.62653 ,15.95954 
242 ,44.0889 ,1.08482 ,1.59231 ,15.62375 
243 ,44.2647 ,1.08655 ,1.57862 ,15.48944 
244 ,44.4412 ,1.08834 ,1.57520 ,15.45586 
245 ,44.6168 ,1.09011 ,1.56493 ,15.35513 
246 ,44.7933 ,1.09187 ,1.56493 ,15.35513 
247 ,45.0012 ,1.09388 ,1.54098 ,15.12008 
248 ,45.1774 ,1.09567 ,1.53756 ,15.08650 
249 ,45.3854 ,1.09766 ,1.51702 ,14.88503 
250 ,45.5615 ,1.09955 ,1.48622 ,14.58283 
251 ,45.7373 ,1.10126 ,1.49307 ,14.64998 
252 ,45.9136 ,1.10305 ,1.47596 ,14.48209 
253 ,46.0897 ,1.10478 ,1.44174 ,14.14631 
254 ,46.2658 ,1.10656 ,1.43147 ,14.04557 
255 ,46.4579 ,1.10847 ,1.43489 ,14.07915 
256 ,46.6499 ,1.11035 ,1.40067 ,13.74337 
257 ,46.8257 ,1.11214 ,1.38356 ,13.57548 
258 ,47.0182 ,1.11411 ,1.39040 ,13.64263 
259 ,47.1942 ,1.11590 ,1.38698 ,13.60906 
260 ,47.3701 ,1.11762 ,1.34591 ,13.20612 
261 ,47.5463 ,1.11940 ,1.32538 ,13.00465 
262 ,47.7222 ,1.12109 ,1.34591 ,13.20612 
263 ,47.8984 ,1.12287 ,1.33223 ,13.07180 
264 ,48.0904 ,1.12481 ,1.29458 ,12.70244 
265 ,48.2667 ,1.12659 ,1.29116 ,12.66886 
266 ,48.4427 ,1.12837 ,1.28432 ,12.60171 
267 ,48.6348 ,1.13032 ,1.27063 ,12.46739 
268 ,48.8107 ,1.13204 ,1.24667 ,12.23235 
269 ,48.9871 ,1.13383 ,1.22956 ,12.06445 
270 ,49.1790 ,1.13571 ,1.23641 ,12.13161 
271 ,49.3711 ,1.13762 ,1.20218 ,11.79583 
272 ,49.5472 ,1.13942 ,1.19192 ,11.69509 
273 ,49.7231 ,1.14115 ,1.18165 ,11.59436 
274 ,49.8989 ,1.14290 ,1.17481 ,11.52720 
275 ,50.0753 ,1.14466 ,1.18165 ,11.59436 
276 ,50.2670 ,1.14660 ,1.14743 ,11.25857 
277 ,50.4434 ,1.14834 ,1.14058 ,11.19142 
278 ,50.6354 ,1.15020 ,1.12690 ,11.05710 
279 ,50.8115 ,1.15199 ,1.10636 ,10.85563 
280 ,51.0037 ,1.15393 ,1.10294 ,10.82206 
281 ,51.1797 ,1.15571 ,1.08925 ,10.68774 
282 ,51.3556 ,1.15743 ,1.07214 ,10.51985 
283 ,51.5319 ,1.15919 ,1.05845 ,10.38554 
284 ,51.7240 ,1.16110 ,1.05503 ,10.35196 
285 ,51.9161 ,1.16307 ,1.04476 ,10.25123 
286 ,52.0920 ,1.16478 ,1.01396 ,9.94902 
287 ,52.3002 ,1.16676 ,1.00028 ,9.81471 
288 ,52.4924 ,1.16874 ,1.01396 ,9.94902 
289 ,52.6684 ,1.17059 ,0.97290 ,9.54608 
290 ,52.8445 ,1.17234 ,0.97290 ,9.54608 
291 ,53.0206 ,1.17411 ,0.96605 ,9.47892 
292 ,53.2126 ,1.17597 ,0.93868 ,9.21030 
293 ,53.4047 ,1.17794 ,0.93868 ,9.21030 
294 ,53.5808 ,1.17969 ,0.93183 ,9.14314 
295 ,53.7569 ,1.18151 ,0.92157 ,9.04241 
296 ,53.9330 ,1.18326 ,0.89761 ,8.80736 
297 ,54.1410 ,1.18521 ,0.89077 ,8.74020 
298 ,54.3170 ,1.18706 ,0.87708 ,8.60589 
299 ,54.4933 ,1.18886 ,0.85997 ,8.43800 
300 ,54.6851 ,1.19071 ,0.85654 ,8.40442 
301 ,54.8612 ,1.19251 ,0.84628 ,8.30368 
302 ,55.0532 ,1.19439 ,0.82232 ,8.06864 
303 ,55.2294 ,1.19617 ,0.80521 ,7.90074 
304 ,55.4214 ,1.19805 ,0.80863 ,7.93432 
305 ,55.6136 ,1.20003 ,0.77099 ,7.56496 
306 ,55.7898 ,1.20180 ,0.75730 ,7.43065 
307 ,55.9657 ,1.20356 ,0.76757 ,7.53138 
308 ,56.1417 ,1.20530 ,0.77441 ,7.59854 
309 ,56.3337 ,1.20722 ,0.72992 ,7.16202 
310 ,56.5259 ,1.20907 ,0.72992 ,7.16202 
311 ,56.7020 ,1.21089 ,0.72650 ,7.12844 
312 ,56.8621 ,1.21260 ,0.69913 ,6.85982 
313 ,57.0378 ,1.21428 ,0.69228 ,6.79266 
314 ,57.2142 ,1.21600 ,0.66490 ,6.52403 
315 ,57.3903 ,1.21779 ,0.65464 ,6.42330 
316 ,57.5663 ,1.21952 ,0.65806 ,6.45688 
317 ,57.7583 ,1.22136 ,0.64779 ,6.35614 
318 ,57.9505 ,1.22328 ,0.63068 ,6.18825 
319 ,58.1265 ,1.22512 ,0.62042 ,6.08752 
320 ,58.3344 ,1.22707 ,0.59304 ,5.81889 
321 ,58.5106 ,1.22900 ,0.58619 ,5.75173 
322 ,58.6867 ,1.23077 ,0.58619 ,5.75173 
323 ,58.8627 ,1.23251 ,0.56908 ,5.58384 
324 ,59.0549 ,1.23440 ,0.54171 ,5.31522 
325 ,59.2310 ,1.23615 ,0.55539 ,5.44953 
326 ,59.4071 ,1.23793 ,0.53828 ,5.28164 
327 ,59.5991 ,1.23986 ,0.51433 ,5.04659 
328 ,59.7753 ,1.24159 ,0.50064 ,4.91228 
329 ,59.9512 ,1.24338 ,0.49037 ,4.81154 
330 ,60.1114 ,1.24509 ,0.49722 ,4.87870 
331 ,60.2875 ,1.24676 ,0.48011 ,4.71081 
332 ,60.4472 ,1.24847 ,0.48011 ,4.71081 
333 ,60.6235 ,1.25006 ,0.46642 ,4.57649 
334 ,60.8156 ,1.25208 ,0.43904 ,4.30787 
335 ,61.0078 ,1.25396 ,0.43904 ,4.30787 
336 ,61.1997 ,1.25586 ,0.43220 ,4.24071 
337 ,61.3756 ,1.25762 ,0.40824 ,4.00566 
338 ,61.5680 ,1.25952 ,0.40482 ,3.97208 
339 ,61.7439 ,1.26130 ,0.39797 ,3.90493 
340 ,61.9200 ,1.26307 ,0.38086 ,3.73703 
341 ,62.0961 ,1.26484 ,0.36033 ,3.53557 
342 ,62.2721 ,1.26654 ,0.34664 ,3.40125 
343 ,62.4483 ,1.26835 ,0.35349 ,3.46841 
344 ,62.6082 ,1.27007 ,0.34664 ,3.40125 
345 ,62.8000 ,1.27188 ,0.31584 ,3.09905 
346 ,62.9604 ,1.27357 ,0.29189 ,2.86400 
347 ,63.1364 ,1.27519 ,0.29873 ,2.93116 
348 ,63.3124 ,1.27695 ,0.28504 ,2.79684 
349 ,63.4889 ,1.27873 ,0.27478 ,2.69611 
350 ,63.6486 ,1.28048 ,0.27478 ,2.69611 
351 ,63.8569 ,1.28234 ,0.24055 ,2.36032 
352 ,64.0489 ,1.28431 ,0.24398 ,2.39390 
353 ,64.2409 ,1.28623 ,0.22344 ,2.19243 
354 ,64.4170 ,1.28803 ,0.20976 ,2.05812 
355 ,64.5932 ,1.28976 ,0.19264 ,1.89023 
356 ,64.7692 ,1.29155 ,0.18922 ,1.85665 
357 ,64.9608 ,1.29345 ,0.19264 ,1.89023 
358 ,65.1209 ,1.29517 ,0.16527 ,1.62160 
359 ,65.2971 ,1.29680 ,0.16185 ,1.58802 
360 ,65.4893 ,1.29861 ,0.14816 ,1.45371 
361 ,65.6651 ,1.30052 ,0.14131 ,1.38655 
362 ,65.8574 ,1.30233 ,0.13447 ,1.31940 
363 ,66.0336 ,1.30429 ,0.11393 ,1.11793 
364 ,66.2096 ,1.30597 ,0.10709 ,1.05077 
365 ,66.3857 ,1.30769 ,0.10367 ,1.01719 
366 ,66.5619 ,1.30944 ,0.09682 ,0.95004 
367 ,66.7375 ,1.31135 ,0.05918 ,0.58067 
368 ,66.9300 ,1.31302 ,0.05918 ,0.58067 
369 ,67.1222 ,1.31508 ,0.05234 ,0.51352 
370 ,67.3140 ,1.31695 ,0.04891 ,0.47994 
371 ,67.4903 ,1.31874 ,0.03522 ,0.34563 
372 ,67.6823 ,1.32059 ,0.01811 ,0.17773 
373 ,67.8583 ,1.32241 ,-0.00242 ,-0.02373 
374 ,68.0344 ,1.32419 ,-0.00926 ,-0.09089 
375 ,68.2424 ,1.32622 ,-0.01953 ,-0.19163 
376 ,68.4186 ,1.32802 ,-0.03664 ,-0.35952 
377 ,68.5947 ,1.32983 ,-0.04348 ,-0.42667 
378 ,68.7708 ,1.33152 ,-0.03664 ,-0.35952 
379 ,68.9625 ,1.33340 ,-0.05717 ,-0.56099 
380 ,69.1385 ,1.33525 ,-0.07086 ,-0.69530 
381 ,69.3305 ,1.33706 ,-0.07086 ,-0.69530 
382 ,69.5067 ,1.33888 ,-0.06402 ,-0.62814 
383 ,69.6831 ,1.34063 ,-0.08797 ,-0.86319 
384 ,69.8749 ,1.34255 ,-0.11877 ,-1.16540 
385 ,70.0512 ,1.34438 ,-0.10851 ,-1.06466 
386 ,70.2433 ,1.34624 ,-0.13588 ,-1.33329 
387 ,70.4354 ,1.34808 ,-0.14273 ,-1.40045 
388 ,70.6115 ,1.34993 ,-0.14615 ,-1.43402 
389 ,70.8036 ,1.35188 ,-0.14615 ,-1.43402 
390 ,70.9798 ,1.35360 ,-0.17011 ,-1.66907 
391 ,71.1717 ,1.35553 ,-0.17011 ,-1.66907 
392 ,71.3477 ,1.35732 ,-0.17695 ,-1.73623 
393 ,71.5239 ,1.35908 ,-0.18379 ,-1.80338 
394 ,71.7156 ,1.36098 ,-0.20433 ,-2.00485 
395 ,71.8920 ,1.36276 ,-0.21802 ,-2.13917 
396 ,72.0681 ,1.36449 ,-0.21459 ,-2.10559 
397 ,72.2600 ,1.36636 ,-0.23513 ,-2.30706 
398 ,72.4523 ,1.36825 ,-0.25566 ,-2.50853 
399 ,72.6444 ,1.37028 ,-0.25566 ,-2.50853 
400 ,72.8203 ,1.37203 ,-0.27277 ,-2.67642 
401 ,73.0283 ,1.37408 ,-0.26593 ,-2.60926 
402 ,73.2206 ,1.37601 ,-0.29330 ,-2.87789 
403 ,73.4127 ,1.37796 ,-0.28988 ,-2.84431 
404 ,73.6047 ,1.37988 ,-0.29673 ,-2.91147 
405 ,73.7808 ,1.38159 ,-0.32752 ,-3.21367 
406 ,73.9726 ,1.38351 ,-0.31726 ,-3.11294 
407 ,74.1649 ,1.38545 ,-0.33437 ,-3.28083 
408 ,74.3409 ,1.38719 ,-0.35490 ,-3.48230 
409 ,74.5171 ,1.38902 ,-0.36517 ,-3.58303 
410 ,74.6932 ,1.39074 ,-0.35832 ,-3.51588 
411 ,74.8691 ,1.39251 ,-0.36859 ,-3.61661 
412 ,75.0452 ,1.39428 ,-0.36859 ,-3.61661 
413 ,75.2053 ,1.39597 ,-0.39939 ,-3.91882 
414 ,75.3814 ,1.39756 ,-0.40966 ,-4.01955 
415 ,75.5575 ,1.39938 ,-0.41308 ,-4.05313 
416 ,75.7496 ,1.40128 ,-0.41650 ,-4.08671 
417 ,75.9417 ,1.40317 ,-0.44730 ,-4.38891 
418 ,76.1178 ,1.40500 ,-0.45072 ,-4.42249 
419 ,76.2934 ,1.40673 ,-0.43703 ,-4.28818 
420 ,76.4699 ,1.40852 ,-0.45072 ,-4.42249 
421 ,76.6618 ,1.41046 ,-0.48152 ,-4.72470 
422 ,76.8381 ,1.41221 ,-0.48837 ,-4.79185 
423 ,77.0300 ,1.41411 ,-0.46783 ,-4.59038 
424 ,77.2062 ,1.41588 ,-0.49863 ,-4.89259 
425 ,77.3821 ,1.41763 ,-0.51232 ,-5.02690 
426 ,77.5583 ,1.41938 ,-0.52943 ,-5.19479 
427 ,77.7344 ,1.42120 ,-0.53628 ,-5.26195 
428 ,77.9105 ,1.42292 ,-0.53285 ,-5.22837 
429 ,78.1023 ,1.42483 ,-0.55681 ,-5.46342 
430 ,78.2785 ,1.42660 ,-0.55681 ,-5.46342 
431 ,78.4386 ,1.42829 ,-0.57392 ,-5.63131 
432 ,78.6468 ,1.43014 ,-0.55339 ,-5.42984 
433 ,78.8228 ,1.43200 ,-0.59445 ,-5.83278 
434 ,79.0147 ,1.43389 ,-0.59103 ,-5.79920 
435 ,79.2070 ,1.43590 ,-0.60130 ,-5.89994 
436 ,79.3826 ,1.43760 ,-0.60814 ,-5.96709 
437 ,79.5592 ,1.43939 ,-0.61841 ,-6.06783 
438 ,79.7509 ,1.44130 ,-0.62868 ,-6.16856 
439 ,79.9428 ,1.44321 ,-0.64579 ,-6.33646 
440 ,80.1192 ,1.44499 ,-0.66290 ,-6.50435 
441 ,80.3114 ,1.44690 ,-0.64236 ,-6.30288 
442 ,80.4714 ,1.44861 ,-0.64921 ,-6.37003 
443 ,80.6476 ,1.45024 ,-0.66974 ,-6.57150 
444 ,80.8236 ,1.45202 ,-0.68343 ,-6.70582 
445 ,80.9997 ,1.45378 ,-0.70396 ,-6.90729 
446 ,81.1919 ,1.45569 ,-0.69370 ,-6.80655 
447 ,81.3999 ,1.45767 ,-0.71765 ,-7.04160 
448 ,81.5760 ,1.45954 ,-0.72792 ,-7.14233 
449 ,81.7680 ,1.46145 ,-0.72107 ,-7.07518 
450 ,81.9438 ,1.46327 ,-0.74845 ,-7.34380 
451 ,82.1362 ,1.46500 ,-0.74845 ,-7.34380 
452 ,82.3282 ,1.46704 ,-0.75530 ,-7.41096 
453 ,82.5041 ,1.46882 ,-0.76898 ,-7.54527 
454 ,82.6965 ,1.47072 ,-0.77583 ,-7.61243 
455 ,82.8884 ,1.47267 ,-0.78267 ,-7.67959 
456 ,83.0644 ,1.47438 ,-0.78952 ,-7.74674 
457 ,83.2567 ,1.47634 ,-0.81347 ,-7.98179 
458 ,83.4326 ,1.47814 ,-0.80321 ,-7.88106 
459 ,83.6244 ,1.47999 ,-0.81689 ,-8.01537 
460 ,83.8009 ,1.48178 ,-0.84085 ,-8.25042 
461 ,83.9928 ,1.48370 ,-0.83743 ,-8.21684 
462 ,84.1851 ,1.48550 ,-0.84769 ,-8.31758 
463 ,84.3770 ,1.48755 ,-0.85112 ,-8.35115 
464 ,84.5531 ,1.48933 ,-0.86823 ,-8.51904 
465 ,84.7452 ,1.49125 ,-0.88192 ,-8.65336 
466 ,84.9532 ,1.49324 ,-0.88534 ,-8.68694 
467 ,85.1453 ,1.49515 ,-0.88534 ,-8.68694 
468 ,85.3375 ,1.49719 ,-0.90929 ,-8.92198 
469 ,85.5294 ,1.49910 ,-0.91272 ,-8.95556 
470 ,85.6894 ,1.50076 ,-0.93325 ,-9.15703 
471 ,85.8817 ,1.50255 ,-0.93325 ,-9.15703 
472 ,86.0738 ,1.50447 ,-0.92640 ,-9.08988 
473 ,86.2499 ,1.50627 ,-0.94694 ,-9.29135 
474 ,86.4418 ,1.50815 ,-0.97431 ,-9.55997 
475 ,86.6499 ,1.51020 ,-0.97431 ,-9.55997 
476 ,86.8261 ,1.51197 ,-0.98800 ,-9.69429 
477 ,87.0022 ,1.51374 ,-1.00169 ,-9.82860 
478 ,87.1782 ,1.51554 ,-0.99485 ,-9.76144 
479 ,87.3544 ,1.51726 ,-1.00169 ,-9.82860 
480 ,87.5302 ,1.51906 ,-0.99827 ,-9.79502 
481 ,87.7065 ,1.52086 ,-1.01880 ,-9.99649 
482 ,87.8987 ,1.52275 ,-1.02907 ,-10.09723 
483 ,88.0905 ,1.52460 ,-1.03591 ,-10.16438 
484 ,88.2667 ,1.52638 ,-1.04960 ,-10.29869 
485 ,88.4426 ,1.52816 ,-1.06329 ,-10.43301 
486 ,88.6185 ,1.52995 ,-1.05645 ,-10.36585 
487 ,88.8107 ,1.53189 ,-1.06671 ,-10.46659 
488 ,88.9871 ,1.53364 ,-1.07698 ,-10.56732 
489 ,89.1791 ,1.53548 ,-1.08382 ,-10.63448 
490 ,89.3712 ,1.53743 ,-1.08382 ,-10.63448 
491 ,89.5473 ,1.53922 ,-1.10778 ,-10.86953 
492 ,89.7394 ,1.54107 ,-1.12831 ,-11.07100 
493 ,89.9314 ,1.54309 ,-1.12489 ,-11.03742 
494 ,90.1074 ,1.54481 ,-1.13173 ,-11.10457 
495 ,90.2675 ,1.54654 ,-1.13858 ,-11.17173 
496 ,90.4437 ,1.54819 ,-1.15227 ,-11.30604 
497 ,90.6196 ,1.54998 ,-1.15569 ,-11.33962 
498 ,90.7959 ,1.55173 ,-1.13858 ,-11.17173 
499 ,90.9554 ,1.55343 ,-1.16253 ,-11.40678 
500 ,91.1320 ,1.55502 ,-1.17280 ,-11.50751 
501 ,91.3079 ,1.55687 ,-1.19676 ,-11.74256 
502 ,91.4841 ,1.55852 ,-1.20018 ,-11.77614 
503 ,91.6600 ,1.56040 ,-1.21044 ,-11.87688 
504 ,91.8522 ,1.56224 ,-1.21387 ,-11.91045 
505 ,92.0282 ,1.56402 ,-1.22413 ,-12.01119 
506 ,92.2043 ,1.56579 ,-1.24124 ,-12.17908 
507 ,92.3801 ,1.56753 ,-1.23440 ,-12.11192 
508 ,92.5559 ,1.56926 ,-1.23782 ,-12.14550 
509 ,92.7320 ,1.57109 ,-1.24467 ,-12.21266 
510 ,92.9082 ,1.57279 ,-1.26520 ,-12.41413 
511 ,93.0844 ,1.57460 ,-1.27889 ,-12.54844 
512 ,93.2766 ,1.57651 ,-1.28231 ,-12.58202 
513 ,93.4849 ,1.57852 ,-1.29258 ,-12.68275 
514 ,93.6607 ,1.58036 ,-1.29258 ,-12.68275 
515 ,93.8529 ,1.58225 ,-1.29600 ,-12.71633 
516 ,94.0289 ,1.58404 ,-1.30969 ,-12.85065 
517 ,94.2371 ,1.58605 ,-1.31311 ,-12.88422 
518 ,94.4289 ,1.58805 ,-1.33364 ,-13.08569 
519 ,94.6051 ,1.58979 ,-1.33706 ,-13.11927 
520 ,94.7813 ,1.59164 ,-1.33364 ,-13.08569 
521 ,94.9574 ,1.59330 ,-1.33706 ,-13.11927 
522 ,95.1332 ,1.59506 ,-1.36102 ,-13.35432 
523 ,95.3096 ,1.59681 ,-1.37813 ,-13.52221 
524 ,95.4858 ,1.59859 ,-1.38840 ,-13.62295 
525 ,95.6778 ,1.60043 ,-1.37129 ,-13.45506 
526 ,95.8538 ,1.60231 ,-1.38840 ,-13.62295 
527 ,96.0297 ,1.60404 ,-1.41235 ,-13.85799 
528 ,96.2215 ,1.60594 ,-1.41235 ,-13.85799 
529 ,96.3980 ,1.60770 ,-1.41235 ,-13.85799 
530 ,96.5741 ,1.60946 ,-1.42604 ,-13.99231 
531 ,96.7660 ,1.61127 ,-0.70396 ,-6.90729 
532 ,96.9421 ,1.61309 ,0.27820 ,2.72969 
533 ,97.1182 ,1.61487 ,0.26451 ,2.59537 
534 ,97.2940 ,1.61668 ,0.25424 ,2.49464 
535 ,97.4704 ,1.61843 ,0.25424 ,2.49464 
536 ,97.6466 ,1.62020 ,0.25424 ,2.49464 
537 ,97.8226 ,1.62197 ,0.25424 ,2.49464 
538 ,97.9987 ,1.62380 ,0.23371 ,2.29317 
539 ,98.1748 ,1.62550 ,0.25082 ,2.46106 
540 ,98.3504 ,1.62722 ,0.23029 ,2.25959 
541 ,98.5429 ,1.62911 ,0.24055 ,2.36032 
542 ,98.7350 ,1.63105 ,0.23029 ,2.25959 
543 ,98.9111 ,1.63286 ,0.21318 ,2.09170 
544 ,99.0873 ,1.63463 ,0.22002 ,2.15885 
545 ,99.2791 ,1.63640 ,0.21660 ,2.12528 
546 ,99.4714 ,1.63841 ,0.21318 ,2.09170 
547 ,99.6794 ,1.64041 ,0.21660 ,2.12528 
548 ,99.8553 ,1.64226 ,0.22687 ,2.22601 
549 ,100.0315 ,1.64404 ,0.19949 ,1.95738 
550 ,100.2233 ,1.64595 ,0.22002 ,2.15885 
551 ,100.3996 ,1.64774 ,0.21318 ,2.09170 
552 ,100.5915 ,1.64965 ,0.19607 ,1.92381 
553 ,100.7998 ,1.65160 ,0.20976 ,2.05812 
554 ,100.9757 ,1.65344 ,0.20291 ,1.99096 
555 ,101.1679 ,1.65532 ,0.18238 ,1.78949 
556 ,101.3598 ,1.65730 ,0.20291 ,1.99096 
557 ,101.5357 ,1.65908 ,0.18922 ,1.85665 
558 ,101.7121 ,1.66084 ,0.18238 ,1.78949 
559 ,101.9039 ,1.66274 ,0.20291 ,1.99096 
560 ,102.0803 ,1.66451 ,0.19949 ,1.95738 
561 ,102.2564 ,1.66629 ,0.19264 ,1.89023 
562 ,102.4323 ,1.66804 ,0.18580 ,1.82307 
563 ,102.6081 ,1.66975 ,0.18922 ,1.85665 
564 ,102.7844 ,1.67155 ,0.18922 ,1.85665 
565 ,102.9607 ,1.67329 ,0.20976 ,2.05812 
566 ,103.1367 ,1.67508 ,0.18580 ,1.82307 
567 ,103.3127 ,1.67682 ,0.19607 ,1.92381 
568 ,103.5207 ,1.67886 ,0.17896 ,1.75592 
569 ,103.7128 ,1.68078 ,0.16869 ,1.65518 
570 ,103.8891 ,1.68259 ,0.18238 ,1.78949 
571 ,104.0648 ,1.68438 ,0.18922 ,1.85665 
572 ,104.2572 ,1.68625 ,0.17211 ,1.68876 
573 ,104.4331 ,1.68802 ,0.17896 ,1.75592 
574 ,104.6093 ,1.68980 ,0.17553 ,1.72234 
575 ,104.7853 ,1.69158 ,0.19264 ,1.89023 
576 ,104.9615 ,1.69334 ,0.18580 ,1.82307 
577 ,105.1695 ,1.69528 ,0.16869 ,1.65518 
578 ,105.3455 ,1.69713 ,0.18238 ,1.78949 
579 ,105.5377 ,1.69903 ,0.17211 ,1.68876 
580 ,105.7294 ,1.70100 ,0.16869 ,1.65518 
581 ,105.9056 ,1.70275 ,0.17553 ,1.72234 
582 ,106.1139 ,1.70470 ,0.17211 ,1.68876 
583 ,106.2900 ,1.70659 ,0.16527 ,1.62160 
584 ,106.4821 ,1.70855 ,0.19264 ,1.89023 
585 ,106.6581 ,1.71027 ,0.18580 ,1.82307 
586 ,106.8341 ,1.71197 ,0.15842 ,1.55445 
587 ,107.0101 ,1.71378 ,0.17896 ,1.75592 
588 ,107.1866 ,1.71557 ,0.17211 ,1.68876 
589 ,107.3784 ,1.71747 ,0.16185 ,1.58802 
590 ,107.5544 ,1.71920 ,0.15500 ,1.52087 
591 ,107.7305 ,1.72104 ,0.17553 ,1.72234 
592 ,107.8906 ,1.72267 ,0.17553 ,1.72234 
593 ,108.0664 ,1.72433 ,0.17553 ,1.72234 
594 ,108.2587 ,1.72617 ,0.18238 ,1.78949 
595 ,108.4509 ,1.72821 ,0.16527 ,1.62160 
596 ,108.6269 ,1.72997 ,0.16527 ,1.62160 
597 ,108.8029 ,1.73168 ,0.17211 ,1.68876 
598 ,108.9630 ,1.73340 ,0.15500 ,1.52087 
599 ,109.1550 ,1.73521 ,0.15500 ,1.52087 
600 ,109.3312 ,1.73698 ,0.16527 ,1.62160 
601 ,109.5073 ,1.73872 ,0.17211 ,1.68876 
602 ,109.6833 ,1.74050 ,0.18580 ,1.82307 
603 ,109.8592 ,1.74227 ,0.17211 ,1.68876 
604 ,110.0194 ,1.74399 ,0.15158 ,1.48729 
605 ,110.1957 ,1.74567 ,0.16527 ,1.62160 
606 ,110.3877 ,1.74757 ,0.17553 ,1.72234 
607 ,110.5633 ,1.74931 ,0.18580 ,1.82307 
608 ,110.7399 ,1.75106 ,0.16185 ,1.58802 
609 ,110.9319 ,1.75300 ,0.17211 ,1.68876 
610 ,111.1080 ,1.75475 ,0.16869 ,1.65518 
611 ,111.2840 ,1.75650 ,0.17896 ,1.75592 
612 ,111.4758 ,1.75835 ,0.17553 ,1.72234 
613 ,111.6521 ,1.76019 ,0.17211 ,1.68876 
614 ,111.8282 ,1.76191 ,0.18580 ,1.82307 
615 ,112.0201 ,1.76388 ,0.17211 ,1.68876 
616 ,112.1967 ,1.76568 ,0.16185 ,1.58802 
617 ,112.3884 ,1.76756 ,0.18238 ,1.78949 
618 ,112.5643 ,1.76927 ,0.17553 ,1.72234 
619 ,112.7565 ,1.77125 ,0.14816 ,1.45371 
620 ,112.9324 ,1.77297 ,0.15842 ,1.55445 
621 ,113.1084 ,1.77476 ,0.16527 ,1.62160 
622 ,113.3007 ,1.77653 ,0.18238 ,1.78949 
623 ,113.4930 ,1.77858 ,0.16869 ,1.65518 
624 ,113.6849 ,1.78049 ,0.16869 ,1.65518 
625 ,113.8611 ,1.78223 ,0.16185 ,1.58802 
626 ,114.0528 ,1.78411 ,0.16869 ,1.65518 
627 ,114.2291 ,1.78591 ,0.17896 ,1.75592 
628 ,114.4053 ,1.78768 ,0.17896 ,1.75592 
629 ,114.5973 ,1.78956 ,0.16185 ,1.58802 
630 ,114.7733 ,1.79139 ,0.16185 ,1.58802 
631 ,114.9495 ,1.79314 ,0.17896 ,1.75592 
632 ,115.1255 ,1.79497 ,0.18238 ,1.78949 
633 ,115.3015 ,1.79667 ,0.18580 ,1.82307 
634 ,115.4777 ,1.79845 ,0.15500 ,1.52087 
635 ,115.6858 ,1.80034 ,0.16869 ,1.65518 
636 ,115.8619 ,1.80227 ,0.17553 ,1.72234 
637 ,116.0376 ,1.80405 ,0.17211 ,1.68876 
638 ,116.2300 ,1.80593 ,0.18238 ,1.78949 
639 ,116.4059 ,1.80775 ,0.17896 ,1.75592 
640 ,116.5981 ,1.80963 ,0.16185 ,1.58802 
641 ,116.7741 ,1.81138 ,0.16527 ,1.62160 
642 ,116.9663 ,1.81329 ,0.17896 ,1.75592 
643 ,117.1423 ,1.81505 ,0.17211 ,1.68876 
644 ,117.3342 ,1.81693 ,0.17553 ,1.72234 
645 ,117.5105 ,1.81874 ,0.17553 ,1.72234 
646 ,117.6866 ,1.82050 ,0.17896 ,1.75592 
647 ,117.8787 ,1.82235 ,0.17211 ,1.68876 
648 ,118.0708 ,1.82429 ,0.18580 ,1.82307 
649 ,118.2467 ,1.82613 ,0.18580 ,1.82307 
650 ,118.4228 ,1.82786 ,0.16869 ,1.65518 
651 ,118.5989 ,1.82964 ,0.17553 ,1.72234 
652 ,118.7749 ,1.83136 ,0.16185 ,1.58802 
653 ,118.9670 ,1.83331 ,0.17211 ,1.68876 
654 ,119.1432 ,1.83503 ,0.17896 ,1.75592 
655 ,119.3352 ,1.83703 ,0.16185 ,1.58802 
656 ,119.4952 ,1.83871 ,0.16869 ,1.65518 
657 ,119.6713 ,1.84030 ,0.17896 ,1.75592 
658 ,119.8474 ,1.84209 ,0.18580 ,1.82307 
659 ,120.0235 ,1.84388 ,0.17896 ,1.75592 
660 ,120.1997 ,1.84563 ,0.17896 ,1.75592 
661 ,120.3757 ,1.84741 ,0.15500 ,1.52087 
662 ,120.5357 ,1.84910 ,0.17896 ,1.75592 
663 ,120.7117 ,1.85073 ,0.17553 ,1.72234 
664 ,120.8879 ,1.85247 ,0.17896 ,1.75592 
665 ,121.0638 ,1.85429 ,0.18922 ,1.85665 
666 ,121.2561 ,1.85615 ,0.16869 ,1.65518 
667 ,121.4480 ,1.85802 ,0.16869 ,1.65518 
668 ,121.6561 ,1.86016 ,0.17896 ,1.75592 
669 ,121.8484 ,1.86207 ,0.18580 ,1.82307 
670 ,122.0244 ,1.86386 ,0.18580 ,1.82307 
671 ,122.2003 ,1.86564 ,0.18238 ,1.78949 
672 ,122.3764 ,1.86736 ,0.17211 ,1.68876 
673 ,122.5685 ,1.86930 ,0.17211 ,1.68876 
674 ,122.7447 ,1.87106 ,0.18238 ,1.78949 
675 ,122.9366 ,1.87297 ,0.15842 ,1.55445 
676 ,123.1128 ,1.87475 ,0.16527 ,1.62160 
677 ,123.2729 ,1.87646 ,0.17896 ,1.75592 
678 ,123.4489 ,1.87809 ,0.17896 ,1.75592 
679 ,123.6410 ,1.88001 ,0.16869 ,1.65518 
680 ,123.8331 ,1.88192 ,0.17211 ,1.68876 
681 ,124.0252 ,1.88389 ,0.18580 ,1.82307 
682 ,124.2173 ,1.88573 ,0.15842 ,1.55445 
683 ,124.4092 ,1.88762 ,0.18922 ,1.85665 
684 ,124.6014 ,1.88959 ,0.17896 ,1.75592 
685 ,124.7774 ,1.89135 ,0.16527 ,1.62160 
686 ,124.9535 ,1.89315 ,0.15842 ,1.55445 
687 ,125.1297 ,1.89487 ,0.17896 ,1.75592 
688 ,125.3057 ,1.89672 ,0.18580 ,1.82307 
689 ,125.4817 ,1.89848 ,0.17896 ,1.75592 
690 ,125.6577 ,1.90023 ,0.17553 ,1.72234 
691 ,125.8179 ,1.90189 ,0.16869 ,1.65518 
692 ,125.9940 ,1.90351 ,0.16869 ,1.65518 
693 ,126.1701 ,1.90530 ,0.17896 ,1.75592 
694 ,126.3621 ,1.90715 ,0.17896 ,1.75592 
695 ,126.5382 ,1.90899 ,0.17211 ,1.68876 
696 ,126.7142 ,1.91071 ,0.16869 ,1.65518 
697 ,126.9061 ,1.91263 ,0.17896 ,1.75592 
698 ,127.0824 ,1.91438 ,0.18238 ,1.78949 
699 ,127.2582 ,1.91621 ,0.17553 ,1.72234 
700 ,127.4344 ,1.91793 ,0.16185 ,1.58802 
701 ,127.6104 ,1.91972 ,0.17211 ,1.68876 
702 ,127.7864 ,1.92147 ,0.19264 ,1.89023 
703 ,127.9627 ,1.92317 ,0.18922 ,1.85665 
704 ,128.1389 ,1.92499 ,0.18580 ,1.82307 
705 ,128.3150 ,1.92676 ,0.17896 ,1.75592 
706 ,128.4913 ,1.92852 ,0.17896 ,1.75592 
707 ,128.6670 ,1.93027 ,0.18238 ,1.78949 
708 ,128.8431 ,1.93198 ,0.18580 ,1.82307 
709 ,129.0031 ,1.93374 ,0.18238 ,1.78949 
710 ,129.1627 ,1.93531 ,0.18238 ,1.78949 
711 ,129.3229 ,1.93692 ,0.18238 ,1.78949 
712 ,129.4995 ,1.93858 ,0.17896 ,1.75592 
713 ,129.7072 ,1.94055 ,0.16869 ,1.65518 
714 ,129.8835 ,1.94241 ,0.19264 ,1.89023 
715 ,130.0757 ,1.94431 ,0.17553 ,1.72234 
716 ,130.2676 ,1.94626 ,0.17553 ,1.72234 
717 ,130.4438 ,1.94805 ,0.18580 ,1.82307 
718 ,130.6198 ,1.94980 ,0.19264 ,1.89023 
719 ,130.8119 ,1.95168 ,0.17211 ,1.68876 
720 ,130.9879 ,1.95349 ,0.17553 ,1.72234 
721 ,131.1640 ,1.95522 ,0.17211 ,1.68876 
722 ,131.3400 ,1.95710 ,0.17553 ,1.72234 
723 ,131.5482 ,1.95896 ,0.17211 ,1.68876 
724 ,131.7402 ,1.96094 ,0.18580 ,1.82307 
725 ,131.9164 ,1.96276 ,0.18580 ,1.82307 
726 ,132.1082 ,1.96464 ,0.18580 ,1.82307 
727 ,132.3165 ,1.96659 ,0.17553 ,1.72234 
728 ,132.5084 ,1.96866 ,0.18238 ,1.78949 
729 ,132.6847 ,1.97040 ,0.17896 ,1.75592 
730 ,132.8606 ,1.97219 ,0.18580 ,1.82307 
731 ,133.0367 ,1.97395 ,0.17553 ,1.72234 
732 ,133.1964 ,1.97564 ,0.16527 ,1.62160 
733 ,133.3728 ,1.97733 ,0.17211 ,1.68876 
734 ,133.5651 ,1.97924 ,0.18580 ,1.82307 
735 ,133.7570 ,1.98107 ,0.18922 ,1.85665 
736 ,133.9492 ,1.98311 ,0.17553 ,1.72234 
737 ,134.1411 ,1.98496 ,0.18238 ,1.78949 
738 ,134.3173 ,1.98672 ,0.17553 ,1.72234 
739 ,134.4932 ,1.98849 ,0.16869 ,1.65518 
740 ,134.6855 ,1.99031 ,0.17896 ,1.75592 
741 ,134.8775 ,1.99235 ,0.18580 ,1.82307 
742 ,135.0535 ,1.99411 ,0.16527 ,1.62160 
743 ,135.2297 ,1.99585 ,0.18238 ,1.78949 
744 ,135.3897 ,1.99755 ,0.18580 ,1.82307 
745 ,135.5817 ,1.99933 ,0.18238 ,1.78949 
746 ,135.7579 ,2.00115 ,0.17553 ,1.72234 
747 ,135.9821 ,2.00328 ,0.18238 ,1.78949 
748 ,136.1739 ,2.00528 ,0.17211 ,1.68876 
749 ,136.3658 ,2.00721 ,0.18580 ,1.82307 
750 ,136.5582 ,2.00902 ,0.17896 ,1.75592 
751 ,136.7502 ,2.01093 ,0.17896 ,1.75592 
752 ,136.9264 ,2.01287 ,0.18580 ,1.82307 
753 ,137.1184 ,2.01478 ,0.16869 ,1.65518 
754 ,137.3105 ,2.01667 ,0.18580 ,1.82307 
755 ,137.4864 ,2.01844 ,0.18580 ,1.82307 
756 ,137.6785 ,2.02033 ,0.18238 ,1.78949 
757 ,137.8547 ,2.02210 ,0.16869 ,1.65518 
758 ,138.0468 ,2.02392 ,0.19264 ,1.89023 
759 ,138.2389 ,2.02590 ,0.16869 ,1.65518 
760 ,138.4146 ,2.02774 ,0.17896 ,1.75592 
761 ,138.5911 ,2.02952 ,0.17211 ,1.68876 
762 ,138.7829 ,2.03144 ,0.18238 ,1.78949 
763 ,138.9591 ,2.03313 ,0.18580 ,1.82307 
764 ,139.1512 ,2.03495 ,0.16185 ,1.58802 
765 ,139.3433 ,2.03689 ,0.18238 ,1.78949 
766 ,139.5192 ,2.03871 ,0.19264 ,1.89023 
767 ,139.7112 ,2.04058 ,0.15842 ,1.55445 
768 ,139.9035 ,2.04259 ,0.18238 ,1.78949 
769 ,140.0795 ,2.04434 ,0.18580 ,1.82307 
770 ,140.2557 ,2.04613 ,0.17553 ,1.72234 
771 ,140.4476 ,2.04804 ,0.18238 ,1.78949 
772 ,140.6077 ,2.04973 ,0.18922 ,1.85665 
773 ,140.7837 ,2.05135 ,0.19607 ,1.92381 
774 ,140.9599 ,2.05313 ,0.17553 ,1.72234 
775 ,141.1361 ,2.05489 ,0.17211 ,1.68876 
776 ,141.3120 ,2.05667 ,0.17553 ,1.72234 
777 ,141.4882 ,2.05846 ,0.17211 ,1.68876 
778 ,141.6802 ,2.06033 ,0.17553 ,1.72234 
779 ,141.8882 ,2.06230 ,0.17896 ,1.75592 
780 ,142.0804 ,2.06428 ,0.18922 ,1.85665 
781 ,142.2723 ,2.06622 ,0.17553 ,1.72234 
782 ,142.4486 ,2.06798 ,0.17211 ,1.68876 
783 ,142.6245 ,2.06982 ,0.18922 ,1.85665 
784 ,142.8167 ,2.07173 ,0.17553 ,1.72234 
785 ,143.0086 ,2.07364 ,0.18580 ,1.82307 
786 ,143.1848 ,2.07537 ,0.18922 ,1.85665 
787 ,143.3768 ,2.07728 ,0.17211 ,1.68876 
788 ,143.5691 ,2.07912 ,0.17553 ,1.72234 
789 ,143.7769 ,2.08123 ,0.16527 ,1.62160 
790 ,143.9531 ,2.08307 ,0.16869 ,1.65518 
791 ,144.1292 ,2.08480 ,0.17211 ,1.68876 
792 ,144.3050 ,2.08659 ,0.18238 ,1.78949 
793 ,144.4814 ,2.08836 ,0.17553 ,1.72234 
794 ,144.6574 ,2.09011 ,0.18580 ,1.82307 
795 ,144.8334 ,2.09184 ,0.17211 ,1.68876 
796 ,145.0093 ,2.09363 ,0.17211 ,1.68876 
797 ,145.1857 ,2.09537 ,0.18580 ,1.82307 
798 ,145.3776 ,2.09731 ,0.17211 ,1.68876 
799 ,145.5538 ,2.09908 ,0.18580 ,1.82307 
800 ,145.7297 ,2.10089 ,0.18922 ,1.85665 
801 ,145.9060 ,2.10258 ,0.19264 ,1.89023 
802 ,146.0819 ,2.10435 ,0.17896 ,1.75592 
803 ,146.2581 ,2.10610 ,0.17896 ,1.75592 
804 ,146.4502 ,2.10802 ,0.18238 ,1.78949 
805 ,146.6263 ,2.10986 ,0.18238 ,1.78949 
806 ,146.8183 ,2.11172 ,0.18238 ,1.78949 
807 ,146.9944 ,2.11346 ,0.17896 ,1.75592 
808 ,147.2025 ,2.11550 ,0.17553 ,1.72234 
809 ,147.3945 ,2.11751 ,0.17896 ,1.75592 
810 ,147.5707 ,2.11923 ,0.17896 ,1.75592 
811 ,147.7626 ,2.12115 ,0.18922 ,1.85665 
812 ,147.9387 ,2.12287 ,0.16527 ,1.62160 
813 ,148.1148 ,2.12466 ,0.17553 ,1.72234 
814 ,148.2910 ,2.12646 ,0.18238 ,1.78949 
815 ,148.4671 ,2.12819 ,0.17211 ,1.68876 
816 ,148.6590 ,2.13013 ,0.16869 ,1.65518 
817 ,148.8348 ,2.13185 ,0.18238 ,1.78949 
818 ,149.0111 ,2.13361 ,0.18238 ,1.78949 
819 ,149.1871 ,2.13539 ,0.17896 ,1.75592 
820 ,149.3792 ,2.13727 ,0.17553 ,1.72234 
821 ,149.5554 ,2.13908 ,0.16869 ,1.65518 
822 ,149.7472 ,2.14095 ,0.18580 ,1.82307 
823 ,149.9235 ,2.14275 ,0.18238 ,1.78949 
824 ,150.1157 ,2.14468 ,0.16527 ,1.62160 
825 ,150.3237 ,2.14670 ,0.18922 ,1.85665 
826 ,150.4997 ,2.14847 ,0.17896 ,1.75592 
827 ,150.6759 ,2.15029 ,0.17211 ,1.68876 
828 ,150.8680 ,2.15220 ,0.19949 ,1.95738 
829 ,151.0597 ,2.15409 ,0.17896 ,1.75592 
830 ,151.2362 ,2.15589 ,0.16869 ,1.65518 
831 ,151.4441 ,2.15794 ,0.19949 ,1.95738 
832 ,151.6201 ,2.15970 ,0.17896 ,1.75592 
833 ,151.8122 ,2.16153 ,0.16527 ,1.62160 
834 ,151.9885 ,2.16341 ,0.19264 ,1.89023 
835 ,152.1644 ,2.16514 ,0.18580 ,1.82307 
836 ,152.3722 ,2.16707 ,0.17553 ,1.72234 
837 ,152.5485 ,2.16900 ,0.18580 ,1.82307 
838 ,152.7246 ,2.17075 ,0.18580 ,1.82307 
839 ,152.9007 ,2.17253 ,0.17896 ,1.75592 
840 ,153.0766 ,2.17424 ,0.17211 ,1.68876 
841 ,153.2524 ,2.17600 ,0.17553 ,1.72234 
842 ,153.4286 ,2.17775 ,0.19264 ,1.89023 
843 ,153.6049 ,2.17956 ,0.19607 ,1.92381 
844 ,153.8290 ,2.18167 ,0.17553 ,1.72234 
845 ,154.0212 ,2.18368 ,0.18238 ,1.78949 
846 ,154.1971 ,2.18544 ,0.17553 ,1.72234 
847 ,154.3734 ,2.18722 ,0.17211 ,1.68876 
848 ,154.5495 ,2.18900 ,0.18922 ,1.85665 
849 ,154.7255 ,2.19075 ,0.20291 ,1.99096 
850 ,154.9017 ,2.19251 ,0.18238 ,1.78949 
851 ,155.0774 ,2.19425 ,0.17896 ,1.75592 
852 ,155.2534 ,2.19604 ,0.17553 ,1.72234 
853 ,155.4298 ,2.19778 ,0.17896 ,1.75592 
854 ,155.6698 ,2.19996 ,0.18238 ,1.78949 
855 ,155.8460 ,2.20193 ,0.19264 ,1.89023 
856 ,156.0221 ,2.20374 ,0.18238 ,1.78949 
857 ,156.2141 ,2.20565 ,0.17211 ,1.68876 
858 ,156.3900 ,2.20740 ,0.18238 ,1.78949 
859 ,156.5662 ,2.20912 ,0.17896 ,1.75592 
860 ,156.7583 ,2.21110 ,0.17211 ,1.68876 
861 ,156.9343 ,2.21279 ,0.17211 ,1.68876 
862 ,157.1105 ,2.21454 ,0.18922 ,1.85665 
863 ,157.3025 ,2.21637 ,0.19264 ,1.89023 
864 ,157.4947 ,2.21839 ,0.17896 ,1.75592 
865 ,157.7026 ,2.22040 ,0.18922 ,1.85665 
866 ,157.8788 ,2.22228 ,0.18580 ,1.82307 
867 ,158.0549 ,2.22398 ,0.17896 ,1.75592 
868 ,158.2467 ,2.22585 ,0.18238 ,1.78949 
869 ,158.4228 ,2.22768 ,0.20291 ,1.99096 
870 ,158.5993 ,2.22948 ,0.18238 ,1.78949 
871 ,158.7913 ,2.23134 ,0.17553 ,1.72234 
872 ,158.9832 ,2.23334 ,0.17896 ,1.75592 
873 ,159.1594 ,2.23506 ,0.18238 ,1.78949 
874 ,159.3515 ,2.23697 ,0.18580 ,1.82307 
875 ,159.5434 ,2.23886 ,0.18238 ,1.78949 
876 ,159.7196 ,2.24064 ,0.17211 ,1.68876 
877 ,159.8956 ,2.24248 ,0.18580 ,1.82307 
878 ,160.0717 ,2.24420 ,0.18238 ,1.78949 
879 ,160.2478 ,2.24596 ,0.19949 ,1.95738 
880 ,160.4398 ,2.24783 ,0.17896 ,1.75592 
881 ,160.5999 ,2.24958 ,0.18238 ,1.78949 
882 ,160.7760 ,2.25120 ,0.16527 ,1.62160 
883 ,160.9681 ,2.25318 ,0.19607 ,1.92381 
884 ,161.1440 ,2.25490 ,0.18922 ,1.85665 
885 ,161.3203 ,2.25666 ,0.17896 ,1.75592 
886 ,161.4965 ,2.25845 ,0.16869 ,1.65518 
887 ,161.6720 ,2.26016 ,0.18922 ,1.85665 
888 ,161.8484 ,2.26202 ,0.18238 ,1.78949 
889 ,162.0244 ,2.26366 ,0.17896 ,1.75592 
890 ,162.2008 ,2.26548 ,0.17553 ,1.72234 
891 ,162.3767 ,2.26727 ,0.17553 ,1.72234 
892 ,162.5688 ,2.26912 ,0.19607 ,1.92381 
893 ,162.7608 ,2.27100 ,0.16869 ,1.65518 
894 ,162.9528 ,2.27296 ,0.18922 ,1.85665 
895 ,163.1291 ,2.27476 ,0.18922 ,1.85665 
896 ,163.3051 ,2.27653 ,0.18580 ,1.82307 
897 ,163.4970 ,2.27845 ,0.17211 ,1.68876 
898 ,163.6728 ,2.28022 ,0.17553 ,1.72234 
899 ,163.8492 ,2.28196 ,0.18580 ,1.82307 
900 ,164.0413 ,2.28384 ,0.18580 ,1.82307 
901 ,164.2173 ,2.28564 ,0.16869 ,1.65518 
902 ,164.4094 ,2.28743 ,0.17896 ,1.75592 
903 ,164.6015 ,2.28946 ,0.18238 ,1.78949 
904 ,164.7776 ,2.29125 ,0.17896 ,1.75592 
905 ,164.9537 ,2.29297 ,0.18580 ,1.82307 
906 ,165.1457 ,2.29482 ,0.18922 ,1.85665 
907 ,165.3219 ,2.29666 ,0.16869 ,1.65518 
908 ,165.5138 ,2.29851 ,0.17211 ,1.68876 
909 ,165.6896 ,2.30039 ,0.18922 ,1.85665 
910 ,165.8660 ,2.30211 ,0.19949 ,1.95738 
911 ,166.0419 ,2.30389 ,0.18238 ,1.78949 
912 ,166.2182 ,2.30562 ,0.17211 ,1.68876 
913 ,166.4102 ,2.30756 ,0.19264 ,1.89023 
914 ,166.5701 ,2.30925 ,0.18238 ,1.78949 
915 ,166.7461 ,2.31091 ,0.19949 ,1.95738 
916 ,166.9384 ,2.31278 ,0.18238 ,1.78949 
917 ,167.1302 ,2.31474 ,0.19607 ,1.92381 
918 ,167.3225 ,2.31662 ,0.18238 ,1.78949 
919 ,167.4989 ,2.31843 ,0.16869 ,1.65518 
920 ,167.6908 ,2.32034 ,0.18922 ,1.85665 
921 ,167.8665 ,2.32215 ,0.19264 ,1.89023 
922 ,168.0427 ,2.32387 ,0.18238 ,1.78949 
923 ,168.2347 ,2.32576 ,0.18238 ,1.78949 
924 ,168.4111 ,2.32756 ,0.17896 ,1.75592 
925 ,168.6032 ,2.32936 ,0.19264 ,1.89023 
926 ,168.7953 ,2.33142 ,0.17553 ,1.72234 
927 ,168.9873 ,2.33326 ,0.18922 ,1.85665 
928 ,169.1634 ,2.33509 ,0.17896 ,1.75592 
929 ,169.3556 ,2.33694 ,0.18580 ,1.82307 
930 ,169.5474 ,2.33882 ,0.18922 ,1.85665 
931 ,169.7236 ,2.34067 ,0.17553 ,1.72234 
932 ,169.8998 ,2.34247 ,0.17211 ,1.68876 
933 ,170.0917 ,2.34438 ,0.17553 ,1.72234 
934 ,170.2839 ,2.34624 ,0.16527 ,1.62160 
935 ,170.4761 ,2.34809 ,0.18922 ,1.85665 
936 ,170.6681 ,2.35012 ,0.18922 ,1.85665 
937 ,170.8440 ,2.35187 ,0.18238 ,1.78949 
938 ,171.0201 ,2.35365 ,0.17553 ,1.72234 
939 ,171.2119 ,2.35547 ,0.19264 ,1.89023 
940 ,171.4043 ,2.35739 ,0.17211 ,1.68876 
941 ,171.5803 ,2.35921 ,0.17896 ,1.75592 
942 ,171.7566 ,2.36101 ,0.18238 ,1.78949 
943 ,171.9326 ,2.36276 ,0.18580 ,1.82307 
944 ,172.1243 ,2.36462 ,0.18238 ,1.78949 
945 ,172.3008 ,2.36644 ,0.16527 ,1.62160 
946 ,172.4928 ,2.36837 ,0.18580 ,1.82307 
947 ,172.6689 ,2.37012 ,0.19264 ,1.89023 
948 ,172.8610 ,2.37198 ,0.17553 ,1.72234
