Repository: lloxxa/DOI-10.3389-fphy.2024.1412352

# Sucker analysis

This project studies the adhesion of arrays of millimeter-sized suction cups made from polydimethylsiloxane. Repository contains both data obtained in this project and code used to analyse said data.

## <a name="Introduction"></a> Introduction

Patterned surfaces are known to show superior adhesive properties compared to continuos surfaces. [1] Animals such as geckos use patterned surfaces to climb. Many aritficial bio-inspired patterned adhesive surfaces have been made. We make and study arrays of millimeter-sized suction cups, inspired by the surfaces found on cephalopods for applications in soft robotics. This research was carried out at the Laboratory of Physical Chemistry & Soft Matter at Wageningen University & Research and funded by 4TU.Federation through the program 'Soft Robotics' with Grant No. 4TU-UIT-335. This repository contains all data that was collected in this project as well as the code used to analyse it. This document contains detailed information about how the data was acquired.

## <a name="Fabrication"></a> Fabrication
We use a double-negative mold to make the samples. A positive mold is made by 3D-printing (1). We cast this mold with Dragon Skin &trade; (2) to obtain a soft, negative mold. This mold is coated with fluor polymers to allow for the release of the sample from the mold later (3). We then pour Ecoflex &trade; in the mold after which we degas the liquid Ecoflex &trade; for 15 minutes to ensure no bubbles are present in our sample(4). We cure the Ecoflex &trade; at room temperature for 24 hours before peeling it from the mold to obtain our final sample (5). This sample was connected to a glass microscope slide by plasma bonding. 
The figure below shows the geometry of the suction cups.

## <a name="Measurements"></a> Measurements

All measurements were performed using an Anton Paar MCR-501 rheometer. A glass plate accessory (P-PTD120/GL) was used as a countersurface to the suction cups. Samples were glued to a custom-made 3D-printed probe. A sample was placed on the countersurface with the cups facing down after which glue was placed on the sample (1). The probe was lowered so it is only in contact with the glue, after which the glue is cured by UV-light (2). This procedure aims to align the sample perfectly with the glass countersurface and is visualized below. 
One measurement cycle consists of four distinct phases, visualized below. The first phase is the approach (1 & 2) where the probe approaches the countersurface until a certain force is detected. The force by which we indent the sample to the countersurface is called the preload. The next phase is the relaxation phase, where the probe does not move for 20 seconds (3). AFter the relaxation, retraction starts. The probe pulls the sample away from the countersurface at a certain speed that we call the retraction speed (4 & 5). After the sample has detached completely from the countersurface, a short transition phase happens where the retraction ends and approach is initiated. Generally, we repeat this cycle multiple times for each experiment. For information about the preload, retraction speed and number of cycles that correspond to each dataset, see About the data(#About). 
It is important to note that each phase has its own CSV file in the raw data.

File: Raw data/Million/Indentation/ECOFLEX_P4_4B_50mN_loop/cup_102_app.csv
Data stamp = , 23-04-2022 01:22:54 635

Calibration Values: 
Slope = , 26.54  , g/V
Offset Voltage at no contact = , -0.501760 , V 

No , Time , Stage Position ,   Mass , Force 
   ,  (s) ,      (mm)      ,   (g)  , (mN)  

1 ,3.4352 ,3.29999 ,0.60330 ,5.91962 
2 ,6.7457 ,3.09996 ,0.61015 ,5.98678 
3 ,10.1005 ,2.89992 ,0.59304 ,5.81889 
4 ,13.4596 ,2.69989 ,0.59646 ,5.85247 
5 ,16.7588 ,2.49985 ,0.59646 ,5.85247 
6 ,20.0818 ,2.29982 ,0.59304 ,5.81889 
7 ,23.3858 ,2.09978 ,0.59988 ,5.88605 
8 ,26.6872 ,1.89975 ,0.61699 ,6.05394 
9 ,29.9966 ,1.69971 ,0.59988 ,5.88605 
10 ,33.3113 ,1.49968 ,0.97632 ,9.57966 
11 ,35.6373 ,1.39966 ,1.46227 ,14.34778 
12 ,37.3470 ,1.34964 ,1.60942 ,15.79164 
13 ,39.0713 ,1.29962 ,1.78737 ,17.53772 
14 ,40.7974 ,1.24959 ,2.04061 ,20.02251 
15 ,42.5108 ,1.19957 ,2.26990 ,22.27226 
16 ,44.2215 ,1.14955 ,2.39310 ,23.48108 
17 ,45.9481 ,1.09952 ,2.52656 ,24.79063 
18 ,47.6841 ,1.04950 ,2.66345 ,26.13376 
19 ,49.3921 ,0.99948 ,2.93722 ,28.82003 
20 ,51.1209 ,0.94948 ,3.29655 ,32.34575 
21 ,52.8290 ,0.89946 ,3.69352 ,36.24083 
22 ,54.5281 ,0.84943 ,4.13840 ,40.60601 
23 ,56.2603 ,0.79938 ,4.55249 ,44.66898 
24 ,57.9831 ,0.74939 ,4.98710 ,48.93343 
25 ,59.6965 ,0.69936 ,5.40460 ,53.02998 

Plateau measurements: 

No , Time , Stage Position ,   Mass , Force 
   ,  (s) ,      (mm)      ,   (g)  , (mN)  

1 ,0.02 ,0.6994 ,5.398 ,53.0 
2 ,0.42 ,0.6994 ,5.401 ,53.0 
3 ,0.79 ,0.6994 ,5.387 ,52.9 
4 ,1.19 ,0.6994 ,5.394 ,52.9 
5 ,1.56 ,0.6994 ,5.401 ,53.0 
6 ,1.97 ,0.6994 ,5.367 ,52.7 
7 ,2.34 ,0.6994 ,5.391 ,52.9 
8 ,2.71 ,0.6994 ,5.381 ,52.8 
9 ,3.09 ,0.6994 ,5.387 ,52.9 
10 ,3.45 ,0.6994 ,5.384 ,52.8 
11 ,3.82 ,0.6994 ,5.367 ,52.7 
12 ,4.18 ,0.6994 ,5.381 ,52.8 
13 ,4.54 ,0.6994 ,5.377 ,52.8 
14 ,4.91 ,0.6994 ,5.370 ,52.7 
15 ,5.30 ,0.6994 ,5.374 ,52.7 
16 ,5.66 ,0.6994 ,5.381 ,52.8 
17 ,6.02 ,0.6994 ,5.377 ,52.8 
18 ,6.37 ,0.6994 ,5.364 ,52.6 
19 ,6.74 ,0.6994 ,5.367 ,52.7 
20 ,7.11 ,0.6994 ,5.357 ,52.6 
21 ,7.47 ,0.6994 ,5.360 ,52.6 
22 ,7.86 ,0.6994 ,5.367 ,52.7 
23 ,8.22 ,0.6994 ,5.343 ,52.4 
24 ,8.58 ,0.6994 ,5.377 ,52.8 
25 ,8.96 ,0.6994 ,5.350 ,52.5 
26 ,9.33 ,0.6994 ,5.367 ,52.7 
27 ,9.73 ,0.6994 ,5.353 ,52.5 
28 ,10.08 ,0.6994 ,5.360 ,52.6 
29 ,10.45 ,0.6994 ,5.350 ,52.5 
30 ,10.82 ,0.6994 ,5.350 ,52.5 
31 ,11.18 ,0.6994 ,5.353 ,52.5 
32 ,11.57 ,0.6994 ,5.346 ,52.5 
33 ,11.97 ,0.6994 ,5.357 ,52.6 
34 ,12.35 ,0.6994 ,5.367 ,52.7 
35 ,12.74 ,0.6994 ,5.340 ,52.4 
36 ,13.10 ,0.6994 ,5.340 ,52.4 
37 ,13.50 ,0.6994 ,5.357 ,52.6 
38 ,13.87 ,0.6994 ,5.353 ,52.5 
39 ,14.24 ,0.6994 ,5.357 ,52.6 
40 ,14.65 ,0.6994 ,5.340 ,52.4 
41 ,15.01 ,0.6994 ,5.360 ,52.6 
42 ,15.37 ,0.6994 ,5.343 ,52.4 
43 ,15.72 ,0.6994 ,5.343 ,52.4 
44 ,16.07 ,0.6994 ,5.340 ,52.4 
45 ,16.45 ,0.6994 ,5.353 ,52.5 
46 ,16.83 ,0.6994 ,5.340 ,52.4 
47 ,17.19 ,0.6994 ,5.357 ,52.6 
48 ,17.54 ,0.6994 ,5.333 ,52.3 
49 ,17.92 ,0.6994 ,5.326 ,52.3 
50 ,18.30 ,0.6994 ,5.343 ,52.4 
51 ,18.66 ,0.6994 ,5.336 ,52.4 
52 ,19.04 ,0.6994 ,5.350 ,52.5 
53 ,19.42 ,0.6994 ,5.360 ,52.6 
54 ,19.81 ,0.6994 ,5.333 ,52.3 
55 ,20.19 ,0.6994 ,5.326 ,52.3 
56 ,20.57 ,0.6994 ,5.346 ,52.5 
57 ,20.94 ,0.6994 ,5.340 ,52.4 
58 ,21.32 ,0.6994 ,5.329 ,52.3 
59 ,21.70 ,0.6994 ,5.346 ,52.5 
60 ,22.06 ,0.6994 ,5.336 ,52.4 
61 ,22.47 ,0.6994 ,5.329 ,52.3 
62 ,22.84 ,0.6994 ,5.350 ,52.5 
63 ,23.20 ,0.6994 ,5.343 ,52.4 
64 ,23.58 ,0.6994 ,5.343 ,52.4 
65 ,23.96 ,0.6994 ,5.326 ,52.3 
66 ,24.36 ,0.6994 ,5.336 ,52.4 
67 ,24.72 ,0.6994 ,5.353 ,52.5 
68 ,25.08 ,0.6994 ,5.336 ,52.4 
69 ,25.47 ,0.6994 ,5.340 ,52.4 
70 ,25.86 ,0.6994 ,5.336 ,52.4 
71 ,26.25 ,0.6994 ,5.346 ,52.5 
72 ,26.65 ,0.6994 ,5.336 ,52.4 
73 ,27.02 ,0.6994 ,5.319 ,52.2 
74 ,27.40 ,0.6994 ,5.340 ,52.4 
75 ,27.77 ,0.6994 ,5.333 ,52.3 
76 ,28.13 ,0.6994 ,5.343 ,52.4 
77 ,28.50 ,0.6994 ,5.336 ,52.4 
78 ,28.86 ,0.6994 ,5.329 ,52.3 
79 ,29.22 ,0.6994 ,5.326 ,52.3 
80 ,29.59 ,0.6994 ,5.326 ,52.3 
81 ,29.95 ,0.6994 ,5.319 ,52.2 
82 ,30.32 ,0.6994 ,5.322 ,52.2 
83 ,30.70 ,0.6994 ,5.326 ,52.3 
84 ,31.08 ,0.6994 ,5.326 ,52.3 
85 ,31.44 ,0.6994 ,5.329 ,52.3 
86 ,31.79 ,0.6994 ,5.336 ,52.4 
87 ,32.17 ,0.6994 ,5.312 ,52.1 
88 ,32.54 ,0.6994 ,5.340 ,52.4 
89 ,32.91 ,0.6994 ,5.326 ,52.3 
90 ,33.27 ,0.6994 ,5.333 ,52.3 
91 ,33.63 ,0.6994 ,5.322 ,52.2 
92 ,33.99 ,0.6994 ,5.340 ,52.4 
93 ,34.34 ,0.6994 ,5.316 ,52.2 
94 ,34.72 ,0.6994 ,5.336 ,52.4 
95 ,35.12 ,0.6994 ,5.329 ,52.3 
96 ,35.47 ,0.6994 ,5.316 ,52.2 
97 ,35.83 ,0.6994 ,5.336 ,52.4 
98 ,36.20 ,0.6994 ,5.319 ,52.2 
99 ,36.56 ,0.6994 ,5.343 ,52.4 
100 ,36.91 ,0.6994 ,5.333 ,52.3

File: Raw data/Million/Indentation/ECOFLEX_P4_4B_50mN_loop/cup_102_ret.csv (part 1 of 2)
Data stamp = , 23-04-2022 01:24:33 487

Calibration Values: 
Slope = , 26.54 , g/V 
Offset Voltage at no contact = , -0.501760 , V 

No , Time , Stage Position ,   Mass , Force 
   ,  (s) ,      (mm)      ,   (g)  , (mN)  

1 ,0.0000 ,0.69939 ,5.31905 ,52.19052 
2 ,0.2165 ,0.69948 ,5.32247 ,52.22410 
3 ,0.5370 ,0.70034 ,5.31563 ,52.15694 
4 ,0.7606 ,0.70189 ,5.31563 ,52.15694 
5 ,0.9530 ,0.70371 ,5.31563 ,52.15694 
6 ,1.1454 ,0.70559 ,5.32589 ,52.25768 
7 ,1.3531 ,0.70759 ,5.31905 ,52.19052 
8 ,1.5455 ,0.70947 ,5.32932 ,52.29126 
9 ,1.7374 ,0.71149 ,5.31905 ,52.19052 
10 ,1.9297 ,0.71336 ,5.28483 ,51.85474 
11 ,2.1214 ,0.71531 ,5.27114 ,51.72043 
12 ,2.3132 ,0.71729 ,5.26087 ,51.61969 
13 ,2.4897 ,0.71903 ,5.22665 ,51.28391 
14 ,2.6818 ,0.72097 ,5.20954 ,51.11602 
15 ,2.8576 ,0.72274 ,5.21639 ,51.18317 
16 ,3.0499 ,0.72458 ,5.19585 ,50.98170 
17 ,3.2421 ,0.72661 ,5.16505 ,50.67950 
18 ,3.4182 ,0.72834 ,5.15136 ,50.54519 
19 ,3.6100 ,0.73019 ,5.10688 ,50.10867 
20 ,3.7862 ,0.73201 ,5.09661 ,50.00793 
21 ,3.9619 ,0.73372 ,5.08634 ,49.90720 
22 ,4.1385 ,0.73560 ,5.08634 ,49.90720 
23 ,4.3465 ,0.73760 ,5.05212 ,49.57142 
24 ,4.5386 ,0.73951 ,5.03159 ,49.36995 
25 ,4.7307 ,0.74144 ,5.01448 ,49.20205 
26 ,4.9387 ,0.74347 ,4.99737 ,49.03416 
27 ,5.1148 ,0.74525 ,4.99052 ,48.96701 
28 ,5.3069 ,0.74725 ,4.94261 ,48.49691 
29 ,5.4986 ,0.74908 ,4.94261 ,48.49691 
30 ,5.6750 ,0.75085 ,4.92550 ,48.32902 
31 ,5.8670 ,0.75274 ,4.89128 ,47.99324 
32 ,6.0431 ,0.75456 ,4.86732 ,47.75819 
33 ,6.2192 ,0.75641 ,4.87075 ,47.79177 
34 ,6.4272 ,0.75832 ,4.84337 ,47.52314 
35 ,6.6353 ,0.76044 ,4.82284 ,47.32167 
36 ,6.8115 ,0.76224 ,4.81257 ,47.22093 
37 ,6.9875 ,0.76399 ,4.78519 ,46.95231 
38 ,7.1633 ,0.76573 ,4.76466 ,46.75084 
39 ,7.3558 ,0.76761 ,4.75097 ,46.61653 
40 ,7.5638 ,0.76975 ,4.73044 ,46.41506 
41 ,7.7559 ,0.77163 ,4.71333 ,46.24716 
42 ,7.9479 ,0.77357 ,4.68595 ,45.97854 
43 ,8.1079 ,0.77532 ,4.65173 ,45.64275 
44 ,8.2836 ,0.77695 ,4.64488 ,45.57560 
45 ,8.4442 ,0.77870 ,4.64831 ,45.60918 
46 ,8.6203 ,0.78032 ,4.62435 ,45.37413 
47 ,8.7963 ,0.78212 ,4.62093 ,45.34055 
48 ,9.0204 ,0.78428 ,4.58671 ,45.00477 
49 ,9.2121 ,0.78616 ,4.56275 ,44.76972 
50 ,9.3885 ,0.78797 ,4.54564 ,44.60183 
51 ,9.5644 ,0.78972 ,4.53537 ,44.50109 
52 ,9.7726 ,0.79176 ,4.51826 ,44.33320 
53 ,9.9488 ,0.79362 ,4.49773 ,44.13173 
54 ,10.1406 ,0.79558 ,4.48746 ,44.03100 
55 ,10.3170 ,0.79725 ,4.46351 ,43.79595 
56 ,10.5091 ,0.79925 ,4.45324 ,43.69521 
57 ,10.7171 ,0.80129 ,4.42929 ,43.46016 
58 ,10.9092 ,0.80322 ,4.41902 ,43.35943 
59 ,11.0852 ,0.80494 ,4.37453 ,42.92291 
60 ,11.2932 ,0.80701 ,4.38480 ,43.02365 
61 ,11.4690 ,0.80887 ,4.34031 ,42.58713 
62 ,11.6453 ,0.81061 ,4.34031 ,42.58713 
63 ,11.8216 ,0.81230 ,4.31293 ,42.31850 
64 ,12.0300 ,0.81442 ,4.29924 ,42.18419 
65 ,12.2377 ,0.81644 ,4.27871 ,41.98272 
66 ,12.4136 ,0.81824 ,4.28556 ,42.04988 
67 ,12.5899 ,0.82001 ,4.25818 ,41.78125 
68 ,12.7820 ,0.82193 ,4.21711 ,41.37831 
69 ,12.9580 ,0.82371 ,4.21027 ,41.31115 
70 ,13.1340 ,0.82546 ,4.21027 ,41.31115 
71 ,13.3261 ,0.82732 ,4.17947 ,41.00895 
72 ,13.5022 ,0.82912 ,4.14183 ,40.63959 
73 ,13.6781 ,0.83094 ,4.12814 ,40.50527 
74 ,13.8704 ,0.83280 ,4.13156 ,40.53885 
75 ,14.0623 ,0.83465 ,4.10418 ,40.27023 
76 ,14.2545 ,0.83655 ,4.11445 ,40.37096 
77 ,14.4465 ,0.83858 ,4.08365 ,40.06876 
78 ,14.6386 ,0.84047 ,4.04943 ,39.73297 
79 ,14.8465 ,0.84242 ,4.04258 ,39.66582 
80 ,15.0707 ,0.84477 ,4.02889 ,39.53150 
81 ,15.2628 ,0.84667 ,4.00152 ,39.26288 
82 ,15.4393 ,0.84849 ,3.96729 ,38.92709 
83 ,15.6310 ,0.85035 ,3.97414 ,38.99425 
84 ,15.8230 ,0.85231 ,3.93650 ,38.62489 
85 ,15.9991 ,0.85408 ,3.92281 ,38.49058 
86 ,16.1914 ,0.85591 ,3.91938 ,38.45700 
87 ,16.3992 ,0.85796 ,3.88174 ,38.08764 
88 ,16.6076 ,0.86009 ,3.88858 ,38.15479 
89 ,16.7832 ,0.86194 ,3.85779 ,37.85259 
90 ,16.9755 ,0.86382 ,3.84067 ,37.68470 
91 ,17.1516 ,0.86573 ,3.83041 ,37.58396 
92 ,17.3278 ,0.86735 ,3.81330 ,37.41607 
93 ,17.5199 ,0.86921 ,3.78250 ,37.11387 
94 ,17.6959 ,0.87109 ,3.77223 ,37.01313 
95 ,17.8877 ,0.87289 ,3.76881 ,36.97955 
96 ,18.0641 ,0.87480 ,3.74485 ,36.74450 
97 ,18.2723 ,0.87673 ,3.74143 ,36.71093 
98 ,18.4483 ,0.87860 ,3.71405 ,36.44230 
99 ,18.6404 ,0.88049 ,3.69010 ,36.20725 
100 ,18.8165 ,0.88229 ,3.64903 ,35.80431 
101 ,19.0240 ,0.88421 ,3.65930 ,35.90505 
102 ,19.2001 ,0.88609 ,3.62850 ,35.60284 
103 ,19.3767 ,0.88787 ,3.60797 ,35.40137 
104 ,19.5845 ,0.88985 ,3.60797 ,35.40137 
105 ,19.7609 ,0.89173 ,3.57375 ,35.06559 
106 ,19.9530 ,0.89358 ,3.57375 ,35.06559 
107 ,20.1449 ,0.89542 ,3.55663 ,34.89770 
108 ,20.3046 ,0.89727 ,3.53610 ,34.69623 
109 ,20.4810 ,0.89889 ,3.51557 ,34.49476 
110 ,20.6571 ,0.90064 ,3.49504 ,34.29329 
111 ,20.8333 ,0.90242 ,3.47792 ,34.12540 
112 ,21.0412 ,0.90449 ,3.46766 ,34.02466 
113 ,21.2495 ,0.90650 ,3.46766 ,34.02466 
114 ,21.4575 ,0.90860 ,3.43344 ,33.68888 
115 ,21.6336 ,0.91040 ,3.42659 ,33.62172 
116 ,21.8095 ,0.91218 ,3.41290 ,33.48741 
117 ,21.9857 ,0.91389 ,3.39921 ,33.35310 
118 ,22.1617 ,0.91565 ,3.37184 ,33.08447 
119 ,22.3380 ,0.91746 ,3.36157 ,32.98374 
120 ,22.5459 ,0.91951 ,3.35130 ,32.88300 
121 ,22.7540 ,0.92157 ,3.32735 ,32.64795 
122 ,22.9462 ,0.92352 ,3.32051 ,32.58080 
123 ,23.1222 ,0.92530 ,3.30339 ,32.41290 
124 ,23.3301 ,0.92722 ,3.28286 ,32.21143 
125 ,23.5063 ,0.92913 ,3.27944 ,32.17786 
126 ,23.7144 ,0.93104 ,3.24180 ,31.80849 
127 ,23.9063 ,0.93311 ,3.23495 ,31.74134 
128 ,24.0826 ,0.93491 ,3.21784 ,31.57345 
129 ,24.2746 ,0.93673 ,3.20073 ,31.40555 
130 ,24.4507 ,0.93853 ,3.17677 ,31.17051 
131 ,24.6426 ,0.94050 ,3.18362 ,31.23766 
132 ,24.8188 ,0.94227 ,3.14597 ,30.86830 
133 ,24.9949 ,0.94402 ,3.12886 ,30.70041 
134 ,25.1711 ,0.94576 ,3.12202 ,30.63325 
135 ,25.3471 ,0.94756 ,3.11175 ,30.53252 
136 ,25.5393 ,0.94942 ,3.07753 ,30.19674 
137 ,25.7468 ,0.95143 ,3.08095 ,30.23031 
138 ,25.9068 ,0.95326 ,3.06726 ,30.09600 
139 ,26.0828 ,0.95486 ,3.05358 ,29.96169 
140 ,26.2593 ,0.95670 ,3.02620 ,29.69306 
141 ,26.4672 ,0.95868 ,3.01935 ,29.62590 
142 ,26.6592 ,0.96062 ,2.98171 ,29.25654 
143 ,26.8355 ,0.96241 ,2.97144 ,29.15581 
144 ,27.0117 ,0.96417 ,2.96802 ,29.12223 
145 ,27.2199 ,0.96608 ,2.96118 ,29.05507 
146 ,27.4120 ,0.96814 ,2.92696 ,28.71929 
147 ,27.6036 ,0.97009 ,2.92353 ,28.68571 
148 ,27.7800 ,0.97184 ,2.89616 ,28.41709 
149 ,27.9559 ,0.97360 ,2.87562 ,28.21562 
150 ,28.1483 ,0.97553 ,2.86878 ,28.14846 
151 ,28.3401 ,0.97738 ,2.85167 ,27.98057 
152 ,28.5163 ,0.97916 ,2.83798 ,27.84625 
153 ,28.6923 ,0.98095 ,2.81402 ,27.61121 
154 ,28.8846 ,0.98290 ,2.81060 ,27.57763 
155 ,29.0602 ,0.98465 ,2.79349 ,27.40974 
156 ,29.2367 ,0.98640 ,2.76954 ,27.17469 
157 ,29.4125 ,0.98815 ,2.73874 ,26.87248 
158 ,29.6047 ,0.99010 ,2.75243 ,27.00680 
159 ,29.7809 ,0.99188 ,2.74216 ,26.90606 
160 ,29.9731 ,0.99376 ,2.71136 ,26.60386 
161 ,30.1811 ,0.99582 ,2.70452 ,26.53670 
162 ,30.3891 ,0.99790 ,2.67372 ,26.23450 
163 ,30.5653 ,0.99966 ,2.67714 ,26.26807 
164 ,30.7412 ,1.00144 ,2.66345 ,26.13376 
165 ,30.9331 ,1.00337 ,2.62238 ,25.73082 
166 ,31.1416 ,1.00541 ,2.61896 ,25.69724 
167 ,31.3495 ,1.00749 ,2.60869 ,25.59651 
168 ,31.5256 ,1.00927 ,2.58132 ,25.32788 
169 ,31.7014 ,1.01100 ,2.57789 ,25.29430 
170 ,31.8773 ,1.01293 ,2.55736 ,25.09283 
171 ,32.0537 ,1.01456 ,2.53683 ,24.89136 
172 ,32.2461 ,1.01640 ,2.51630 ,24.68989 
173 ,32.4219 ,1.01826 ,2.51972 ,24.72347 
174 ,32.6302 ,1.02030 ,2.48207 ,24.35411 
175 ,32.8222 ,1.02226 ,2.48892 ,24.42127 
176 ,32.9978 ,1.02406 ,2.45812 ,24.11906 
177 ,33.1741 ,1.02574 ,2.44101 ,23.95117 
178 ,33.3503 ,1.02755 ,2.41705 ,23.71612 
179 ,33.5426 ,1.02940 ,2.41705 ,23.71612 
180 ,33.7345 ,1.03132 ,2.41363 ,23.68255 
181 ,33.9106 ,1.03313 ,2.38283 ,23.38034 
182 ,34.1023 ,1.03501 ,2.38283 ,23.38034 
183 ,34.2787 ,1.03680 ,2.36572 ,23.21245 
184 ,34.4709 ,1.03876 ,2.34519 ,23.01098 
185 ,34.6626 ,1.04059 ,2.32808 ,22.84309 
186 ,34.8548 ,1.04258 ,2.30754 ,22.64162 
187 ,35.0311 ,1.04434 ,2.29043 ,22.47373 
188 ,35.2393 ,1.04635 ,2.30070 ,22.57446 
189 ,35.4152 ,1.04820 ,2.26306 ,22.20510 
190 ,35.6074 ,1.05007 ,2.23910 ,21.97005 
191 ,35.7993 ,1.05202 ,2.23568 ,21.93647 
192 ,35.9754 ,1.05378 ,2.22199 ,21.80216 
193 ,36.1670 ,1.05569 ,2.18777 ,21.46638 
194 ,36.3435 ,1.05744 ,2.18777 ,21.46638 
195 ,36.5197 ,1.05921 ,2.18435 ,21.43280 
196 ,36.6955 ,1.06098 ,2.17408 ,21.33206 
197 ,36.8720 ,1.06273 ,2.13644 ,20.96270 
198 ,37.0479 ,1.06451 ,2.12617 ,20.86197 
199 ,37.2396 ,1.06635 ,2.11932 ,20.79481 
200 ,37.4161 ,1.06823 ,2.10221 ,20.62692 
201 ,37.6081 ,1.07008 ,2.08510 ,20.45903 
202 ,37.7841 ,1.07183 ,2.06457 ,20.25756 
203 ,37.9921 ,1.07385 ,2.04746 ,20.08967 
204 ,38.1844 ,1.07584 ,2.04404 ,20.05609 
205 ,38.3762 ,1.07767 ,2.02693 ,19.88820 
206 ,38.5686 ,1.07971 ,1.99613 ,19.58599 
207 ,38.7764 ,1.08168 ,1.99955 ,19.61957 
208 ,39.0008 ,1.08397 ,1.98244 ,19.45168 
209 ,39.2088 ,1.08607 ,1.95848 ,19.21663 
210 ,39.3844 ,1.08789 ,1.93795 ,19.01516 
211 ,39.5607 ,1.08963 ,1.93453 ,18.98158 
212 ,39.7529 ,1.09153 ,1.92426 ,18.88085 
213 ,39.9451 ,1.09337 ,1.88662 ,18.51149 
214 ,40.1530 ,1.09547 ,1.88319 ,18.47791 
215 ,40.3453 ,1.09741 ,1.86608 ,18.31002 
216 ,40.5373 ,1.09939 ,1.86608 ,18.31002 
217 ,40.7130 ,1.10113 ,1.85240 ,18.17570 
218 ,40.8893 ,1.10292 ,1.82844 ,17.94066 
219 ,41.0815 ,1.10483 ,1.80791 ,17.73919 
220 ,41.2736 ,1.10668 ,1.80791 ,17.73919 
221 ,41.4814 ,1.10879 ,1.80106 ,17.67203 
222 ,41.6737 ,1.11070 ,1.76342 ,17.30267 
223 ,41.8497 ,1.11255 ,1.73946 ,17.06762 
224 ,42.0421 ,1.11437 ,1.72235 ,16.89973 
225 ,42.2498 ,1.11646 ,1.72235 ,16.89973 
226 ,42.4580 ,1.11851 ,1.71551 ,16.83257 
227 ,42.6497 ,1.12047 ,1.69840 ,16.66468 
228 ,42.8261 ,1.12222 ,1.67786 ,16.46321 
229 ,43.0179 ,1.12420 ,1.66418 ,16.32890 
230 ,43.1942 ,1.12593 ,1.66418 ,16.32890 
231 ,43.3703 ,1.12770 ,1.65049 ,16.19458 
232 ,43.5466 ,1.12946 ,1.62995 ,15.99311 
233 ,43.7060 ,1.13118 ,1.59916 ,15.69091 
234 ,43.8825 ,1.13278 ,1.59231 ,15.62375 
235 ,44.0748 ,1.13468 ,1.58889 ,15.59018 
236 ,44.2507 ,1.13650 ,1.58889 ,15.59018 
237 ,44.4269 ,1.13828 ,1.56151 ,15.32155 
238 ,44.6188 ,1.14009 ,1.55467 ,15.25439 
239 ,44.8110 ,1.14208 ,1.54098 ,15.12008 
240 ,44.9871 ,1.14385 ,1.52045 ,14.91861 
241 ,45.1952 ,1.14578 ,1.50333 ,14.75072 
242 ,45.3871 ,1.14777 ,1.47938 ,14.51567 
243 ,45.5793 ,1.14975 ,1.47938 ,14.51567 
244 ,45.7551 ,1.15153 ,1.46569 ,14.38136 
245 ,45.9315 ,1.15326 ,1.46227 ,14.34778 
246 ,46.1233 ,1.15522 ,1.42462 ,13.97842 
247 ,46.3156 ,1.15712 ,1.43489 ,14.07915 
248 ,46.4915 ,1.15889 ,1.42120 ,13.94484 
249 ,46.6836 ,1.16078 ,1.39383 ,13.67621 
250 ,46.8755 ,1.16265 ,1.39040 ,13.64263 
251 ,47.0679 ,1.16457 ,1.37329 ,13.47474 
252 ,47.2597 ,1.16660 ,1.34591 ,13.20612 
253 ,47.4520 ,1.16846 ,1.34934 ,13.23969 
254 ,47.6281 ,1.17026 ,1.33565 ,13.10538 
255 ,47.8041 ,1.17199 ,1.31169 ,12.87033 
256 ,47.9958 ,1.17384 ,1.29116 ,12.66886 
257 ,48.1724 ,1.17569 ,1.30143 ,12.76960 
258 ,48.3485 ,1.17749 ,1.28774 ,12.63528 
259 ,48.5407 ,1.17940 ,1.25694 ,12.33308 
260 ,48.7324 ,1.18129 ,1.25009 ,12.26592 
261 ,48.9087 ,1.18305 ,1.24325 ,12.19877 
262 ,49.0844 ,1.18485 ,1.23298 ,12.09803 
263 ,49.2609 ,1.18658 ,1.20561 ,11.82941 
264 ,49.4689 ,1.18855 ,1.20218 ,11.79583 
265 ,49.6610 ,1.19056 ,1.17481 ,11.52720 
266 ,49.8529 ,1.19247 ,1.18165 ,11.59436 
267 ,50.0447 ,1.19437 ,1.15085 ,11.29215 
268 ,50.2212 ,1.19616 ,1.14058 ,11.19142 
269 ,50.4133 ,1.19811 ,1.14743 ,11.25857 
270 ,50.6053 ,1.20001 ,1.11663 ,10.95637 
271 ,50.7815 ,1.20177 ,1.10636 ,10.85563 
272 ,50.9734 ,1.20358 ,1.08241 ,10.62059 
273 ,51.1655 ,1.20550 ,1.09267 ,10.72132 
274 ,51.3897 ,1.20772 ,1.06530 ,10.45270 
275 ,51.5818 ,1.20974 ,1.04134 ,10.21765 
276 ,51.7578 ,1.21156 ,1.02423 ,10.04976 
277 ,51.9499 ,1.21346 ,1.02765 ,10.08333 
278 ,52.1421 ,1.21534 ,1.01396 ,9.94902 
279 ,52.3015 ,1.21710 ,0.99001 ,9.71397 
280 ,52.4781 ,1.21876 ,0.97974 ,9.61324 
281 ,52.6540 ,1.22048 ,0.98659 ,9.68039 
282 ,52.8623 ,1.22251 ,0.95237 ,9.34461 
283 ,53.0541 ,1.22454 ,0.94210 ,9.24388 
284 ,53.2466 ,1.22631 ,0.93525 ,9.17672 
285 ,53.4540 ,1.22843 ,0.93183 ,9.14314 
286 ,53.6467 ,1.23031 ,0.92499 ,9.07598 
287 ,53.8225 ,1.23216 ,0.90446 ,8.87451 
288 ,54.0147 ,1.23403 ,0.88050 ,8.63947 
289 ,54.2066 ,1.23598 ,0.87708 ,8.60589 
290 ,54.3668 ,1.23773 ,0.86339 ,8.47158 
291 ,54.5426 ,1.23935 ,0.85654 ,8.40442 
292 ,54.7190 ,1.24118 ,0.84286 ,8.27011 
293 ,54.8950 ,1.24289 ,0.81890 ,8.03506 
294 ,55.0870 ,1.24478 ,0.81206 ,7.96790 
295 ,55.2794 ,1.24674 ,0.79495 ,7.80001 
296 ,55.4711 ,1.24863 ,0.80179 ,7.86717 
297 ,55.6634 ,1.25052 ,0.77784 ,7.63212 
298 ,55.8554 ,1.25248 ,0.76757 ,7.53138 
299 ,56.0317 ,1.25423 ,0.77099 ,7.56496 
300 ,56.2233 ,1.25612 ,0.75046 ,7.36349 
301 ,56.4156 ,1.25799 ,0.73335 ,7.19560 
302 ,56.5754 ,1.25982 ,0.71966 ,7.06129 
303 ,56.7519 ,1.26146 ,0.70255 ,6.89340 
304 ,56.9441 ,1.26342 ,0.70597 ,6.92697 
305 ,57.1200 ,1.26510 ,0.67859 ,6.65835 
306 ,57.3116 ,1.26705 ,0.66833 ,6.55761 
307 ,57.4881 ,1.26883 ,0.67175 ,6.59119 
308 ,57.6799 ,1.27081 ,0.64095 ,6.28899 
309 ,57.8559 ,1.27252 ,0.63410 ,6.22183 
310 ,58.0483 ,1.27440 ,0.63410 ,6.22183 
311 ,58.2243 ,1.27615 ,0.62042 ,6.08752 
312 ,58.4165 ,1.27804 ,0.59988 ,5.88605 
313 ,58.6086 ,1.27991 ,0.58962 ,5.78531 
314 ,58.8167 ,1.28202 ,0.57593 ,5.65100 
315 ,59.0088 ,1.28392 ,0.58277 ,5.71815 
316 ,59.2008 ,1.28588 ,0.55882 ,5.48311 
317 ,59.3768 ,1.28769 ,0.54171 ,5.31522 
318 ,59.5527 ,1.28944 ,0.53828 ,5.28164 
319 ,59.7291 ,1.29123 ,0.53144 ,5.21448 
320 ,59.9047 ,1.29306 ,0.53144 ,5.21448 
321 ,60.1132 ,1.29499 ,0.50748 ,4.97943 
322 ,60.3052 ,1.29695 ,0.50748 ,4.97943 
323 ,60.4812 ,1.29877 ,0.49722 ,4.87870 
324 ,60.6575 ,1.30052 ,0.47668 ,4.67723 
325 ,60.8493 ,1.30237 ,0.46300 ,4.54291 
326 ,61.0418 ,1.30426 ,0.45957 ,4.50934 
327 ,61.2496 ,1.30631 ,0.42877 ,4.20713 
328 ,61.4257 ,1.30814 ,0.43904 ,4.30787 
329 ,61.6017 ,1.30993 ,0.42535 ,4.17355 
330 ,61.8099 ,1.31193 ,0.41851 ,4.10640 
331 ,61.9855 ,1.31378 ,0.39797 ,3.90493 
332 ,62.1620 ,1.31555 ,0.39797 ,3.90493 
333 ,62.3539 ,1.31747 ,0.36718 ,3.60272 
334 ,62.5463 ,1.31928 ,0.36718 ,3.60272 
335 ,62.7384 ,1.32132 ,0.36033 ,3.53557 
336 ,62.9465 ,1.32323 ,0.35691 ,3.50199 
337 ,63.1224 ,1.32511 ,0.33980 ,3.33410 
338 ,63.3304 ,1.32716 ,0.32269 ,3.16620 
339 ,63.5066 ,1.32900 ,0.31926 ,3.13263 
340 ,63.6826 ,1.33075 ,0.31584 ,3.09905 
341 ,63.8743 ,1.33264 ,0.27478 ,2.69611 
342 ,64.0507 ,1.33444 ,0.27478 ,2.69611 
343 ,64.2585 ,1.33633 ,0.27478 ,2.69611 
344 ,64.4508 ,1.33843 ,0.25082 ,2.46106 
345 ,64.6590 ,1.34040 ,0.23371 ,2.29317 
346 ,64.8350 ,1.34231 ,0.22687 ,2.22601 
347 ,65.0110 ,1.34401 ,0.22002 ,2.15885 
348 ,65.1868 ,1.34576 ,0.22002 ,2.15885 
349 ,65.3631 ,1.34757 ,0.20976 ,2.05812 
350 ,65.5554 ,1.34949 ,0.19607 ,1.92381 
351 ,65.7474 ,1.35139 ,0.18922 ,1.85665 
352 ,65.9231 ,1.35309 ,0.18580 ,1.82307 
353 ,66.0994 ,1.35491 ,0.17896 ,1.75592 
354 ,66.2752 ,1.35678 ,0.14473 ,1.42013 
355 ,66.4517 ,1.35838 ,0.13447 ,1.31940 
356 ,66.6438 ,1.36038 ,0.14131 ,1.38655 
357 ,66.8359 ,1.36228 ,0.12762 ,1.25224 
358 ,67.0119 ,1.36407 ,0.10025 ,0.98361 
359 ,67.1880 ,1.36577 ,0.08998 ,0.88288 
360 ,67.3799 ,1.36770 ,0.10709 ,1.05077 
361 ,67.5562 ,1.36948 ,0.07629 ,0.74857 
362 ,67.7483 ,1.37134 ,0.07629 ,0.74857 
363 ,67.9083 ,1.37309 ,0.08314 ,0.81572 
364 ,68.0842 ,1.37469 ,0.05234 ,0.51352 
365 ,68.2605 ,1.37650 ,0.04891 ,0.47994 
366 ,68.4525 ,1.37832 ,0.03180 ,0.31205 
367 ,68.6287 ,1.38019 ,0.02838 ,0.27847 
368 ,68.8208 ,1.38207 ,0.02154 ,0.21131 
369 ,69.0124 ,1.38398 ,-0.00926 ,-0.09089 
370 ,69.2048 ,1.38593 ,-0.00242 ,-0.02373 
371 ,69.3970 ,1.38786 ,-0.00584 ,-0.05731 
372 ,69.5890 ,1.38975 ,-0.03322 ,-0.32594 
373 ,69.7971 ,1.39178 ,-0.01953 ,-0.19163 
374 ,69.9892 ,1.39380 ,-0.05375 ,-0.52741 
375 ,70.1653 ,1.39554 ,-0.05375 ,-0.52741 
376 ,70.3574 ,1.39748 ,-0.06060 ,-0.59457 
377 ,70.5330 ,1.39924 ,-0.08455 ,-0.82961 
378 ,70.7256 ,1.40105 ,-0.09482 ,-0.93035 
379 ,70.9334 ,1.40320 ,-0.09824 ,-0.96393 
380 ,71.1098 ,1.40500 ,-0.11193 ,-1.09824 
381 ,71.3014 ,1.40691 ,-0.10508 ,-1.03108 
382 ,71.4779 ,1.40867 ,-0.10851 ,-1.06466 
383 ,71.6695 ,1.41056 ,-0.13931 ,-1.36687 
384 ,71.8457 ,1.41234 ,-0.14957 ,-1.46760 
385 ,72.0217 ,1.41406 ,-0.14957 ,-1.46760 
386 ,72.1978 ,1.41584 ,-0.14957 ,-1.46760 
387 ,72.3578 ,1.41759 ,-0.16326 ,-1.60191 
388 ,72.5339 ,1.41924 ,-0.17695 ,-1.73623 
389 ,72.7098 ,1.42096 ,-0.19406 ,-1.90412 
390 ,72.8860 ,1.42272 ,-0.19406 ,-1.90412 
391 ,73.0621 ,1.42445 ,-0.20433 ,-2.00485 
392 ,73.2382 ,1.42628 ,-0.20090 ,-1.97128 
393 ,73.4143 ,1.42801 ,-0.21802 ,-2.13917 
394 ,73.5903 ,1.42976 ,-0.22486 ,-2.20632 
395 ,73.7664 ,1.43152 ,-0.24539 ,-2.40779 
396 ,73.9425 ,1.43333 ,-0.24881 ,-2.44137 
397 ,74.1026 ,1.43504 ,-0.25566 ,-2.50853 
398 ,74.2787 ,1.43664 ,-0.25224 ,-2.47495 
399 ,74.4547 ,1.43842 ,-0.26593 ,-2.60926 
400 ,74.6628 ,1.44043 ,-0.28988 ,-2.84431 
401 ,74.8389 ,1.44227 ,-0.29673 ,-2.91147 
402 ,75.0149 ,1.44402 ,-0.28304 ,-2.77716 
403 ,75.1910 ,1.44575 ,-0.30699 ,-3.01220 
404 ,75.3670 ,1.44753 ,-0.33437 ,-3.28083 
405 ,75.5272 ,1.44926 ,-0.33095 ,-3.24725 
406 ,75.6872 ,1.45085 ,-0.35148 ,-3.44872 
407 ,75.8473 ,1.45248 ,-0.35832 ,-3.51588 
408 ,76.0393 ,1.45416 ,-0.34121 ,-3.34799 
409 ,76.2155 ,1.45603 ,-0.34806 ,-3.41514 
410 ,76.4079 ,1.45796 ,-0.37544 ,-3.68377 
411 ,76.6157 ,1.45995 ,-0.36859 ,-3.61661 
412 ,76.7921 ,1.46178 ,-0.37886 ,-3.71735 
413 ,76.9837 ,1.46362 ,-0.39939 ,-3.91882 
414 ,77.1603 ,1.46546 ,-0.40281 ,-3.95240 
415 ,77.3522 ,1.46732 ,-0.41992 ,-4.12029 
416 ,77.5445 ,1.46927 ,-0.42677 ,-4.18744 
417 ,77.7363 ,1.47124 ,-0.42677 ,-4.18744 
418 ,77.9120 ,1.47293 ,-0.43361 ,-4.25460 
419 ,78.0885 ,1.47486 ,-0.46441 ,-4.55681 
420 ,78.2645 ,1.47649 ,-0.46783 ,-4.59038 
421 ,78.4567 ,1.47834 ,-0.46441 ,-4.55681 
422 ,78.6648 ,1.48043 ,-0.46783 ,-4.59038 
423 ,78.8729 ,1.48254 ,-0.49521 ,-4.85901 
424 ,79.0649 ,1.48443 ,-0.50206 ,-4.92617 
425 ,79.2413 ,1.48634 ,-0.48494 ,-4.75828 
426 ,79.4494 ,1.48834 ,-0.53285 ,-5.22837 
427 ,79.6573 ,1.49023 ,-0.51917 ,-5.09406 
428 ,79.8495 ,1.49229 ,-0.54654 ,-5.36268 
429 ,80.0415 ,1.49423 ,-0.53970 ,-5.29553 
430 ,80.2174 ,1.49602 ,-0.54312 ,-5.32911 
431 ,80.3935 ,1.49776 ,-0.55681 ,-5.46342 
432 ,80.5697 ,1.49953 ,-0.56708 ,-5.56415 
433 ,80.7618 ,1.50140 ,-0.57050 ,-5.59773 
434 ,80.9537 ,1.50328 ,-0.58761 ,-5.76562 
435 ,81.1298 ,1.50513 ,-0.59788 ,-5.86636 
436 ,81.3059 ,1.50687 ,-0.61156 ,-6.00067 
437 ,81.4818 ,1.50866 ,-0.62868 ,-6.16856 
438 ,81.6581 ,1.51044 ,-0.61841 ,-6.06783 
439 ,81.8502 ,1.51221 ,-0.60814 ,-5.96709 
440 ,82.0425 ,1.51421 ,-0.63210 ,-6.20214 
441 ,82.2342 ,1.51615 ,-0.64236 ,-6.30288 
442 ,82.4105 ,1.51794 ,-0.65605 ,-6.43719 
443 ,82.6185 ,1.52000 ,-0.65947 ,-6.47077 
444 ,82.8105 ,1.52192 ,-0.66974 ,-6.57150 
445 ,82.9866 ,1.52373 ,-0.69370 ,-6.80655 
446 ,83.1787 ,1.52564 ,-0.70396 ,-6.90729 
447 ,83.3863 ,1.52759 ,-0.69712 ,-6.84013 
448 ,83.5628 ,1.52946 ,-0.71765 ,-7.04160 
449 ,83.7550 ,1.53138 ,-0.71423 ,-7.00802 
450 ,83.9468 ,1.53329 ,-0.73476 ,-7.20949 
451 ,84.1232 ,1.53504 ,-0.74503 ,-7.31023 
452 ,84.3151 ,1.53688 ,-0.73476 ,-7.20949 
453 ,84.4907 ,1.53877 ,-0.74161 ,-7.27665 
454 ,84.6673 ,1.54052 ,-0.76898 ,-7.54527 
455 ,84.8592 ,1.54237 ,-0.75872 ,-7.44454 
456 ,85.0514 ,1.54430 ,-0.78610 ,-7.71317 
457 ,85.2276 ,1.54613 ,-0.78267 ,-7.67959 
458 ,85.4196 ,1.54801 ,-0.79294 ,-7.78032 
459 ,85.5796 ,1.54972 ,-0.79294 ,-7.78032 
460 ,85.7558 ,1.55138 ,-0.80321 ,-7.88106 
461 ,85.9478 ,1.55330 ,-0.82374 ,-8.08253 
462 ,86.1239 ,1.55504 ,-0.83401 ,-8.18326 
463 ,86.2994 ,1.55690 ,-0.83401 ,-8.18326 
464 ,86.4915 ,1.55867 ,-0.82032 ,-8.04895 
465 ,86.6676 ,1.56050 ,-0.84427 ,-8.28400 
466 ,86.8278 ,1.56219 ,-0.85796 ,-8.41831 
467 ,87.0042 ,1.56383 ,-0.86481 ,-8.48547 
468 ,87.1804 ,1.56568 ,-0.87849 ,-8.61978 
469 ,87.3405 ,1.56732 ,-0.87165 ,-8.55262 
470 ,87.5166 ,1.56899 ,-0.87849 ,-8.61978 
471 ,87.7083 ,1.57090 ,-0.88876 ,-8.72051 
472 ,87.9167 ,1.57289 ,-0.89218 ,-8.75409 
473 ,88.1088 ,1.57487 ,-0.89560 ,-8.78767 
474 ,88.2847 ,1.57671 ,-0.92640 ,-9.08988 
475 ,88.4767 ,1.57852 ,-0.92983 ,-9.12345 
476 ,88.6530 ,1.58036 ,-0.93325 ,-9.15703 
477 ,88.8450 ,1.58226 ,-0.92983 ,-9.12345 
478 ,89.0212 ,1.58400 ,-0.96747 ,-9.49282 
479 ,89.2292 ,1.58591 ,-0.96747 ,-9.49282 
480 ,89.4212 ,1.58798 ,-0.98800 ,-9.69429 
481 ,89.5974 ,1.58980 ,-0.97431 ,-9.55997 
482 ,89.7892 ,1.59169 ,-0.98458 ,-9.66071 
483 ,89.9814 ,1.59363 ,-1.00169 ,-9.82860 
484 ,90.1576 ,1.59541 ,-1.00511 ,-9.86218 
485 ,90.3497 ,1.59725 ,-1.00169 ,-9.82860 
486 ,90.5257 ,1.59908 ,-1.02222 ,-10.03007 
487 ,90.7017 ,1.60080 ,-1.03249 ,-10.13080 
488 ,90.8935 ,1.60271 ,-1.02222 ,-10.03007 
489 ,91.0699 ,1.60451 ,-1.02907 ,-10.09723 
490 ,91.2777 ,1.60655 ,-1.05645 ,-10.36585 
491 ,91.4541 ,1.60835 ,-1.04618 ,-10.26512 
492 ,91.6461 ,1.61028 ,-1.05645 ,-10.36585 
493 ,91.8384 ,1.61214 ,-1.07014 ,-10.50016 
494 ,92.0302 ,1.61416 ,-1.08382 ,-10.63448 
495 ,92.2064 ,1.61586 ,-1.09409 ,-10.73521 
496 ,92.4144 ,1.61793 ,-1.09409 ,-10.73521 
497 ,92.5905 ,1.61971 ,-1.08725 ,-10.66806 
498 ,92.7666 ,1.62140 ,-1.10778 ,-10.86953 
499 ,92.9585 ,1.62329 ,-1.11805 ,-10.97026 
500 ,93.1188 ,1.62509 ,-1.12831 ,-11.07100 
501 ,93.2948 ,1.62675 ,-1.13173 ,-11.10457 
502 ,93.5029 ,1.62869 ,-1.14200 ,-11.20531 
503 ,93.6949 ,1.63067 ,-1.14200 ,-11.20531 
504 ,93.8872 ,1.63259 ,-1.15569 ,-11.33962 
505 ,94.0788 ,1.63458 ,-1.16596 ,-11.44036 
506 ,94.2714 ,1.63644 ,-1.17280 ,-11.50751 
507 ,94.4632 ,1.63839 ,-1.18649 ,-11.64183 
508 ,94.6555 ,1.64025 ,-1.18649 ,-11.64183 
509 ,94.8477 ,1.64229 ,-1.18991 ,-11.67541 
510 ,95.0236 ,1.64408 ,-1.21044 ,-11.87688 
511 ,95.1993 ,1.64583 ,-1.21044 ,-11.87688 
512 ,95.3758 ,1.64758 ,-1.23098 ,-12.07834 
513 ,95.5837 ,1.64955 ,-1.23098 ,-12.07834 
514 ,95.7598 ,1.65137 ,-1.24124 ,-12.17908 
515 ,95.9357 ,1.65316 ,-1.25151 ,-12.27981 
516 ,96.1281 ,1.65504 ,-1.24467 ,-12.21266 
517 ,96.3041 ,1.65694 ,-1.26520 ,-12.41413 
518 ,96.4800 ,1.65858 ,-1.26520 ,-12.41413 
519 ,96.6560 ,1.66033 ,-1.28573 ,-12.61560 
520 ,96.8324 ,1.66212 ,-1.27204 ,-12.48128 
521 ,97.0404 ,1.66409 ,-1.29600 ,-12.71633 
522 ,97.2325 ,1.66604 ,-1.28231 ,-12.58202 
523 ,97.4405 ,1.66804 ,-1.30626 ,-12.81707 
524 ,97.6485 ,1.67018 ,-1.30626 ,-12.81707 
525 ,97.8245 ,1.67205 ,-1.31653 ,-12.91780 
526 ,98.0168 ,1.67396 ,-1.33364 ,-13.08569 
527 ,98.1928 ,1.67572 ,-1.33706 ,-13.11927 
528 ,98.3688 ,1.67750 ,-1.32680 ,-13.01854 
529 ,98.5609 ,1.67934 ,-1.35417 ,-13.28716 
530 ,98.7530 ,1.68131 ,-1.35075 ,-13.25359 
531 ,98.9446 ,1.68323 ,-1.35075 ,-13.25359 
532 ,99.1372 ,1.68512 ,-1.38155 ,-13.55579 
533 ,99.3134 ,1.68687 ,-1.37813 ,-13.52221 
534 ,99.4890 ,1.68872 ,-1.38155 ,-13.55579 
535 ,99.6815 ,1.69052 ,-1.39182 ,-13.65653 
536 ,99.8575 ,1.69235 ,-1.41235 ,-13.85799 
537 ,100.0497 ,1.69425 ,-1.39524 ,-13.69010 
538 ,100.2257 ,1.69600 ,-1.41235 ,-13.85799 
539 ,100.4178 ,1.69783 ,-1.42946 ,-14.02589 
540 ,100.6094 ,1.69979 ,-1.40893 ,-13.82442 
541 ,100.7857 ,1.70165 ,-1.42946 ,-14.02589 
542 ,100.9779 ,1.70356 ,-1.44315 ,-14.16020 
543 ,101.1539 ,1.70531 ,-1.44315 ,-14.16020 
544 ,101.3461 ,1.70722 ,-1.44657 ,-14.19378 
545 ,101.5221 ,1.70893 ,-1.46711 ,-14.39525 
546 ,101.6977 ,1.71075 ,-1.46711 ,-14.39525 
547 ,101.8744 ,1.71250 ,-1.48422 ,-14.56314 
548 ,102.0821 ,1.71455 ,-1.47053 ,-14.42883 
549 ,102.2905 ,1.71662 ,-1.48422 ,-14.56314 
550 ,102.4664 ,1.71844 ,-1.49106 ,-14.63030 
551 ,102.6746 ,1.72048 ,-1.51159 ,-14.83177 
552 ,102.8667 ,1.72245 ,-1.49791 ,-14.69745 
553 ,103.0908 ,1.72443 ,-1.52186 ,-14.93250 
554 ,103.2826 ,1.72650 ,-1.52186 ,-14.93250 
555 ,103.4749 ,1.72840 ,-1.54924 ,-15.20113 
556 ,103.6507 ,1.73025 ,-1.54582 ,-15.16755 
557 ,103.8587 ,1.73228 ,-1.55950 ,-15.30186 
558 ,104.0353 ,1.73413 ,-1.56293 ,-15.33544 
559 ,104.2272 ,1.73601 ,-1.55950 ,-15.30186 
560 ,104.4030 ,1.73773 ,-1.55950 ,-15.30186 
561 ,104.5793 ,1.73959 ,-1.58004 ,-15.50333 
562 ,104.7552 ,1.74131 ,-1.58688 ,-15.57049 
563 ,104.9475 ,1.74321 ,-1.58004 ,-15.50333 
564 ,105.1235 ,1.74496 ,-1.58004 ,-15.50333 
565 ,105.3157 ,1.74687 ,-1.59030 ,-15.60407 
566 ,105.4917 ,1.74864 ,-1.62453 ,-15.93985 
567 ,105.6679 ,1.75044 ,-1.61084 ,-15.80554 
568 ,105.8599 ,1.75226 ,-1.64164 ,-16.10774 
569 ,106.0519 ,1.75420 ,-1.62453 ,-15.93985 
570 ,106.2438 ,1.75618 ,-1.61768 ,-15.87269 
571 ,106.4200 ,1.75790 ,-1.65190 ,-16.20848 
572 ,106.6122 ,1.75975 ,-1.64848 ,-16.17490 
573 ,106.8040 ,1.76173 ,-1.65875 ,-16.27563 
574 ,106.9959 ,1.76367 ,-1.67244 ,-16.40995 
575 ,107.1721 ,1.76546 ,-1.67586 ,-16.44352 
576 ,107.3483 ,1.76721 ,-1.66559 ,-16.34279 
577 ,107.5405 ,1.76908 ,-1.68955 ,-16.57784 
578 ,107.7166 ,1.77087 ,-1.68955 ,-16.57784 
579 ,107.9086 ,1.77278 ,-1.69297 ,-16.61142 
580 ,108.0683 ,1.77453 ,-1.69639 ,-16.64499 
581 ,108.2608 ,1.77628 ,-1.70324 ,-16.71215 
582 ,108.4528 ,1.77828 ,-1.71692 ,-16.84646 
583 ,108.6449 ,1.78008 ,-1.73404 ,-17.01436 
584 ,108.8369 ,1.78202 ,-1.71692 ,-16.84646 
585 ,109.0288 ,1.78403 ,-1.74772 ,-17.14867 
586 ,109.1887 ,1.78574 ,-1.73061 ,-16.98078 
587 ,109.3653 ,1.78733 ,-1.74088 ,-17.08151 
588 ,109.5573 ,1.78924 ,-1.76826 ,-17.35014 
589 ,109.7335 ,1.79104 ,-1.76826 ,-17.35014 
590 ,109.9094 ,1.79291 ,-1.76483 ,-17.31656 
591 ,110.1014 ,1.79472 ,-1.76826 ,-17.35014 
592 ,110.2776 ,1.79647 ,-1.78537 ,-17.51803 
593 ,110.4535 ,1.79825 ,-1.80590 ,-17.71950 
594 ,110.6457 ,1.80017 ,-1.79906 ,-17.65234 
595 ,110.8219 ,1.80195 ,-1.79221 ,-17.58519 
596 ,111.0300 ,1.80397 ,-1.80932 ,-17.75308 
597 ,111.2379 ,1.80610 ,-1.81617 ,-17.82023 
598 ,111.4136 ,1.80784 ,-1.80590 ,-17.71950 
599 ,111.6062 ,1.80975 ,-1.82643 ,-17.92097 
600 ,111.8141 ,1.81171 ,-1.84012 ,-18.05528 
601 ,112.0061 ,1.81377 ,-1.84012 ,-18.05528 
602 ,112.2143 ,1.81569 ,-1.86066 ,-18.25675 
603 ,112.3899 ,1.81762 ,-1.86750 ,-18.32391 
604 ,112.5666 ,1.81938 ,-1.86750 ,-18.32391 
605 ,112.7746 ,1.82135 ,-1.86066 ,-18.25675 
606 ,112.9666 ,1.82327 ,-1.88803 ,-18.52538 
607 ,113.1426 ,1.82514 ,-1.87434 ,-18.39107 
608 ,113.3347 ,1.82697 ,-1.89488 ,-18.59254 
609 ,113.4947 ,1.82877 ,-1.91199 ,-18.76043 
610 ,113.6709 ,1.83037 ,-1.90857 ,-18.72685 
611 ,113.8472 ,1.83221 ,-1.91883 ,-18.82758 
612 ,114.0387 ,1.83414 ,-1.91883 ,-18.82758 
613 ,114.2152 ,1.83585 ,-1.92568 ,-18.89474 
614 ,114.4067 ,1.83772 ,-1.92568 ,-18.89474 
615 ,114.5829 ,1.83949 ,-1.92225 ,-18.86116 
616 ,114.7594 ,1.84129 ,-1.92225 ,-18.86116 
617 ,114.9676 ,1.84328 ,-1.94621 ,-19.09621 
618 ,115.1596 ,1.84524 ,-1.95305 ,-19.16337 
619 ,115.3358 ,1.84704 ,-1.95990 ,-19.23052 
620 ,115.5433 ,1.84910 ,-1.96674 ,-19.29768 
621 ,115.7199 ,1.85089 ,-1.97016 ,-19.33126 
622 ,115.8958 ,1.85271 ,-1.97016 ,-19.33126 
623 ,116.0881 ,1.85452 ,-1.99070 ,-19.53273 
624 ,116.3121 ,1.85666 ,-1.99754 ,-19.59988 
625 ,116.4882 ,1.85860 ,-2.00096 ,-19.63346 
626 ,116.6638 ,1.86031 ,-1.99412 ,-19.56631 
627 ,116.8402 ,1.86214 ,-2.00096 ,-19.63346 
628 ,117.0484 ,1.86405 ,-2.01808 ,-19.80135 
629 ,117.2407 ,1.86607 ,-2.01808 ,-19.80135 
630 ,117.4165 ,1.86787 ,-2.01465 ,-19.76778 
631 ,117.5927 ,1.86964 ,-2.02150 ,-19.83493 
632 ,117.7687 ,1.87152 ,-2.04203 ,-20.03640 
633 ,117.9448 ,1.87313 ,-2.04887 ,-20.10356 
634 ,118.1369 ,1.87504 ,-2.05230 ,-20.13714 
635 ,118.3450 ,1.87708 ,-2.05230 ,-20.13714 
636 ,118.5691 ,1.87926 ,-2.07625 ,-20.37219 
637 ,118.7608 ,1.88125 ,-2.05914 ,-20.20429 
638 ,118.9375 ,1.88312 ,-2.07283 ,-20.33861 
639 ,119.1294 ,1.88501 ,-2.10363 ,-20.64081 
640 ,119.3214 ,1.88684 ,-2.06941 ,-20.30503 
641 ,119.5133 ,1.88883 ,-2.08652 ,-20.47292 
642 ,119.7053 ,1.89063 ,-2.10705 ,-20.67439 
643 ,119.8971 ,1.89264 ,-2.09679 ,-20.57366 
644 ,120.0736 ,1.89439 ,-2.10363 ,-20.64081 
645 ,120.2658 ,1.89637 ,-2.13443 ,-20.94302 
646 ,120.4577 ,1.89828 ,-2.11390 ,-20.74155 
647 ,120.6339 ,1.90006 ,-2.12416 ,-20.84228 
648 ,120.8258 ,1.90198 ,-2.14470 ,-21.04375 
649 ,121.0019 ,1.90366 ,-2.13785 ,-20.97659 
650 ,121.1940 ,1.90558 ,-2.13443 ,-20.94302 
651 ,121.3700 ,1.90742 ,-2.15496 ,-21.14449 
652 ,121.5623 ,1.90928 ,-2.14470 ,-21.04375 
653 ,121.7705 ,1.91122 ,-2.17549 ,-21.34596 
654 ,121.9941 ,1.91348 ,-2.16865 ,-21.27880 
655 ,122.1866 ,1.91546 ,-2.18576 ,-21.44669 
656 ,122.3786 ,1.91739 ,-2.17207 ,-21.31238 
657 ,122.5707 ,1.91932 ,-2.19945 ,-21.58100 
658 ,122.7787 ,1.92141 ,-2.17892 ,-21.37953 
659 ,122.9548 ,1.92325 ,-2.19945 ,-21.58100 
660 ,123.1629 ,1.92523 ,-2.20287 ,-21.61458 
661 ,123.3551 ,1.92715 ,-2.20287 ,-21.61458 
662 ,123.5473 ,1.92918 ,-2.24052 ,-21.98394 
663 ,123.7232 ,1.93087 ,-2.24394 ,-22.01752 
664 ,123.8991 ,1.93265 ,-2.23709 ,-21.95037 
665 ,124.0752 ,1.93442 ,-2.21998 ,-21.78247 
666 ,124.2832 ,1.93644 ,-2.25078 ,-22.08468 
667 ,124.4915 ,1.93852 ,-2.24736 ,-22.05110 
668 ,124.6676 ,1.94030 ,-2.25763 ,-22.15184 
669 ,124.8597 ,1.94227 ,-2.26447 ,-22.21899 
670 ,125.0678 ,1.94426 ,-2.27474 ,-22.31973 
671 ,125.2434 ,1.94616 ,-2.26447 ,-22.21899 
672 ,125.4196 ,1.94791 ,-2.27132 ,-22.28615 
673 ,125.6118 ,1.94973 ,-2.28843 ,-22.45404 
674 ,125.8040 ,1.95168 ,-2.30212 ,-22.58835 
675 ,126.0119 ,1.95364 ,-2.28500 ,-22.42046 
676 ,126.1881 ,1.95552 ,-2.29869 ,-22.55477 
677 ,126.3641 ,1.95725 ,-2.31923 ,-22.75624 
678 ,126.5405 ,1.95904 ,-2.31923 ,-22.75624 
679 ,126.7323 ,1.96089 ,-2.32607 ,-22.82340 
680 ,126.8922 ,1.96270 ,-2.32607 ,-22.82340 
681 ,127.0846 ,1.96445 ,-2.32949 ,-22.85698 
682 ,127.2607 ,1.96627 ,-2.33976 ,-22.95771 
683 ,127.4527 ,1.96814 ,-2.32265 ,-22.78982 
684 ,127.6448 ,1.97003 ,-2.35687 ,-23.12561 
685 ,127.8208 ,1.97188 ,-2.34318 ,-22.99129 
686 ,127.9809 ,1.97356 ,-2.36029 ,-23.15918 
687 ,128.1570 ,1.97525 ,-2.38082 ,-23.36065 
688 ,128.3328 ,1.97699 ,-2.35687 ,-23.12561 
689 ,128.4929 ,1.97869 ,-2.37056 ,-23.25992 
690 ,128.6691 ,1.98034 ,-2.37056 ,-23.25992 
691 ,128.8453 ,1.98212 ,-2.38425 ,-23.39423 
692 ,129.0214 ,1.98385 ,-2.40136 ,-23.56212 
693 ,129.1975 ,1.98564 ,-2.38767 ,-23.42781 
694 ,129.3894 ,1.98748 ,-2.40136 ,-23.56212 
695 ,129.5656 ,1.98927 ,-2.41162 ,-23.66286 
696 ,129.7575 ,1.99124 ,-2.42189 ,-23.76359 
697 ,129.9500 ,1.99315 ,-2.39794 ,-23.52855 
698 ,130.1579 ,1.99513 ,-2.42189 ,-23.76359 
699 ,130.3659 ,1.99720 ,-2.41505 ,-23.69644 
700 ,130.5575 ,1.99921 ,-2.43900 ,-23.93149 
701 ,130.7340 ,2.00096 ,-2.43216 ,-23.86433 
702 ,130.9421 ,2.00300 ,-2.45611 ,-24.09938 
703 ,131.1182 ,2.00482 ,-2.45611 ,-24.09938 
704 ,131.2941 ,2.00656 ,-2.45611 ,-24.09938 
705 ,131.4699 ,2.00842 ,-2.46638 ,-24.20011 
706 ,131.6619 ,2.01016 ,-2.48007 ,-24.33442 
707 ,131.8384 ,2.01204 ,-2.47665 ,-24.30085 
708 ,132.0141 ,2.01380 ,-2.48349 ,-24.36800 
709 ,132.1907 ,2.01552 ,-2.47665 ,-24.30085 
710 ,132.3827 ,2.01748 ,-2.50060 ,-24.53589 
711 ,132.5747 ,2.01931 ,-2.47665 ,-24.30085 
712 ,132.7825 ,2.02144 ,-2.51087 ,-24.63663 
713 ,132.9588 ,2.02323 ,-2.51771 ,-24.70379 
714 ,133.1670 ,2.02526 ,-2.51087 ,-24.63663 
715 ,133.3592 ,2.02718 ,-2.51771 ,-24.70379 
716 ,133.5513 ,2.02901 ,-2.52113 ,-24.73736 
717 ,133.7591 ,2.03112 ,-2.53482 ,-24.87168 
718 ,133.9674 ,2.03317 ,-2.52113 ,-24.73736 
719 ,134.1594 ,2.03524 ,-2.54167 ,-24.93883 
720 ,134.3356 ,2.03701 ,-2.55536 ,-25.07315 
721 ,134.5436 ,2.03899 ,-2.54509 ,-24.97241 
722 ,134.7197 ,2.04088 ,-2.55878 ,-25.10673 
723 ,134.8953 ,2.04262 ,-2.57247 ,-25.24104 
724 ,135.3440 ,2.04569 ,-2.56562 ,-25.17388 
725 ,135.5360 ,2.04892 ,-2.57931 ,-25.30820 
726 ,135.7281 ,2.05085 ,-2.57589 ,-25.27462 
727 ,135.9202 ,2.05275 ,-2.59300 ,-25.44251 
728 ,136.1122 ,2.05466 ,-2.59984 ,-25.50967 
729 ,136.3043 ,2.05670 ,-2.58958 ,-25.40893 
730 ,136.4960 ,2.05852 ,-2.59642 ,-25.47609 
731 ,136.6723 ,2.06036 ,-2.60669 ,-25.57682 
732 ,136.8645 ,2.06224 ,-2.60669 ,-25.57682 
733 ,137.0403 ,2.06403 ,-2.60327 ,-25.54324 
734 ,137.2167 ,2.06579 ,-2.63749 ,-25.87903 
735 ,137.3928 ,2.06756 ,-2.63749 ,-25.87903 
736 ,137.5847 ,2.06944 ,-2.62380 ,-25.74471 
737 ,137.7929 ,2.07151 ,-2.64433 ,-25.94618 
738 ,137.9849 ,2.07340 ,-2.63407 ,-25.84545 
739 ,138.1611 ,2.07528 ,-2.65118 ,-26.01334 
740 ,138.3371 ,2.07702 ,-2.66144 ,-26.11407 
741 ,138.5131 ,2.07872 ,-2.66486 ,-26.14765 
742 ,138.7052 ,2.08065 ,-2.65460 ,-26.04692 
743 ,138.8813 ,2.08247 ,-2.69224 ,-26.41628 
744 ,139.0575 ,2.08422 ,-2.67513 ,-26.24839 
745 ,139.2497 ,2.08608 ,-2.66829 ,-26.18123 
746 ,139.4417 ,2.08804 ,-2.68540 ,-26.34912 
747 ,139.6333 ,2.08989 ,-2.69909 ,-26.48344 
748 ,139.8255 ,2.09172 ,-2.70935 ,-26.58417 
749 ,140.0178 ,2.09371 ,-2.70593 ,-26.55059 
750 ,140.2099 ,2.09569 ,-2.71278 ,-26.61775 
751 ,140.3860 ,2.09744 ,-2.71620 ,-26.65133 
752 ,140.5781 ,2.09939 ,-2.72646 ,-26.75206 
753 ,140.7701 ,2.10129 ,-2.72304 ,-26.71848 
754 ,140.9464 ,2.10306 ,-2.72646 ,-26.75206 
755 ,141.1542 ,2.10508 ,-2.75042 ,-26.98711 
756 ,141.3459 ,2.10700 ,-2.72646 ,-26.75206 
757 ,141.5224 ,2.10879 ,-2.73331 ,-26.81922 
758 ,141.7141 ,2.11075 ,-2.76069 ,-27.08785 
759 ,141.8906 ,2.11251 ,-2.76069 ,-27.08785 
760 ,142.0667 ,2.11429 ,-2.75726 ,-27.05427 
761 ,142.2588 ,2.11617 ,-2.76753 ,-27.15500 
762 ,142.4510 ,2.11806 ,-2.76411 ,-27.12142 
763 ,142.6430 ,2.12007 ,-2.78122 ,-27.28932 
764 ,142.8189 ,2.12179 ,-2.77095 ,-27.18858 
765 ,142.9948 ,2.12353 ,-2.78122 ,-27.28932 
766 ,143.1871 ,2.12539 ,-2.78806 ,-27.35647 
767 ,143.4111 ,2.12757 ,-2.79833 ,-27.45721 
768 ,143.5873 ,2.12949 ,-2.80175 ,-27.49079 
769 ,143.7954 ,2.13147 ,-2.80860 ,-27.55794 
770 ,143.9714 ,2.13329 ,-2.81886 ,-27.65868 
771 ,144.1474 ,2.13509 ,-2.81886 ,-27.65868 
772 ,144.3557 ,2.13710 ,-2.82913 ,-27.75941 
773 ,144.5473 ,2.13901 ,-2.82228 ,-27.69225 
774 ,144.7398 ,2.14089 ,-2.84282 ,-27.89372 
775 ,144.9480 ,2.14297 ,-2.82571 ,-27.72583 
776 ,145.1398 ,2.14495 ,-2.84624 ,-27.92730 
777 ,145.3160 ,2.14673 ,-2.83940 ,-27.86015 
778 ,145.5401 ,2.14882 ,-2.84966 ,-27.96088 
779 ,145.7320 ,2.15080 ,-2.87019 ,-28.16235 
780 ,145.9082 ,2.15266 ,-2.86677 ,-28.12877 
781 ,146.1003 ,2.15468 ,-2.86677 ,-28.12877 
782 ,146.2765 ,2.15638 ,-2.85993 ,-28.06162 
783 ,146.4680 ,2.15817 ,-2.88388 ,-28.29666 
784 ,146.6442 ,2.16003 ,-2.87019 ,-28.16235 
785 ,146.8361 ,2.16186 ,-2.86677 ,-28.12877 
786 ,147.0282 ,2.16381 ,-2.87019 ,-28.16235 
787 ,147.2045 ,2.16562 ,-2.89757 ,-28.43098 
788 ,147.4290 ,2.16782 ,-2.90099 ,-28.46456 
789 ,147.6208 ,2.16975 ,-2.88731 ,-28.33024 
790 ,147.8131 ,2.17161 ,-2.91811 ,-28.63245 
791 ,148.0049 ,2.17358 ,-2.92153 ,-28.66603 
792 ,148.1971 ,2.17546 ,-2.91126 ,-28.56529 
793 ,148.3730 ,2.17730 ,-2.92837 ,-28.73318 
794 ,148.5493 ,2.17913 ,-2.92495 ,-28.69960 
795 ,148.7254 ,2.18081 ,-2.93522 ,-28.80034 
796 ,148.9014 ,2.18262 ,-2.93179 ,-28.76676 
797 ,149.0775 ,2.18435 ,-2.92153 ,-28.66603 
798 ,149.2696 ,2.18638 ,-2.95233 ,-28.96823 
799 ,149.4459 ,2.18802 ,-2.95917 ,-29.03539 
800 ,149.6377 ,2.18996 ,-2.94548 ,-28.90107 
801 ,149.8139 ,2.19168 ,-2.94890 ,-28.93465 
802 ,150.0060 ,2.19356 ,-2.95917 ,-29.03539 
803 ,150.2140 ,2.19566 ,-2.96259 ,-29.06897 
804 ,150.4222 ,2.19773 ,-2.95917 ,-29.03539 
805 ,150.5982 ,2.19960 ,-2.97970 ,-29.23686 
806 ,150.7903 ,2.20148 ,-2.98997 ,-29.33759 
807 ,150.9820 ,2.20337 ,-2.98997 ,-29.33759 
808 ,151.1583 ,2.20518 ,-2.99339 ,-29.37117 
809 ,151.3505 ,2.20707 ,-2.98655 ,-29.30401 
810 ,151.5101 ,2.20877 ,-3.00366 ,-29.47190 
811 ,151.6864 ,2.21044 ,-3.01735 ,-29.60622 
812 ,151.8788 ,2.21229 ,-3.00024 ,-29.43833 
813 ,152.0704 ,2.21419 ,-3.01735 ,-29.60622 
814 ,152.2469 ,2.21602 ,-3.02077 ,-29.63980 
815 ,152.4548 ,2.21802 ,-3.01735 ,-29.60622 
816 ,152.6308 ,2.21984 ,-3.00708 ,-29.50548 
817 ,152.8231 ,2.22177 ,-3.04130 ,-29.84127 
818 ,153.0148 ,2.22363 ,-3.03446 ,-29.77411 
819 ,153.2552 ,2.22598 ,-3.03788 ,-29.80769 
820 ,153.4633 ,2.22814 ,-3.05157 ,-29.94200 
821 ,153.6394 ,2.22999 ,-3.05841 ,-30.00916 
822 ,153.8314 ,2.23181 ,-3.04473 ,-29.87484 
823 ,154.0075 ,2.23363 ,-3.06868 ,-30.10989 
824 ,154.1832 ,2.23534 ,-3.07210 ,-30.14347 
825 ,154.3597 ,2.23719 ,-3.06868 ,-30.10989 
826 ,154.5517 ,2.23910 ,-3.08579 ,-30.27778 
827 ,154.7277 ,2.24082 ,-3.08921 ,-30.31136 
828 ,154.9198 ,2.24267 ,-3.07210 ,-30.14347 
829 ,155.1120 ,2.24459 ,-3.09606 ,-30.37852 
830 ,155.3036 ,2.24659 ,-3.09264 ,-30.34494 
831 ,155.4801 ,2.24834 ,-3.09948 ,-30.41210 
832 ,155.6722 ,2.25025 ,-3.09606 ,-30.37852 
833 ,155.8643 ,2.25208 ,-3.09606 ,-30.37852 
834 ,156.0560 ,2.25407 ,-3.09948 ,-30.41210 
835 ,156.2325 ,2.25584 ,-3.10632 ,-30.47925 
836 ,156.4404 ,2.25791 ,-3.11659 ,-30.57999 
837 ,156.6326 ,2.25982 ,-3.10975 ,-30.51283 
838 ,156.8247 ,2.26175 ,-3.13370 ,-30.74788 
839 ,157.0167 ,2.26372 ,-3.12344 ,-30.64715 
840 ,157.1926 ,2.26546 ,-3.13370 ,-30.74788 
841 ,157.3847 ,2.26736 ,-3.14739 ,-30.88219 
842 ,157.5769 ,2.26925 ,-3.13712 ,-30.78146 
843 ,157.7533 ,2.27108 ,-3.14397 ,-30.84862 
844 ,157.9292 ,2.27284 ,-3.14397 ,-30.84862 
845 ,158.1373 ,2.27484 ,-3.15081 ,-30.91577 
846 ,158.3453 ,2.27688 ,-3.15766 ,-30.98293 
847 ,158.5210 ,2.27883 ,-3.15423 ,-30.94935 
848 ,158.6973 ,2.28054 ,-3.17477 ,-31.15082 
849 ,158.8736 ,2.28226 ,-3.16450 ,-31.05008 
850 ,159.0816 ,2.28427 ,-3.18503 ,-31.25155 
851 ,159.2577 ,2.28612 ,-3.18846 ,-31.28513 
852 ,159.4497 ,2.28803 ,-3.17477 ,-31.15082 
853 ,159.6255 ,2.28976 ,-3.19530 ,-31.35229 
854 ,159.8017 ,2.29155 ,-3.20899 ,-31.48660 
855 ,159.9779 ,2.29333 ,-3.20214 ,-31.41945 
856 ,160.1539 ,2.29507 ,-3.20899 ,-31.48660 
857 ,160.3459 ,2.29695 ,-3.20557 ,-31.45302 
858 ,160.5382 ,2.29887 ,-3.20557 ,-31.45302 
859 ,160.7300 ,2.30081 ,-3.21583 ,-31.55376 
860 ,160.9224 ,2.30276 ,-3.22610 ,-31.65449 
861 ,161.1303 ,2.30479 ,-3.22268 ,-31.62092 
862 ,161.3385 ,2.30674 ,-3.23294 ,-31.72165 
863 ,161.5305 ,2.30891 ,-3.24663 ,-31.85596 
864 ,161.7062 ,2.31058 ,-3.23294 ,-31.72165 
865 ,161.8985 ,2.31240 ,-3.24663 ,-31.85596 
866 ,162.0907 ,2.31441 ,-3.24321 ,-31.82239 
867 ,162.2667 ,2.31620 ,-3.24663 ,-31.85596 
868 ,162.4590 ,2.31813 ,-3.26374 ,-32.02386 
869 ,162.6509 ,2.31995 ,-3.26032 ,-31.99028 
870 ,162.8271 ,2.32180 ,-3.25006 ,-31.88954 
871 ,163.0028 ,2.32355 ,-3.27743 ,-32.15817 
872 ,163.1793 ,2.32533 ,-3.28770 ,-32.25890 
873 ,163.3873 ,2.32738 ,-3.28085 ,-32.19175 
874 ,163.5795 ,2.32932 ,-3.29112 ,-32.29248 
875 ,163.7715 ,2.33117 ,-3.27401 ,-32.12459 
876 ,163.9477 ,2.33298 ,-3.27401 ,-32.12459 
877 ,164.1556 ,2.33499 ,-3.28428 ,-32.22533 
878 ,164.3636 ,2.33707 ,-3.31165 ,-32.49395 
879 ,164.5557 ,2.33898 ,-3.28770 ,-32.25890 
880 ,164.7639 ,2.34107 ,-3.30823 ,-32.46037 
881 ,164.9396 ,2.34296 ,-3.31165 ,-32.49395 
882 ,165.1481 ,2.34483 ,-3.32534 ,-32.62827 
883 ,165.3400 ,2.34693 ,-3.32534 ,-32.62827 
884 ,165.5161 ,2.34866 ,-3.32534 ,-32.62827 
885 ,165.7242 ,2.35073 ,-3.33561 ,-32.72900 
886 ,165.9163 ,2.35258 ,-3.33561 ,-32.72900 
887 ,166.0922 ,2.35439 ,-3.34245 ,-32.79616 
888 ,166.3166 ,2.35653 ,-3.33561 ,-32.72900 
889 ,166.4925 ,2.35850 ,-3.33561 ,-32.72900 
890 ,166.6687 ,2.36019 ,-3.33561 ,-32.72900 
891 ,166.8606 ,2.36207 ,-3.35956 ,-32.96405 
892 ,167.0523 ,2.36401 ,-3.33903 ,-32.76258 
893 ,167.2446 ,2.36588 ,-3.35956 ,-32.96405 
894 ,167.4370 ,2.36781 ,-3.37325 ,-33.09836 
895 ,167.6290 ,2.36974 ,-3.35956 ,-32.96405 
896 ,167.8051 ,2.37152 ,-3.36983 ,-33.06478 
897 ,167.9812 ,2.37338 ,-3.37668 ,-33.13194 
898 ,168.1568 ,2.37504 ,-3.38694 ,-33.23267 
899 ,168.3329 ,2.37679 ,-3.39036 ,-33.26625 
900 ,168.4929 ,2.37854 ,-3.37325 ,-33.09836 
901 ,168.6694 ,2.38022 ,-3.38694 ,-33.23267 
902 ,168.8616 ,2.38207 ,-3.39721 ,-33.33341 
903 ,169.0376 ,2.38388 ,-3.40747 ,-33.43414 
904 ,169.2134 ,2.38560 ,-3.41774 ,-33.53488 
905 ,169.3898 ,2.38739 ,-3.41090 ,-33.46772 
906 ,169.5657 ,2.38915 ,-3.40063 ,-33.36699 
907 ,169.7420 ,2.39090 ,-3.42116 ,-33.56846 
908 ,169.9339 ,2.39275 ,-3.41774 ,-33.53488 
909 ,170.1260 ,2.39471 ,-3.41774 ,-33.53488 
910 ,170.3021 ,2.39647 ,-3.41774 ,-33.53488 
911 ,170.4941 ,2.39844 ,-3.44854 ,-33.83708 
912 ,170.6703 ,2.40017 ,-3.43485 ,-33.70277 
913 ,170.8784 ,2.40218 ,-3.44170 ,-33.76993 
914 ,171.0732 ,2.40412 ,-3.42459 ,-33.60204 
915 ,171.2785 ,2.40626 ,-3.44854 ,-33.83708 
916 ,171.4705 ,2.40813 ,-3.45539 ,-33.90424 
917 ,171.6624 ,2.41013 ,-3.44170 ,-33.76993 
918 ,171.8545 ,2.41199 ,-3.46223 ,-33.97140 
919 ,172.0307 ,2.41386 ,-3.45196 ,-33.87066 
920 ,172.2068 ,2.41555 ,-3.46565 ,-34.00498
