Repository: lloxxa/DOI-10.3389-fphy.2024.1412352

# Sucker analysis

This project studies the adhesion of arrays of millimeter-sized suction cups made from polydimethylsiloxane. Repository contains both data obtained in this project and code used to analyse said data.

## <a name="Introduction"></a> Introduction

Patterned surfaces are known to show superior adhesive properties compared to continuos surfaces. [1] Animals such as geckos use patterned surfaces to climb. Many aritficial bio-inspired patterned adhesive surfaces have been made. We make and study arrays of millimeter-sized suction cups, inspired by the surfaces found on cephalopods for applications in soft robotics. This research was carried out at the Laboratory of Physical Chemistry & Soft Matter at Wageningen University & Research and funded by 4TU.Federation through the program 'Soft Robotics' with Grant No. 4TU-UIT-335. This repository contains all data that was collected in this project as well as the code used to analyse it. This document contains detailed information about how the data was acquired.

## <a name="Fabrication"></a> Fabrication
We use a double-negative mold to make the samples. A positive mold is made by 3D-printing (1). We cast this mold with Dragon Skin &trade; (2) to obtain a soft, negative mold. This mold is coated with fluor polymers to allow for the release of the sample from the mold later (3). We then pour Ecoflex &trade; in the mold after which we degas the liquid Ecoflex &trade; for 15 minutes to ensure no bubbles are present in our sample(4). We cure the Ecoflex &trade; at room temperature for 24 hours before peeling it from the mold to obtain our final sample (5). This sample was connected to a glass microscope slide by plasma bonding. 
The figure below shows the geometry of the suction cups.

## <a name="Measurements"></a> Measurements

All measurements were performed using an Anton Paar MCR-501 rheometer. A glass plate accessory (P-PTD120/GL) was used as a countersurface to the suction cups. Samples were glued to a custom-made 3D-printed probe. A sample was placed on the countersurface with the cups facing down after which glue was placed on the sample (1). The probe was lowered so it is only in contact with the glue, after which the glue is cured by UV-light (2). This procedure aims to align the sample perfectly with the glass countersurface and is visualized below. 
One measurement cycle consists of four distinct phases, visualized below. The first phase is the approach (1 & 2) where the probe approaches the countersurface until a certain force is detected. The force by which we indent the sample to the countersurface is called the preload. The next phase is the relaxation phase, where the probe does not move for 20 seconds (3). AFter the relaxation, retraction starts. The probe pulls the sample away from the countersurface at a certain speed that we call the retraction speed (4 & 5). After the sample has detached completely from the countersurface, a short transition phase happens where the retraction ends and approach is initiated. Generally, we repeat this cycle multiple times for each experiment. For information about the preload, retraction speed and number of cycles that correspond to each dataset, see About the data(#About). 
It is important to note that each phase has its own CSV file in the raw data.

File: Raw data/Million/Indentation/ECOFLEX_P4_4B_50mN_loop/cup_160_ret.csv (part 1 of 2)
Data stamp = , 23-04-2022 07:41:52 349

Calibration Values: 
Slope = , 26.54 , g/V 
Offset Voltage at no contact = , -0.501760 , V 

No , Time , Stage Position ,   Mass , Force 
   ,  (s) ,      (mm)      ,   (g)  , (mN)  

1 ,0.0000 ,0.69945 ,5.29510 ,51.95548 
2 ,0.2010 ,0.69954 ,5.29852 ,51.98905 
3 ,0.5206 ,0.70033 ,5.30194 ,52.02263 
4 ,0.7291 ,0.70173 ,5.30194 ,52.02263 
5 ,0.9371 ,0.70353 ,5.29167 ,51.92190 
6 ,1.1130 ,0.70533 ,5.30878 ,52.08979 
7 ,1.3054 ,0.70715 ,5.29167 ,51.92190 
8 ,1.4974 ,0.70910 ,5.30878 ,52.08979 
9 ,1.6735 ,0.71101 ,5.29510 ,51.95548 
10 ,1.8655 ,0.71293 ,5.25403 ,51.55254 
11 ,2.0737 ,0.71492 ,5.25403 ,51.55254 
12 ,2.2498 ,0.71674 ,5.24376 ,51.45180 
13 ,2.4417 ,0.71862 ,5.20954 ,51.11602 
14 ,2.6179 ,0.72040 ,5.18216 ,50.84739 
15 ,2.8100 ,0.72235 ,5.17874 ,50.81381 
16 ,3.0180 ,0.72438 ,5.14452 ,50.47803 
17 ,3.2101 ,0.72629 ,5.13768 ,50.41087 
18 ,3.4022 ,0.72821 ,5.10688 ,50.10867 
19 ,3.5783 ,0.73000 ,5.08977 ,49.94078 
20 ,3.7861 ,0.73198 ,5.08292 ,49.87362 
21 ,3.9623 ,0.73382 ,5.05554 ,49.60499 
22 ,4.1382 ,0.73561 ,5.03843 ,49.43710 
23 ,4.3305 ,0.73757 ,5.03843 ,49.43710 
24 ,4.5063 ,0.73929 ,5.01106 ,49.16848 
25 ,4.6827 ,0.74104 ,4.99737 ,49.03416 
26 ,4.8746 ,0.74296 ,4.96999 ,48.76554 
27 ,5.0826 ,0.74491 ,4.95972 ,48.66480 
28 ,5.2590 ,0.74684 ,4.92208 ,48.29544 
29 ,5.4509 ,0.74867 ,4.91523 ,48.22828 
30 ,5.6266 ,0.75048 ,4.90155 ,48.09397 
31 ,5.8029 ,0.75224 ,4.87759 ,47.85892 
32 ,5.9792 ,0.75396 ,4.84337 ,47.52314 
33 ,6.1710 ,0.75589 ,4.85364 ,47.62387 
34 ,6.3634 ,0.75784 ,4.82284 ,47.32167 
35 ,6.5395 ,0.75965 ,4.79546 ,47.05304 
36 ,6.7316 ,0.76146 ,4.79888 ,47.08662 
37 ,6.9232 ,0.76344 ,4.75782 ,46.68368 
38 ,7.1157 ,0.76528 ,4.74413 ,46.54937 
39 ,7.3239 ,0.76737 ,4.71333 ,46.24716 
40 ,7.4995 ,0.76930 ,4.72017 ,46.31432 
41 ,7.6595 ,0.77095 ,4.69279 ,46.04569 
42 ,7.8195 ,0.77253 ,4.67911 ,45.91138 
43 ,7.9800 ,0.77412 ,4.64831 ,45.60918 
44 ,8.1560 ,0.77577 ,4.64146 ,45.54202 
45 ,8.3641 ,0.77785 ,4.63119 ,45.44128 
46 ,8.5562 ,0.77975 ,4.61751 ,45.30697 
47 ,8.7640 ,0.78183 ,4.58328 ,44.97119 
48 ,8.9404 ,0.78363 ,4.57302 ,44.87045 
49 ,9.1322 ,0.78546 ,4.57644 ,44.90403 
50 ,9.3086 ,0.78728 ,4.54906 ,44.63541 
51 ,9.5005 ,0.78912 ,4.53537 ,44.50109 
52 ,9.6923 ,0.79106 ,4.51484 ,44.29962 
53 ,9.8843 ,0.79297 ,4.48404 ,43.99742 
54 ,10.0605 ,0.79481 ,4.46351 ,43.79595 
55 ,10.2367 ,0.79663 ,4.44298 ,43.59448 
56 ,10.4290 ,0.79854 ,4.44298 ,43.59448 
57 ,10.6209 ,0.80042 ,4.41560 ,43.32585 
58 ,10.8132 ,0.80234 ,4.40875 ,43.25870 
59 ,10.9892 ,0.80409 ,4.38822 ,43.05723 
60 ,11.1651 ,0.80581 ,4.35400 ,42.72144 
61 ,11.3734 ,0.80785 ,4.35742 ,42.75502 
62 ,11.5495 ,0.80972 ,4.35400 ,42.72144 
63 ,11.7255 ,0.81142 ,4.30951 ,42.28492 
64 ,11.9174 ,0.81332 ,4.29924 ,42.18419 
65 ,12.0937 ,0.81517 ,4.28556 ,42.04988 
66 ,12.2698 ,0.81693 ,4.27529 ,41.94914 
67 ,12.4618 ,0.81878 ,4.23422 ,41.54620 
68 ,12.6379 ,0.82050 ,4.22738 ,41.47905 
69 ,12.8140 ,0.82232 ,4.22396 ,41.44547 
70 ,13.0061 ,0.82419 ,4.18289 ,41.04253 
71 ,13.1822 ,0.82603 ,4.17262 ,40.94179 
72 ,13.3578 ,0.82775 ,4.16578 ,40.87464 
73 ,13.5503 ,0.82963 ,4.15209 ,40.74032 
74 ,13.7421 ,0.83156 ,4.12814 ,40.50527 
75 ,13.9186 ,0.83339 ,4.11445 ,40.37096 
76 ,14.1102 ,0.83525 ,4.08707 ,40.10233 
77 ,14.2866 ,0.83706 ,4.08707 ,40.10233 
78 ,14.4624 ,0.83882 ,4.04943 ,39.73297 
79 ,14.6388 ,0.84057 ,4.04258 ,39.66582 
80 ,14.8469 ,0.84263 ,4.02889 ,39.53150 
81 ,15.0231 ,0.84442 ,4.00494 ,39.29646 
82 ,15.2311 ,0.84642 ,3.99809 ,39.22930 
83 ,15.4072 ,0.84820 ,3.96387 ,38.89352 
84 ,15.6152 ,0.85025 ,3.96729 ,38.92709 
85 ,15.7914 ,0.85206 ,3.95018 ,38.75920 
86 ,15.9835 ,0.85392 ,3.91596 ,38.42342 
87 ,16.1754 ,0.85591 ,3.90570 ,38.32268 
88 ,16.3516 ,0.85768 ,3.89885 ,38.25553 
89 ,16.5437 ,0.85954 ,3.87147 ,37.98690 
90 ,16.7356 ,0.86149 ,3.84752 ,37.75185 
91 ,16.9277 ,0.86343 ,3.83383 ,37.61754 
92 ,17.1353 ,0.86551 ,3.82699 ,37.55038 
93 ,17.3279 ,0.86735 ,3.81672 ,37.44965 
94 ,17.5358 ,0.86951 ,3.78934 ,37.18102 
95 ,17.7281 ,0.87137 ,3.74485 ,36.74450 
96 ,17.9361 ,0.87341 ,3.75854 ,36.87882 
97 ,18.1123 ,0.87532 ,3.73459 ,36.64377 
98 ,18.3043 ,0.87720 ,3.70721 ,36.37514 
99 ,18.4804 ,0.87898 ,3.69352 ,36.24083 
100 ,18.6564 ,0.88068 ,3.69010 ,36.20725 
101 ,18.8325 ,0.88246 ,3.67641 ,36.07294 
102 ,19.0086 ,0.88424 ,3.65246 ,35.83789 
103 ,19.1846 ,0.88602 ,3.63192 ,35.63642 
104 ,19.3607 ,0.88772 ,3.60454 ,35.36779 
105 ,19.5368 ,0.88953 ,3.60112 ,35.33422 
106 ,19.7289 ,0.89150 ,3.58401 ,35.16632 
107 ,19.9209 ,0.89332 ,3.54979 ,34.83054 
108 ,20.1290 ,0.89539 ,3.54295 ,34.76338 
109 ,20.3049 ,0.89720 ,3.52241 ,34.56192 
110 ,20.4973 ,0.89904 ,3.51557 ,34.49476 
111 ,20.7050 ,0.90110 ,3.49161 ,34.25971 
112 ,20.8809 ,0.90294 ,3.47450 ,34.09182 
113 ,21.0572 ,0.90478 ,3.47450 ,34.09182 
114 ,21.2335 ,0.90653 ,3.44028 ,33.75604 
115 ,21.4254 ,0.90838 ,3.42317 ,33.58814 
116 ,21.6337 ,0.91048 ,3.41633 ,33.52099 
117 ,21.8255 ,0.91240 ,3.37868 ,33.15163 
118 ,22.0015 ,0.91422 ,3.37868 ,33.15163 
119 ,22.1778 ,0.91590 ,3.35473 ,32.91658 
120 ,22.3378 ,0.91762 ,3.34446 ,32.81584 
121 ,22.5136 ,0.91931 ,3.34446 ,32.81584 
122 ,22.6901 ,0.92106 ,3.32735 ,32.64795 
123 ,22.8987 ,0.92298 ,3.29313 ,32.31217 
124 ,23.0903 ,0.92508 ,3.28286 ,32.21143 
125 ,23.2984 ,0.92705 ,3.25206 ,31.90923 
126 ,23.5064 ,0.92918 ,3.23153 ,31.70776 
127 ,23.6824 ,0.93093 ,3.22126 ,31.60702 
128 ,23.8586 ,0.93276 ,3.22126 ,31.60702 
129 ,24.0503 ,0.93454 ,3.20415 ,31.43913 
130 ,24.2266 ,0.93645 ,3.16993 ,31.10335 
131 ,24.4188 ,0.93833 ,3.18020 ,31.20409 
132 ,24.6109 ,0.94024 ,3.14940 ,30.90188 
133 ,24.8028 ,0.94215 ,3.13229 ,30.73399 
134 ,24.9628 ,0.94387 ,3.11860 ,30.59968 
135 ,25.1546 ,0.94566 ,3.11518 ,30.56610 
136 ,25.3471 ,0.94753 ,3.09464 ,30.36463 
137 ,25.5393 ,0.94958 ,3.07069 ,30.12958 
138 ,25.7314 ,0.95136 ,3.05358 ,29.96169 
139 ,25.9395 ,0.95343 ,3.04673 ,29.89453 
140 ,26.1314 ,0.95544 ,3.02620 ,29.69306 
141 ,26.3075 ,0.95722 ,3.00224 ,29.45801 
142 ,26.4837 ,0.95897 ,2.98513 ,29.29012 
143 ,26.6918 ,0.96091 ,2.96802 ,29.12223 
144 ,26.8998 ,0.96298 ,2.95776 ,29.02150 
145 ,27.0919 ,0.96500 ,2.94407 ,28.88718 
146 ,27.2676 ,0.96683 ,2.91669 ,28.61856 
147 ,27.4441 ,0.96858 ,2.90985 ,28.55140 
148 ,27.6520 ,0.97059 ,2.90642 ,28.51782 
149 ,27.8277 ,0.97238 ,2.86878 ,28.14846 
150 ,28.0042 ,0.97414 ,2.85509 ,28.01415 
151 ,28.1803 ,0.97601 ,2.86536 ,28.11488 
152 ,28.3399 ,0.97763 ,2.84825 ,27.94699 
153 ,28.5164 ,0.97929 ,2.82771 ,27.74552 
154 ,28.7085 ,0.98120 ,2.81060 ,27.57763 
155 ,28.9007 ,0.98305 ,2.79691 ,27.44332 
156 ,29.1087 ,0.98519 ,2.77638 ,27.24185 
157 ,29.2849 ,0.98698 ,2.75585 ,27.04038 
158 ,29.4763 ,0.98884 ,2.74216 ,26.90606 
159 ,29.6530 ,0.99067 ,2.74558 ,26.93964 
160 ,29.8445 ,0.99257 ,2.70794 ,26.57028 
161 ,30.0209 ,0.99433 ,2.68056 ,26.30165 
162 ,30.1810 ,0.99605 ,2.69425 ,26.43597 
163 ,30.3571 ,0.99768 ,2.67714 ,26.26807 
164 ,30.5328 ,0.99946 ,2.65318 ,26.03303 
165 ,30.7091 ,1.00122 ,2.64292 ,25.93229 
166 ,30.9019 ,1.00319 ,2.62581 ,25.76440 
167 ,31.0933 ,1.00501 ,2.62238 ,25.73082 
168 ,31.2695 ,1.00684 ,2.60185 ,25.52935 
169 ,31.4455 ,1.00857 ,2.56421 ,25.15999 
170 ,31.6217 ,1.01047 ,2.57789 ,25.29430 
171 ,31.7979 ,1.01211 ,2.56421 ,25.15999 
172 ,32.0058 ,1.01407 ,2.53341 ,24.85779 
173 ,32.1980 ,1.01615 ,2.52656 ,24.79063 
174 ,32.3899 ,1.01797 ,2.50945 ,24.62274 
175 ,32.5660 ,1.01975 ,2.47181 ,24.25338 
176 ,32.7421 ,1.02160 ,2.49234 ,24.45485 
177 ,32.9341 ,1.02339 ,2.47181 ,24.25338 
178 ,33.1103 ,1.02520 ,2.44101 ,23.95117 
179 ,33.3025 ,1.02714 ,2.41363 ,23.68255 
180 ,33.4945 ,1.02908 ,2.39994 ,23.54823 
181 ,33.6706 ,1.03083 ,2.39994 ,23.54823 
182 ,33.8625 ,1.03271 ,2.38625 ,23.41392 
183 ,34.0384 ,1.03451 ,2.38625 ,23.41392 
184 ,34.2308 ,1.03632 ,2.35203 ,23.07814 
185 ,34.4227 ,1.03826 ,2.35203 ,23.07814 
186 ,34.5989 ,1.04010 ,2.33834 ,22.94382 
187 ,34.7745 ,1.04182 ,2.32465 ,22.80951 
188 ,34.9668 ,1.04368 ,2.30412 ,22.60804 
189 ,35.1911 ,1.04587 ,2.28359 ,22.40657 
190 ,35.3672 ,1.04773 ,2.27674 ,22.33941 
191 ,35.5432 ,1.04951 ,2.24594 ,22.03721 
192 ,35.7192 ,1.05128 ,2.23568 ,21.93647 
193 ,35.8789 ,1.05301 ,2.23226 ,21.90290 
194 ,36.0553 ,1.05461 ,2.22541 ,21.83574 
195 ,36.2316 ,1.05644 ,2.21172 ,21.70143 
196 ,36.4237 ,1.05836 ,2.17408 ,21.33206 
197 ,36.6316 ,1.06039 ,2.17408 ,21.33206 
198 ,36.8238 ,1.06234 ,2.13986 ,20.99628 
199 ,37.0158 ,1.06418 ,2.15697 ,21.16417 
200 ,37.2081 ,1.06619 ,2.11932 ,20.79481 
201 ,37.3839 ,1.06794 ,2.10221 ,20.62692 
202 ,37.5601 ,1.06969 ,2.09195 ,20.52619 
203 ,37.7361 ,1.07143 ,2.08852 ,20.49261 
204 ,37.9123 ,1.07324 ,2.07826 ,20.39187 
205 ,38.1200 ,1.07520 ,2.05773 ,20.19040 
206 ,38.3123 ,1.07722 ,2.04746 ,20.08967 
207 ,38.4885 ,1.07897 ,2.03035 ,19.92178 
208 ,38.6645 ,1.08078 ,2.00297 ,19.65315 
209 ,38.8408 ,1.08251 ,1.98928 ,19.51884 
210 ,39.0323 ,1.08447 ,1.97217 ,19.35094 
211 ,39.2085 ,1.08617 ,1.97559 ,19.38452 
212 ,39.4014 ,1.08811 ,1.94822 ,19.11590 
213 ,39.5928 ,1.08996 ,1.95506 ,19.18305 
214 ,39.7686 ,1.09180 ,1.92426 ,18.88085 
215 ,39.9450 ,1.09352 ,1.90715 ,18.71296 
216 ,40.1207 ,1.09537 ,1.89346 ,18.57864 
217 ,40.2971 ,1.09709 ,1.88319 ,18.47791 
218 ,40.4733 ,1.09881 ,1.88319 ,18.47791 
219 ,40.6493 ,1.10057 ,1.85240 ,18.17570 
220 ,40.8414 ,1.10254 ,1.83528 ,18.00781 
221 ,41.0175 ,1.10422 ,1.84897 ,18.14213 
222 ,41.1933 ,1.10604 ,1.81817 ,17.83992 
223 ,41.3697 ,1.10780 ,1.81133 ,17.77276 
224 ,41.5778 ,1.10983 ,1.79764 ,17.63845 
225 ,41.7697 ,1.11169 ,1.77711 ,17.43698 
226 ,41.9298 ,1.11349 ,1.75657 ,17.23551 
227 ,42.1058 ,1.11512 ,1.74289 ,17.10120 
228 ,42.2975 ,1.11704 ,1.74289 ,17.10120 
229 ,42.4757 ,1.11883 ,1.73262 ,17.00046 
230 ,42.6820 ,1.12083 ,1.71551 ,16.83257 
231 ,42.8742 ,1.12273 ,1.70182 ,16.69826 
232 ,43.0500 ,1.12456 ,1.67444 ,16.42963 
233 ,43.2263 ,1.12630 ,1.66418 ,16.32890 
234 ,43.4502 ,1.12840 ,1.63680 ,16.06027 
235 ,43.6425 ,1.13045 ,1.64022 ,16.09385 
236 ,43.8345 ,1.13243 ,1.63680 ,16.06027 
237 ,44.0106 ,1.13428 ,1.59916 ,15.69091 
238 ,44.1865 ,1.13590 ,1.59231 ,15.62375 
239 ,44.3627 ,1.13770 ,1.58889 ,15.59018 
240 ,44.5228 ,1.13940 ,1.58889 ,15.59018 
241 ,44.6990 ,1.14108 ,1.56836 ,15.38871 
242 ,44.8750 ,1.14280 ,1.55809 ,15.28797 
243 ,45.0511 ,1.14459 ,1.54782 ,15.18724 
244 ,45.2431 ,1.14641 ,1.51702 ,14.88503 
245 ,45.4193 ,1.14829 ,1.52045 ,14.91861 
246 ,45.6113 ,1.15013 ,1.49649 ,14.68356 
247 ,45.8035 ,1.15205 ,1.48280 ,14.54925 
248 ,45.9955 ,1.15393 ,1.48622 ,14.58283 
249 ,46.1714 ,1.15574 ,1.45885 ,14.31420 
250 ,46.3476 ,1.15750 ,1.43147 ,14.04557 
251 ,46.5553 ,1.15957 ,1.42120 ,13.94484 
252 ,46.7317 ,1.16138 ,1.42120 ,13.94484 
253 ,46.9082 ,1.16316 ,1.39383 ,13.67621 
254 ,47.0839 ,1.16491 ,1.38356 ,13.57548 
255 ,47.2760 ,1.16672 ,1.38014 ,13.54190 
256 ,47.4842 ,1.16884 ,1.35960 ,13.34043 
257 ,47.6757 ,1.17074 ,1.34591 ,13.20612 
258 ,47.8522 ,1.17260 ,1.34591 ,13.20612 
259 ,48.0283 ,1.17435 ,1.32196 ,12.97107 
260 ,48.2047 ,1.17609 ,1.30485 ,12.80318 
261 ,48.3804 ,1.17784 ,1.29458 ,12.70244 
262 ,48.5566 ,1.17959 ,1.30485 ,12.80318 
263 ,48.7322 ,1.18136 ,1.28089 ,12.56813 
264 ,48.9087 ,1.18317 ,1.25352 ,12.29950 
265 ,49.1009 ,1.18505 ,1.24667 ,12.23235 
266 ,49.2607 ,1.18679 ,1.25009 ,12.26592 
267 ,49.4529 ,1.18853 ,1.21929 ,11.96372 
268 ,49.6450 ,1.19049 ,1.20218 ,11.79583 
269 ,49.8206 ,1.19225 ,1.21245 ,11.89656 
270 ,50.0126 ,1.19422 ,1.17138 ,11.49362 
271 ,50.1891 ,1.19594 ,1.16796 ,11.46004 
272 ,50.3810 ,1.19778 ,1.16454 ,11.42647 
273 ,50.5730 ,1.19970 ,1.14401 ,11.22500 
274 ,50.7493 ,1.20151 ,1.12347 ,11.02353 
275 ,50.9414 ,1.20339 ,1.12690 ,11.05710 
276 ,51.1175 ,1.20522 ,1.12005 ,10.98995 
277 ,51.3416 ,1.20719 ,1.09610 ,10.75490 
278 ,51.5017 ,1.20916 ,1.10979 ,10.88921 
279 ,51.6777 ,1.21079 ,1.07556 ,10.55343 
280 ,51.8698 ,1.21280 ,1.05503 ,10.35196 
281 ,52.0458 ,1.21444 ,1.02081 ,10.01618 
282 ,52.2379 ,1.21637 ,1.04819 ,10.28480 
283 ,52.4141 ,1.21814 ,1.02423 ,10.04976 
284 ,52.5902 ,1.21996 ,1.00370 ,9.84829 
285 ,52.7823 ,1.22178 ,1.00028 ,9.81471 
286 ,52.9741 ,1.22375 ,0.99001 ,9.71397 
287 ,53.1825 ,1.22579 ,0.97632 ,9.57966 
288 ,53.3743 ,1.22779 ,0.96948 ,9.51250 
289 ,53.5505 ,1.22955 ,0.94210 ,9.24388 
290 ,53.7265 ,1.23126 ,0.92841 ,9.10956 
291 ,53.9027 ,1.23305 ,0.91814 ,9.00883 
292 ,54.0784 ,1.23477 ,0.91814 ,9.00883 
293 ,54.2544 ,1.23662 ,0.90788 ,8.90809 
294 ,54.4468 ,1.23843 ,0.87366 ,8.57231 
295 ,54.6388 ,1.24044 ,0.88392 ,8.67305 
296 ,54.8309 ,1.24235 ,0.85997 ,8.43800 
297 ,55.0072 ,1.24414 ,0.84286 ,8.27011 
298 ,55.1827 ,1.24595 ,0.85312 ,8.37084 
299 ,55.3750 ,1.24771 ,0.83601 ,8.20295 
300 ,55.5673 ,1.24971 ,0.80521 ,7.90074 
301 ,55.7591 ,1.25163 ,0.80521 ,7.90074 
302 ,55.9353 ,1.25338 ,0.79837 ,7.83359 
303 ,56.1275 ,1.25519 ,0.76757 ,7.53138 
304 ,56.3037 ,1.25703 ,0.76415 ,7.49780 
305 ,56.4797 ,1.25880 ,0.76072 ,7.46423 
306 ,56.6718 ,1.26060 ,0.75730 ,7.43065 
307 ,56.8318 ,1.26248 ,0.72308 ,7.09486 
308 ,57.0080 ,1.26408 ,0.70597 ,6.92697 
309 ,57.2001 ,1.26605 ,0.70939 ,6.96055 
310 ,57.3761 ,1.26777 ,0.70255 ,6.89340 
311 ,57.5678 ,1.26969 ,0.68201 ,6.69193 
312 ,57.7600 ,1.27154 ,0.67517 ,6.62477 
313 ,57.9362 ,1.27334 ,0.68201 ,6.69193 
314 ,58.1121 ,1.27511 ,0.65464 ,6.42330 
315 ,58.3044 ,1.27704 ,0.61699 ,6.05394 
316 ,58.4804 ,1.27882 ,0.62726 ,6.15467 
317 ,58.6725 ,1.28071 ,0.61699 ,6.05394 
318 ,58.8484 ,1.28249 ,0.60673 ,5.95320 
319 ,59.0407 ,1.28440 ,0.58962 ,5.78531 
320 ,59.2167 ,1.28616 ,0.59646 ,5.85247 
321 ,59.3929 ,1.28791 ,0.58619 ,5.75173 
322 ,59.5847 ,1.28989 ,0.54513 ,5.34879 
323 ,59.7609 ,1.29173 ,0.55882 ,5.48311 
324 ,59.9369 ,1.29335 ,0.55539 ,5.44953 
325 ,60.1289 ,1.29533 ,0.51433 ,5.04659 
326 ,60.3049 ,1.29708 ,0.50748 ,4.97943 
327 ,60.4813 ,1.29880 ,0.50748 ,4.97943 
328 ,60.6894 ,1.30087 ,0.50064 ,4.91228 
329 ,60.9135 ,1.30300 ,0.47326 ,4.64365 
330 ,61.1051 ,1.30498 ,0.45615 ,4.47576 
331 ,61.2976 ,1.30693 ,0.46300 ,4.54291 
332 ,61.5059 ,1.30899 ,0.44588 ,4.37502 
333 ,61.6815 ,1.31087 ,0.43562 ,4.27429 
334 ,61.8578 ,1.31253 ,0.43220 ,4.24071 
335 ,62.0338 ,1.31434 ,0.41509 ,4.07282 
336 ,62.2099 ,1.31607 ,0.40140 ,3.93850 
337 ,62.3856 ,1.31786 ,0.37744 ,3.70346 
338 ,62.5621 ,1.31960 ,0.37060 ,3.63630 
339 ,62.7377 ,1.32139 ,0.37744 ,3.70346 
340 ,62.9142 ,1.32310 ,0.37060 ,3.63630 
341 ,63.0902 ,1.32490 ,0.35691 ,3.50199 
342 ,63.2819 ,1.32678 ,0.34664 ,3.40125 
343 ,63.4584 ,1.32855 ,0.32953 ,3.23336 
344 ,63.6505 ,1.33044 ,0.30558 ,2.99831 
345 ,63.8425 ,1.33248 ,0.30900 ,3.03189 
346 ,64.0345 ,1.33429 ,0.29873 ,2.93116 
347 ,64.2107 ,1.33610 ,0.28162 ,2.76326 
348 ,64.4030 ,1.33802 ,0.27135 ,2.66253 
349 ,64.5789 ,1.33980 ,0.27820 ,2.72969 
350 ,64.7709 ,1.34161 ,0.25082 ,2.46106 
351 ,64.9631 ,1.34355 ,0.24055 ,2.36032 
352 ,65.1708 ,1.34563 ,0.22687 ,2.22601 
353 ,65.3472 ,1.34741 ,0.21660 ,2.12528 
354 ,65.5549 ,1.34951 ,0.21318 ,2.09170 
355 ,65.7473 ,1.35137 ,0.20291 ,1.99096 
356 ,65.9389 ,1.35337 ,0.19607 ,1.92381 
357 ,66.1154 ,1.35513 ,0.18580 ,1.82307 
358 ,66.3075 ,1.35700 ,0.16185 ,1.58802 
359 ,66.4837 ,1.35882 ,0.15158 ,1.48729 
360 ,66.6918 ,1.36091 ,0.16185 ,1.58802 
361 ,66.8998 ,1.36289 ,0.13789 ,1.35298 
362 ,67.0919 ,1.36486 ,0.12078 ,1.18508 
363 ,67.2839 ,1.36682 ,0.11051 ,1.08435 
364 ,67.4600 ,1.36857 ,0.10025 ,0.98361 
365 ,67.6517 ,1.37042 ,0.09340 ,0.91646 
366 ,67.8118 ,1.37219 ,0.09340 ,0.91646 
367 ,67.9719 ,1.37379 ,0.07287 ,0.71499 
368 ,68.1643 ,1.37561 ,0.05918 ,0.58067 
369 ,68.3723 ,1.37768 ,0.05918 ,0.58067 
370 ,68.5486 ,1.37946 ,0.04549 ,0.44636 
371 ,68.7566 ,1.38143 ,0.04207 ,0.41278 
372 ,68.9486 ,1.38335 ,0.01469 ,0.14416 
373 ,69.1243 ,1.38516 ,0.00785 ,0.07700 
374 ,69.3167 ,1.38705 ,0.00785 ,0.07700 
375 ,69.4929 ,1.38891 ,0.00785 ,0.07700 
376 ,69.6848 ,1.39076 ,-0.02295 ,-0.22520 
377 ,69.8930 ,1.39284 ,-0.02637 ,-0.25878 
378 ,70.0849 ,1.39475 ,-0.04348 ,-0.42667 
379 ,70.2927 ,1.39682 ,-0.03664 ,-0.35952 
380 ,70.4848 ,1.39870 ,-0.05717 ,-0.56099 
381 ,70.6610 ,1.40057 ,-0.07086 ,-0.69530 
382 ,70.8696 ,1.40253 ,-0.06744 ,-0.66172 
383 ,71.0777 ,1.40466 ,-0.07771 ,-0.76246 
384 ,71.2852 ,1.40673 ,-0.11193 ,-1.09824 
385 ,71.4618 ,1.40860 ,-0.12219 ,-1.19898 
386 ,71.6537 ,1.41040 ,-0.11193 ,-1.09824 
387 ,71.8297 ,1.41228 ,-0.12219 ,-1.19898 
388 ,72.0218 ,1.41415 ,-0.12562 ,-1.23255 
389 ,72.1979 ,1.41597 ,-0.14273 ,-1.40045 
390 ,72.3737 ,1.41771 ,-0.13588 ,-1.33329 
391 ,72.5501 ,1.41944 ,-0.16668 ,-1.63549 
392 ,72.7262 ,1.42118 ,-0.16668 ,-1.63549 
393 ,72.9028 ,1.42301 ,-0.19064 ,-1.87054 
394 ,73.1103 ,1.42504 ,-0.20090 ,-1.97128 
395 ,73.3021 ,1.42693 ,-0.20433 ,-2.00485 
396 ,73.4625 ,1.42868 ,-0.20775 ,-2.03843 
397 ,73.6387 ,1.43036 ,-0.23170 ,-2.27348 
398 ,73.8307 ,1.43230 ,-0.22486 ,-2.20632 
399 ,74.0228 ,1.43419 ,-0.24881 ,-2.44137 
400 ,74.2145 ,1.43603 ,-0.25224 ,-2.47495 
401 ,74.4067 ,1.43800 ,-0.26593 ,-2.60926 
402 ,74.5669 ,1.43973 ,-0.27961 ,-2.74358 
403 ,74.7589 ,1.44151 ,-0.26593 ,-2.60926 
404 ,74.9508 ,1.44348 ,-0.27961 ,-2.74358 
405 ,75.1272 ,1.44518 ,-0.31384 ,-3.07936 
406 ,75.3191 ,1.44715 ,-0.30015 ,-2.94505 
407 ,75.5114 ,1.44901 ,-0.31041 ,-3.04578 
408 ,75.7036 ,1.45094 ,-0.33095 ,-3.24725 
409 ,75.8955 ,1.45282 ,-0.32752 ,-3.21367 
410 ,76.0877 ,1.45487 ,-0.34806 ,-3.41514 
411 ,76.2797 ,1.45667 ,-0.34121 ,-3.34799 
412 ,76.4717 ,1.45858 ,-0.36517 ,-3.58303 
413 ,76.6313 ,1.46037 ,-0.38570 ,-3.78450 
414 ,76.8075 ,1.46205 ,-0.38912 ,-3.81808 
415 ,76.9839 ,1.46378 ,-0.39939 ,-3.91882 
416 ,77.1760 ,1.46567 ,-0.39255 ,-3.85166 
417 ,77.3520 ,1.46744 ,-0.39939 ,-3.91882 
418 ,77.5443 ,1.46938 ,-0.41308 ,-4.05313 
419 ,77.7197 ,1.47124 ,-0.41650 ,-4.08671 
420 ,77.8963 ,1.47286 ,-0.42335 ,-4.15387 
421 ,78.0883 ,1.47484 ,-0.45072 ,-4.42249 
422 ,78.2644 ,1.47658 ,-0.45757 ,-4.48965 
423 ,78.4402 ,1.47837 ,-0.45757 ,-4.48965 
424 ,78.6323 ,1.48019 ,-0.45757 ,-4.48965 
425 ,78.8245 ,1.48217 ,-0.49521 ,-4.85901 
426 ,79.0007 ,1.48394 ,-0.47126 ,-4.62396 
427 ,79.1764 ,1.48573 ,-0.48837 ,-4.79185 
428 ,79.3526 ,1.48744 ,-0.49179 ,-4.82543 
429 ,79.5289 ,1.48927 ,-0.50890 ,-4.99332 
430 ,79.7205 ,1.49114 ,-0.52259 ,-5.12764 
431 ,79.8971 ,1.49289 ,-0.51574 ,-5.06048 
432 ,80.0732 ,1.49465 ,-0.52601 ,-5.16121 
433 ,80.2648 ,1.49656 ,-0.54997 ,-5.39626 
434 ,80.4572 ,1.49840 ,-0.55339 ,-5.42984 
435 ,80.6494 ,1.50042 ,-0.55681 ,-5.46342 
436 ,80.8253 ,1.50217 ,-0.58419 ,-5.73205 
437 ,81.0176 ,1.50410 ,-0.57392 ,-5.63131 
438 ,81.2416 ,1.50618 ,-0.58077 ,-5.69847 
439 ,81.4017 ,1.50805 ,-0.58761 ,-5.76562 
440 ,81.5777 ,1.50975 ,-0.60130 ,-5.89994 
441 ,81.7538 ,1.51144 ,-0.60814 ,-5.96709 
442 ,81.9300 ,1.51319 ,-0.62868 ,-6.16856 
443 ,82.1220 ,1.51513 ,-0.63894 ,-6.26930 
444 ,82.2820 ,1.51683 ,-0.63210 ,-6.20214 
445 ,82.4581 ,1.51853 ,-0.65263 ,-6.40361 
446 ,82.6503 ,1.52030 ,-0.65263 ,-6.40361 
447 ,82.8423 ,1.52229 ,-0.66632 ,-6.53793 
448 ,83.0184 ,1.52406 ,-0.66974 ,-6.57150 
449 ,83.2106 ,1.52605 ,-0.67659 ,-6.63866 
450 ,83.4184 ,1.52797 ,-0.69712 ,-6.84013 
451 ,83.6105 ,1.52998 ,-0.71423 ,-7.00802 
452 ,83.7866 ,1.53179 ,-0.72450 ,-7.10876 
453 ,83.9788 ,1.53363 ,-0.71081 ,-6.97444 
454 ,84.1707 ,1.53552 ,-0.74503 ,-7.31023 
455 ,84.3629 ,1.53755 ,-0.74161 ,-7.27665 
456 ,84.5545 ,1.53935 ,-0.74503 ,-7.31023 
457 ,84.7470 ,1.54131 ,-0.76214 ,-7.47812 
458 ,84.9713 ,1.54345 ,-0.77583 ,-7.61243 
459 ,85.1631 ,1.54548 ,-0.78610 ,-7.71317 
460 ,85.3553 ,1.54737 ,-0.77925 ,-7.64601 
461 ,85.5474 ,1.54941 ,-0.80663 ,-7.91464 
462 ,85.7236 ,1.55113 ,-0.81689 ,-8.01537 
463 ,85.8994 ,1.55291 ,-0.81005 ,-7.94821 
464 ,86.0755 ,1.55464 ,-0.81689 ,-8.01537 
465 ,86.2674 ,1.55649 ,-0.83058 ,-8.14968 
466 ,86.4437 ,1.55833 ,-0.84085 ,-8.25042 
467 ,86.6517 ,1.56033 ,-0.83743 ,-8.21684 
468 ,86.8441 ,1.56238 ,-0.86481 ,-8.48547 
469 ,87.0519 ,1.56437 ,-0.87507 ,-8.58620 
470 ,87.2441 ,1.56635 ,-0.86823 ,-8.51904 
471 ,87.4199 ,1.56810 ,-0.88534 ,-8.68694 
472 ,87.5803 ,1.56979 ,-0.87507 ,-8.58620 
473 ,87.7562 ,1.57142 ,-0.88876 ,-8.72051 
474 ,87.9485 ,1.57334 ,-0.91614 ,-8.98914 
475 ,88.1564 ,1.57538 ,-0.89903 ,-8.82125 
476 ,88.3326 ,1.57728 ,-0.92298 ,-9.05630 
477 ,88.5088 ,1.57893 ,-0.92640 ,-9.08988 
478 ,88.7168 ,1.58107 ,-0.91614 ,-8.98914 
479 ,88.9247 ,1.58310 ,-0.94009 ,-9.22419 
480 ,89.1169 ,1.58499 ,-0.95036 ,-9.32492 
481 ,89.3248 ,1.58707 ,-0.96405 ,-9.45924 
482 ,89.5328 ,1.58917 ,-0.97089 ,-9.52639 
483 ,89.7093 ,1.59100 ,-0.98116 ,-9.62713 
484 ,89.8853 ,1.59273 ,-1.00169 ,-9.82860 
485 ,90.0773 ,1.59468 ,-0.97774 ,-9.59355 
486 ,90.2535 ,1.59640 ,-0.97431 ,-9.55997 
487 ,90.4616 ,1.59844 ,-0.99827 ,-9.79502 
488 ,90.6696 ,1.60040 ,-0.99827 ,-9.79502 
489 ,90.8616 ,1.60252 ,-1.02222 ,-10.03007 
490 ,91.0374 ,1.60424 ,-1.02222 ,-10.03007 
491 ,91.2138 ,1.60602 ,-1.04276 ,-10.23154 
492 ,91.4057 ,1.60792 ,-1.05645 ,-10.36585 
493 ,91.5980 ,1.60986 ,-1.04960 ,-10.29869 
494 ,91.8060 ,1.61187 ,-1.06671 ,-10.46659 
495 ,91.9822 ,1.61370 ,-1.08382 ,-10.63448 
496 ,92.1581 ,1.61542 ,-1.05987 ,-10.39943 
497 ,92.3343 ,1.61720 ,-1.08725 ,-10.66806 
498 ,92.5264 ,1.61907 ,-1.10778 ,-10.86953 
499 ,92.7021 ,1.62095 ,-1.09409 ,-10.73521 
500 ,92.8785 ,1.62267 ,-1.11805 ,-10.97026 
501 ,93.0706 ,1.62461 ,-1.12147 ,-11.00384 
502 ,93.2627 ,1.62652 ,-1.13516 ,-11.13815 
503 ,93.4385 ,1.62840 ,-1.12831 ,-11.07100 
504 ,93.6147 ,1.63000 ,-1.12831 ,-11.07100 
505 ,93.8064 ,1.63194 ,-1.16938 ,-11.47394 
506 ,93.9829 ,1.63369 ,-1.16938 ,-11.47394 
507 ,94.1589 ,1.63545 ,-1.15227 ,-11.30604 
508 ,94.3350 ,1.63724 ,-1.15911 ,-11.37320 
509 ,94.5113 ,1.63898 ,-1.17964 ,-11.57467 
510 ,94.7033 ,1.64083 ,-1.19333 ,-11.70898 
511 ,94.9112 ,1.64300 ,-1.21044 ,-11.87688 
512 ,95.0874 ,1.64469 ,-1.21729 ,-11.94403 
513 ,95.2634 ,1.64653 ,-1.22071 ,-11.97761 
514 ,95.4395 ,1.64829 ,-1.21387 ,-11.91045 
515 ,95.6156 ,1.65007 ,-1.22413 ,-12.01119 
516 ,95.8077 ,1.65194 ,-1.25835 ,-12.34697 
517 ,95.9833 ,1.65368 ,-1.25151 ,-12.27981 
518 ,96.1918 ,1.65561 ,-1.25493 ,-12.31339 
519 ,96.3837 ,1.65759 ,-1.26178 ,-12.38055 
520 ,96.5595 ,1.65946 ,-1.26178 ,-12.38055 
521 ,96.7360 ,1.66122 ,-1.26178 ,-12.38055 
522 ,96.9282 ,1.66309 ,-1.28573 ,-12.61560 
523 ,97.1521 ,1.66520 ,-1.29258 ,-12.68275 
524 ,97.3602 ,1.66744 ,-1.29942 ,-12.74991 
525 ,97.5682 ,1.66940 ,-1.30284 ,-12.78349 
526 ,97.7443 ,1.67131 ,-1.31653 ,-12.91780 
527 ,97.9204 ,1.67307 ,-1.33022 ,-13.05212 
528 ,98.1126 ,1.67491 ,-1.34049 ,-13.15285 
529 ,98.2885 ,1.67671 ,-1.34049 ,-13.15285 
530 ,98.4644 ,1.67854 ,-1.35760 ,-13.32074 
531 ,98.6568 ,1.68034 ,-1.33364 ,-13.08569 
532 ,98.8487 ,1.68222 ,-1.35075 ,-13.25359 
533 ,99.0246 ,1.68407 ,-1.38840 ,-13.62295 
534 ,99.2010 ,1.68584 ,-1.37129 ,-13.45506 
535 ,99.3770 ,1.68759 ,-1.38497 ,-13.58937 
536 ,99.5848 ,1.68958 ,-1.39182 ,-13.65653 
537 ,99.7611 ,1.69146 ,-1.39182 ,-13.65653 
538 ,99.9532 ,1.69336 ,-1.39524 ,-13.69010 
539 ,100.1294 ,1.69515 ,-1.41235 ,-13.85799 
540 ,100.3052 ,1.69687 ,-1.41920 ,-13.92515 
541 ,100.5135 ,1.69894 ,-1.41920 ,-13.92515 
542 ,100.7058 ,1.70087 ,-1.43973 ,-14.12662 
543 ,100.9138 ,1.70292 ,-1.42604 ,-13.99231 
544 ,101.1218 ,1.70499 ,-1.44315 ,-14.16020 
545 ,101.3137 ,1.70686 ,-1.44657 ,-14.19378 
546 ,101.4900 ,1.70874 ,-1.45342 ,-14.26093 
547 ,101.6821 ,1.71062 ,-1.45684 ,-14.29451 
548 ,101.8902 ,1.71264 ,-1.48080 ,-14.52956 
549 ,102.0822 ,1.71461 ,-1.48422 ,-14.56314 
550 ,102.2743 ,1.71653 ,-1.48764 ,-14.59672 
551 ,102.4341 ,1.71830 ,-1.48764 ,-14.59672 
552 ,102.6104 ,1.71995 ,-1.49791 ,-14.69745 
553 ,102.7865 ,1.72168 ,-1.51844 ,-14.89892 
554 ,102.9786 ,1.72356 ,-1.50133 ,-14.73103 
555 ,103.1705 ,1.72556 ,-1.52871 ,-14.99966 
556 ,103.3628 ,1.72735 ,-1.54239 ,-15.13397 
557 ,103.5707 ,1.72952 ,-1.54582 ,-15.16755 
558 ,103.7629 ,1.73145 ,-1.56293 ,-15.33544 
559 ,103.9708 ,1.73338 ,-1.54924 ,-15.20113 
560 ,104.1791 ,1.73556 ,-1.55608 ,-15.26828 
561 ,104.3550 ,1.73735 ,-1.55608 ,-15.26828 
562 ,104.5313 ,1.73911 ,-1.58004 ,-15.50333 
563 ,104.7551 ,1.74121 ,-1.60057 ,-15.70480 
564 ,104.9475 ,1.74325 ,-1.61768 ,-15.87269 
565 ,105.1395 ,1.74522 ,-1.60399 ,-15.73838 
566 ,105.3156 ,1.74698 ,-1.59715 ,-15.67122 
567 ,105.5236 ,1.74898 ,-1.63137 ,-16.00701 
568 ,105.7157 ,1.75096 ,-1.61768 ,-15.87269 
569 ,105.9083 ,1.75293 ,-1.63479 ,-16.04058 
570 ,106.0839 ,1.75466 ,-1.64848 ,-16.17490 
571 ,106.2759 ,1.75660 ,-1.64164 ,-16.10774 
572 ,106.4521 ,1.75831 ,-1.64848 ,-16.17490 
573 ,106.6277 ,1.76006 ,-1.66901 ,-16.37637 
574 ,106.8044 ,1.76186 ,-1.68270 ,-16.51068 
575 ,107.0122 ,1.76388 ,-1.66901 ,-16.37637 
576 ,107.1883 ,1.76567 ,-1.67928 ,-16.47710 
577 ,107.3642 ,1.76743 ,-1.68270 ,-16.51068 
578 ,107.5885 ,1.76955 ,-1.69639 ,-16.64499 
579 ,107.7966 ,1.77170 ,-1.68955 ,-16.57784 
580 ,107.9887 ,1.77371 ,-1.70666 ,-16.74573 
581 ,108.1807 ,1.77555 ,-1.71008 ,-16.77931 
582 ,108.3568 ,1.77736 ,-1.71350 ,-16.81289 
583 ,108.5326 ,1.77919 ,-1.73404 ,-17.01436 
584 ,108.7250 ,1.78094 ,-1.74772 ,-17.14867 
585 ,108.9332 ,1.78310 ,-1.73061 ,-16.98078 
586 ,109.1252 ,1.78514 ,-1.73746 ,-17.04793 
587 ,109.3014 ,1.78683 ,-1.74772 ,-17.14867 
588 ,109.4933 ,1.78867 ,-1.75115 ,-17.18225 
589 ,109.6694 ,1.79053 ,-1.76826 ,-17.35014 
590 ,109.8610 ,1.79237 ,-1.77168 ,-17.38372 
591 ,110.0533 ,1.79430 ,-1.77168 ,-17.38372 
592 ,110.2453 ,1.79620 ,-1.79221 ,-17.58519 
593 ,110.4217 ,1.79804 ,-1.79221 ,-17.58519 
594 ,110.6138 ,1.79988 ,-1.79563 ,-17.61876 
595 ,110.7899 ,1.80171 ,-1.80248 ,-17.68592 
596 ,110.9654 ,1.80352 ,-1.80248 ,-17.68592 
597 ,111.1420 ,1.80523 ,-1.81959 ,-17.85381 
598 ,111.3340 ,1.80708 ,-1.82301 ,-17.88739 
599 ,111.5103 ,1.80890 ,-1.82643 ,-17.92097 
600 ,111.7182 ,1.81087 ,-1.85039 ,-18.15602 
601 ,111.9108 ,1.81294 ,-1.84354 ,-18.08886 
602 ,112.0862 ,1.81464 ,-1.85723 ,-18.22317 
603 ,112.2624 ,1.81644 ,-1.86408 ,-18.29033 
604 ,112.4544 ,1.81830 ,-1.87092 ,-18.35749 
605 ,112.6306 ,1.82009 ,-1.86408 ,-18.29033 
606 ,112.8227 ,1.82197 ,-1.87092 ,-18.35749 
607 ,113.0146 ,1.82388 ,-1.87777 ,-18.42464 
608 ,113.1907 ,1.82566 ,-1.88461 ,-18.49180 
609 ,113.3989 ,1.82772 ,-1.88461 ,-18.49180 
610 ,113.5747 ,1.82957 ,-1.88461 ,-18.49180 
611 ,113.7669 ,1.83143 ,-1.91541 ,-18.79401 
612 ,113.9431 ,1.83321 ,-1.92910 ,-18.92832 
613 ,114.1508 ,1.83527 ,-1.92568 ,-18.89474 
614 ,114.3433 ,1.83721 ,-1.92568 ,-18.89474 
615 ,114.5194 ,1.83898 ,-1.94279 ,-19.06263 
616 ,114.7274 ,1.84098 ,-1.94963 ,-19.12979 
617 ,114.9354 ,1.84312 ,-1.93252 ,-18.96190 
618 ,115.1115 ,1.84492 ,-1.93937 ,-19.02905 
619 ,115.2877 ,1.84667 ,-1.95648 ,-19.19694 
620 ,115.4798 ,1.84859 ,-1.97359 ,-19.36484 
621 ,115.6717 ,1.85056 ,-1.99070 ,-19.53273 
622 ,115.8478 ,1.85222 ,-1.99754 ,-19.59988 
623 ,116.0559 ,1.85427 ,-1.98728 ,-19.49915 
624 ,116.2480 ,1.85620 ,-1.99412 ,-19.56631 
625 ,116.4402 ,1.85819 ,-1.98043 ,-19.43199 
626 ,116.6482 ,1.86021 ,-2.00781 ,-19.70062 
627 ,116.8403 ,1.86219 ,-2.01465 ,-19.76778 
628 ,117.0164 ,1.86394 ,-2.00781 ,-19.70062 
629 ,117.2086 ,1.86589 ,-2.03519 ,-19.96925 
630 ,117.3841 ,1.86758 ,-2.03861 ,-20.00282 
631 ,117.5606 ,1.86940 ,-2.05230 ,-20.13714 
632 ,117.7526 ,1.87131 ,-2.03176 ,-19.93567 
633 ,117.9286 ,1.87302 ,-2.06256 ,-20.23787 
634 ,118.1208 ,1.87491 ,-2.04887 ,-20.10356 
635 ,118.3127 ,1.87688 ,-2.06941 ,-20.30503 
636 ,118.4889 ,1.87867 ,-2.06941 ,-20.30503 
637 ,118.6809 ,1.88045 ,-2.08994 ,-20.50650 
638 ,118.9054 ,1.88267 ,-2.08310 ,-20.43934 
639 ,119.1132 ,1.88477 ,-2.08310 ,-20.43934 
640 ,119.3213 ,1.88694 ,-2.08994 ,-20.50650 
641 ,119.5128 ,1.88895 ,-2.11390 ,-20.74155 
642 ,119.6894 ,1.89065 ,-2.10705 ,-20.67439 
643 ,119.8975 ,1.89268 ,-2.11047 ,-20.70797 
644 ,120.0735 ,1.89453 ,-2.10705 ,-20.67439 
645 ,120.2652 ,1.89631 ,-2.11732 ,-20.77512 
646 ,120.4416 ,1.89819 ,-2.13785 ,-20.97659 
647 ,120.6016 ,1.89990 ,-2.12758 ,-20.87586 
648 ,120.7778 ,1.90150 ,-2.13785 ,-20.97659 
649 ,120.9858 ,1.90352 ,-2.14470 ,-21.04375 
650 ,121.1780 ,1.90554 ,-2.15154 ,-21.11091 
651 ,121.3700 ,1.90745 ,-2.15838 ,-21.17806 
652 ,121.5460 ,1.90915 ,-2.16865 ,-21.27880 
653 ,121.7221 ,1.91096 ,-2.17207 ,-21.31238 
654 ,121.9143 ,1.91284 ,-2.17207 ,-21.31238 
655 ,122.1062 ,1.91481 ,-2.18576 ,-21.44669 
656 ,122.2982 ,1.91666 ,-2.18918 ,-21.48027 
657 ,122.4744 ,1.91848 ,-2.18576 ,-21.44669 
658 ,122.6661 ,1.92036 ,-2.20972 ,-21.68174 
659 ,122.8427 ,1.92220 ,-2.21656 ,-21.74890 
660 ,123.0667 ,1.92428 ,-2.20287 ,-21.61458 
661 ,123.2588 ,1.92625 ,-2.21314 ,-21.71532 
662 ,123.4509 ,1.92827 ,-2.22341 ,-21.81605 
663 ,123.6430 ,1.93017 ,-2.21998 ,-21.78247 
664 ,123.8190 ,1.93192 ,-2.23367 ,-21.91679 
665 ,123.9950 ,1.93368 ,-2.23367 ,-21.91679 
666 ,124.1872 ,1.93555 ,-2.26789 ,-22.25257 
667 ,124.3793 ,1.93754 ,-2.25420 ,-22.11826 
668 ,124.5393 ,1.93926 ,-2.25078 ,-22.08468 
669 ,124.7152 ,1.94093 ,-2.25420 ,-22.11826 
670 ,124.8915 ,1.94270 ,-2.28843 ,-22.45404 
671 ,125.0676 ,1.94439 ,-2.27816 ,-22.35330 
672 ,125.2592 ,1.94627 ,-2.27474 ,-22.31973 
673 ,125.4355 ,1.94813 ,-2.26789 ,-22.25257 
674 ,125.6118 ,1.94987 ,-2.29185 ,-22.48762 
675 ,125.7877 ,1.95159 ,-2.30896 ,-22.65551 
676 ,125.9639 ,1.95334 ,-2.31580 ,-22.72267 
677 ,126.1239 ,1.95508 ,-2.30212 ,-22.58835 
678 ,126.3002 ,1.95675 ,-2.33291 ,-22.89056 
679 ,126.4921 ,1.95858 ,-2.32265 ,-22.78982 
680 ,126.6841 ,1.96063 ,-2.31923 ,-22.75624 
681 ,126.8762 ,1.96245 ,-2.32607 ,-22.82340 
682 ,127.0522 ,1.96432 ,-2.35687 ,-23.12561 
683 ,127.2445 ,1.96616 ,-2.35345 ,-23.09203 
684 ,127.4207 ,1.96795 ,-2.36714 ,-23.22634 
685 ,127.6121 ,1.96987 ,-2.34318 ,-22.99129 
686 ,127.7722 ,1.97158 ,-2.35687 ,-23.12561 
687 ,127.9482 ,1.97318 ,-2.36714 ,-23.22634 
688 ,128.1246 ,1.97496 ,-2.36714 ,-23.22634 
689 ,128.3167 ,1.97687 ,-2.37740 ,-23.32708 
690 ,128.5089 ,1.97875 ,-2.40136 ,-23.56212 
691 ,128.6850 ,1.98059 ,-2.39794 ,-23.52855 
692 ,128.8770 ,1.98245 ,-2.38082 ,-23.36065 
693 ,129.0687 ,1.98436 ,-2.40136 ,-23.56212 
694 ,129.2612 ,1.98624 ,-2.41162 ,-23.66286 
695 ,129.4692 ,1.98834 ,-2.40478 ,-23.59570 
696 ,129.6773 ,1.99038 ,-2.41847 ,-23.73002 
697 ,129.8692 ,1.99235 ,-2.41847 ,-23.73002 
698 ,130.0616 ,1.99423 ,-2.42531 ,-23.79717 
699 ,130.2694 ,1.99636 ,-2.42531 ,-23.79717 
700 ,130.4616 ,1.99837 ,-2.45611 ,-24.09938 
701 ,130.6374 ,2.00009 ,-2.43900 ,-23.93149 
702 ,130.8133 ,2.00192 ,-2.44927 ,-24.03222 
703 ,130.9733 ,2.00359 ,-2.45611 ,-24.09938 
704 ,131.1496 ,2.00525 ,-2.44585 ,-23.99864 
705 ,131.3579 ,2.00723 ,-2.45953 ,-24.13295 
706 ,131.5659 ,2.00933 ,-2.48007 ,-24.33442 
707 ,131.7581 ,2.01121 ,-2.49033 ,-24.43516 
708 ,131.9660 ,2.01331 ,-2.47322 ,-24.26727 
709 ,132.1583 ,2.01526 ,-2.48691 ,-24.40158 
710 ,132.3499 ,2.01717 ,-2.48691 ,-24.40158 
711 ,132.5262 ,2.01896 ,-2.50745 ,-24.60305 
712 ,132.6865 ,2.02068 ,-2.51087 ,-24.63663 
713 ,132.8786 ,2.02248 ,-2.51087 ,-24.63663 
714 ,133.0547 ,2.02425 ,-2.51087 ,-24.63663 
715 ,133.2468 ,2.02618 ,-2.53140 ,-24.83810 
716 ,133.4228 ,2.02803 ,-2.53140 ,-24.83810 
717 ,133.5990 ,2.02972 ,-2.53482 ,-24.87168 
718 ,133.8071 ,2.03175 ,-2.55536 ,-25.07315 
719 ,133.9830 ,2.03357 ,-2.55193 ,-25.03957 
720 ,134.1748 ,2.03537 ,-2.53482 ,-24.87168 
721 ,134.3511 ,2.03721 ,-2.54509 ,-24.97241 
722 ,134.5268 ,2.03895 ,-2.56562 ,-25.17388 
723 ,134.7194 ,2.04080 ,-2.57247 ,-25.24104 
724 ,134.9112 ,2.04279 ,-2.56220 ,-25.14030 
725 ,135.0875 ,2.04457 ,-2.57589 ,-25.27462 
726 ,135.2635 ,2.04636 ,-2.57931 ,-25.30820 
727 ,135.4716 ,2.04836 ,-2.58273 ,-25.34177 
728 ,135.6635 ,2.05033 ,-2.59300 ,-25.44251 
729 ,135.8557 ,2.05225 ,-2.58273 ,-25.34177 
730 ,136.0477 ,2.05413 ,-2.59984 ,-25.50967 
731 ,136.2559 ,2.05622 ,-2.59642 ,-25.47609 
732 ,136.4318 ,2.05804 ,-2.60669 ,-25.57682 
733 ,136.6398 ,2.06004 ,-2.61011 ,-25.61040 
734 ,136.8160 ,2.06187 ,-2.62380 ,-25.74471 
735 ,136.9923 ,2.06359 ,-2.62038 ,-25.71114 
736 ,137.1843 ,2.06546 ,-2.63407 ,-25.84545 
737 ,137.3764 ,2.06744 ,-2.62722 ,-25.77829 
738 ,137.5524 ,2.06922 ,-2.63407 ,-25.84545 
739 ,137.7443 ,2.07106 ,-2.65460 ,-26.04692 
740 ,137.9207 ,2.07288 ,-2.66144 ,-26.11407 
741 ,138.0967 ,2.07464 ,-2.65118 ,-26.01334 
742 ,138.3046 ,2.07670 ,-2.68198 ,-26.31554 
743 ,138.4967 ,2.07855 ,-2.67855 ,-26.28197 
744 ,138.6890 ,2.08049 ,-2.67513 ,-26.24839 
745 ,138.8971 ,2.08264 ,-2.67513 ,-26.24839 
746 ,139.0892 ,2.08449 ,-2.68882 ,-26.38270 
747 ,139.2813 ,2.08645 ,-2.69224 ,-26.41628 
748 ,139.4893 ,2.08856 ,-2.68882 ,-26.38270 
749 ,139.6814 ,2.09037 ,-2.69909 ,-26.48344 
750 ,139.8894 ,2.09247 ,-2.68882 ,-26.38270 
751 ,140.0654 ,2.09435 ,-2.70251 ,-26.51701 
752 ,140.2575 ,2.09616 ,-2.70593 ,-26.55059 
753 ,140.4336 ,2.09804 ,-2.71278 ,-26.61775 
754 ,140.6096 ,2.09977 ,-2.72304 ,-26.71848 
755 ,140.7856 ,2.10152 ,-2.73673 ,-26.85280 
756 ,140.9778 ,2.10337 ,-2.72646 ,-26.75206 
757 ,141.1695 ,2.10543 ,-2.72646 ,-26.75206 
758 ,141.3459 ,2.10712 ,-2.74357 ,-26.91995 
759 ,141.5541 ,2.10917 ,-2.74015 ,-26.88638 
760 ,141.7461 ,2.11107 ,-2.76411 ,-27.12142 
761 ,141.9222 ,2.11290 ,-2.77095 ,-27.18858 
762 ,142.0984 ,2.11467 ,-2.78122 ,-27.28932 
763 ,142.2904 ,2.11652 ,-2.78122 ,-27.28932 
764 ,142.4821 ,2.11847 ,-2.78122 ,-27.28932 
765 ,142.6586 ,2.12026 ,-2.80175 ,-27.49079 
766 ,142.8507 ,2.12207 ,-2.79148 ,-27.39005 
767 ,143.0424 ,2.12408 ,-2.79833 ,-27.45721 
768 ,143.2508 ,2.12602 ,-2.77437 ,-27.22216 
769 ,143.4429 ,2.12812 ,-2.80517 ,-27.52436 
770 ,143.6190 ,2.12990 ,-2.81544 ,-27.62510 
771 ,143.7950 ,2.13156 ,-2.80175 ,-27.49079 
772 ,143.9871 ,2.13351 ,-2.81202 ,-27.59152 
773 ,144.1627 ,2.13536 ,-2.81544 ,-27.62510 
774 ,144.3393 ,2.13708 ,-2.82228 ,-27.69225 
775 ,144.5313 ,2.13904 ,-2.83255 ,-27.79299 
776 ,144.7235 ,2.14090 ,-2.84966 ,-27.96088 
777 ,144.9153 ,2.14287 ,-2.83597 ,-27.82657 
778 ,145.0916 ,2.14460 ,-2.83597 ,-27.82657 
779 ,145.2996 ,2.14660 ,-2.84966 ,-27.96088 
780 ,145.4913 ,2.14860 ,-2.83255 ,-27.79299 
781 ,145.6677 ,2.15038 ,-2.84966 ,-27.96088 
782 ,145.8758 ,2.15229 ,-2.86677 ,-28.12877 
783 ,146.0678 ,2.15436 ,-2.86335 ,-28.09519 
784 ,146.2440 ,2.15610 ,-2.88388 ,-28.29666 
785 ,146.4520 ,2.15816 ,-2.87362 ,-28.19593 
786 ,146.6442 ,2.16014 ,-2.88388 ,-28.29666 
787 ,146.8362 ,2.16196 ,-2.87362 ,-28.19593 
788 ,147.0123 ,2.16380 ,-2.86677 ,-28.12877 
789 ,147.1884 ,2.16556 ,-2.90099 ,-28.46456 
790 ,147.3640 ,2.16741 ,-2.91468 ,-28.59887 
791 ,147.5564 ,2.16916 ,-2.90099 ,-28.46456 
792 ,147.7806 ,2.17148 ,-2.91126 ,-28.56529 
793 ,147.9726 ,2.17335 ,-2.91126 ,-28.56529 
794 ,148.1645 ,2.17526 ,-2.92837 ,-28.73318 
795 ,148.3568 ,2.17714 ,-2.93864 ,-28.83392 
796 ,148.5489 ,2.17913 ,-2.92153 ,-28.66603 
797 ,148.7410 ,2.18109 ,-2.94206 ,-28.86750 
798 ,148.9490 ,2.18298 ,-2.94890 ,-28.93465 
799 ,149.1250 ,2.18496 ,-2.94206 ,-28.86750 
800 ,149.3012 ,2.18665 ,-2.95917 ,-29.03539 
801 ,149.4773 ,2.18845 ,-2.94890 ,-28.93465 
802 ,149.6533 ,2.19028 ,-2.94548 ,-28.90107 
803 ,149.8292 ,2.19203 ,-2.96602 ,-29.10254 
804 ,150.0055 ,2.19368 ,-2.96602 ,-29.10254 
805 ,150.2136 ,2.19572 ,-2.95917 ,-29.03539 
806 ,150.3896 ,2.19751 ,-2.96944 ,-29.13612 
807 ,150.5811 ,2.19941 ,-2.98313 ,-29.27043 
808 ,150.7893 ,2.20148 ,-2.97970 ,-29.23686 
809 ,150.9817 ,2.20340 ,-2.98313 ,-29.27043 
810 ,151.1578 ,2.20522 ,-2.98997 ,-29.33759 
811 ,151.3499 ,2.20709 ,-2.99339 ,-29.37117 
812 ,151.5421 ,2.20901 ,-2.99339 ,-29.37117 
813 ,151.7340 ,2.21101 ,-3.01735 ,-29.60622 
814 ,151.9106 ,2.21273 ,-3.00366 ,-29.47190 
815 ,152.0862 ,2.21448 ,-3.01735 ,-29.60622 
816 ,152.2619 ,2.21624 ,-3.03446 ,-29.77411 
817 ,152.4385 ,2.21802 ,-3.01393 ,-29.57264 
818 ,152.6462 ,2.22003 ,-3.02761 ,-29.70695 
819 ,152.8225 ,2.22194 ,-3.02077 ,-29.63980 
820 ,153.0144 ,2.22371 ,-3.03788 ,-29.80769 
821 ,153.1907 ,2.22553 ,-3.04473 ,-29.87484 
822 ,153.3828 ,2.22745 ,-3.05841 ,-30.00916 
823 ,153.5744 ,2.22929 ,-3.03446 ,-29.77411 
824 ,153.7509 ,2.23114 ,-3.06184 ,-30.04274 
825 ,153.9590 ,2.23312 ,-3.05499 ,-29.97558 
826 ,154.1667 ,2.23513 ,-3.06868 ,-30.10989 
827 ,154.3593 ,2.23712 ,-3.07210 ,-30.14347 
828 ,154.5511 ,2.23911 ,-3.07210 ,-30.14347 
829 ,154.7273 ,2.24088 ,-3.08579 ,-30.27778 
830 ,154.9030 ,2.24271 ,-3.06184 ,-30.04274 
831 ,155.0795 ,2.24445 ,-3.08579 ,-30.27778 
832 ,155.2875 ,2.24644 ,-3.10290 ,-30.44568 
833 ,155.4797 ,2.24840 ,-3.08237 ,-30.24421 
834 ,155.6717 ,2.25031 ,-3.10975 ,-30.51283 
835 ,155.8637 ,2.25220 ,-3.11317 ,-30.54641 
836 ,156.0399 ,2.25401 ,-3.10290 ,-30.44568 
837 ,156.2160 ,2.25577 ,-3.10632 ,-30.47925 
838 ,156.4241 ,2.25780 ,-3.12344 ,-30.64715 
839 ,156.6155 ,2.25978 ,-3.10975 ,-30.51283 
840 ,156.8083 ,2.26172 ,-3.13028 ,-30.71430 
841 ,156.9998 ,2.26366 ,-3.13028 ,-30.71430 
842 ,157.1764 ,2.26539 ,-3.13028 ,-30.71430 
843 ,157.3845 ,2.26740 ,-3.13712 ,-30.78146 
844 ,157.5761 ,2.26934 ,-3.13712 ,-30.78146 
845 ,157.7527 ,2.27115 ,-3.14397 ,-30.84862 
846 ,157.9446 ,2.27306 ,-3.16450 ,-31.05008 
847 ,158.1203 ,2.27495 ,-3.14739 ,-30.88219 
848 ,158.2966 ,2.27656 ,-3.15423 ,-30.94935 
849 ,158.5046 ,2.27860 ,-3.17135 ,-31.11724 
850 ,158.6810 ,2.28043 ,-3.17477 ,-31.15082 
851 ,158.8570 ,2.28217 ,-3.17477 ,-31.15082 
852 ,159.0332 ,2.28395 ,-3.16792 ,-31.08366 
853 ,159.2249 ,2.28584 ,-3.19188 ,-31.31871 
854 ,159.4014 ,2.28762 ,-3.18161 ,-31.21798 
855 ,159.6090 ,2.28956 ,-3.19530 ,-31.35229 
856 ,159.7854 ,2.29144 ,-3.20214 ,-31.41945 
857 ,159.9773 ,2.29332 ,-3.19530 ,-31.35229 
858 ,160.1696 ,2.29532 ,-3.21583 ,-31.55376 
859 ,160.3775 ,2.29737 ,-3.20557 ,-31.45302 
860 ,160.5694 ,2.29932 ,-3.22268 ,-31.62092 
861 ,160.7455 ,2.30107 ,-3.21583 ,-31.55376 
862 ,160.9220 ,2.30284 ,-3.21241 ,-31.52018 
863 ,161.1140 ,2.30477 ,-3.22268 ,-31.62092 
864 ,161.2897 ,2.30649 ,-3.24321 ,-31.82239 
865 ,161.4821 ,2.30838 ,-3.22610 ,-31.65449 
866 ,161.6740 ,2.31027 ,-3.22610 ,-31.65449 
867 ,161.8502 ,2.31209 ,-3.24663 ,-31.85596 
868 ,162.0263 ,2.31384 ,-3.25006 ,-31.88954 
869 ,162.2184 ,2.31568 ,-3.23294 ,-31.72165 
870 ,162.3941 ,2.31759 ,-3.25006 ,-31.88954 
871 ,162.5864 ,2.31939 ,-3.25690 ,-31.95670 
872 ,162.7626 ,2.32120 ,-3.26374 ,-32.02386 
873 ,162.9709 ,2.32314 ,-3.26032 ,-31.99028 
874 ,163.1628 ,2.32512 ,-3.27059 ,-32.09101 
875 ,163.3548 ,2.32709 ,-3.26374 ,-32.02386 
876 ,163.5470 ,2.32904 ,-3.29112 ,-32.29248 
877 ,163.7392 ,2.33101 ,-3.28085 ,-32.19175 
878 ,163.9309 ,2.33280 ,-3.28770 ,-32.25890 
879 ,164.1233 ,2.33479 ,-3.28085 ,-32.19175 
880 ,164.3151 ,2.33667 ,-3.29454 ,-32.32606 
881 ,164.4913 ,2.33850 ,-3.29797 ,-32.35964 
882 ,164.6674 ,2.34031 ,-3.30139 ,-32.39322 
883 ,164.8594 ,2.34216 ,-3.30481 ,-32.42680 
884 ,165.0355 ,2.34392 ,-3.29797 ,-32.35964 
885 ,165.2276 ,2.34588 ,-3.32534 ,-32.62827 
886 ,165.4043 ,2.34763 ,-3.31165 ,-32.49395 
887 ,165.5798 ,2.34939 ,-3.30481 ,-32.42680 
888 ,165.7879 ,2.35140 ,-3.33903 ,-32.76258 
889 ,165.9960 ,2.35346 ,-3.33561 ,-32.72900 
890 ,166.1881 ,2.35541 ,-3.34930 ,-32.86331 
891 ,166.3640 ,2.35723 ,-3.33903 ,-32.76258 
892 ,166.5559 ,2.35910 ,-3.32534 ,-32.62827 
893 ,166.7318 ,2.36093 ,-3.34588 ,-32.82973 
894 ,166.9083 ,2.36268 ,-3.35956 ,-32.96405 
895 ,167.0841 ,2.36440 ,-3.34930 ,-32.86331 
896 ,167.2604 ,2.36620 ,-3.34245 ,-32.79616 
897 ,167.4526 ,2.36811 ,-3.35956 ,-32.96405 
898 ,167.6442 ,2.36997 ,-3.35956 ,-32.96405 
899 ,167.8202 ,2.37173 ,-3.35614 ,-32.93047 
900 ,167.9968 ,2.37357 ,-3.35956 ,-32.96405 
901 ,168.1729 ,2.37534 ,-3.36983 ,-33.06478 
902 ,168.3649 ,2.37714 ,-3.36983 ,-33.06478 
903 ,168.5408 ,2.37901 ,-3.38010 ,-33.16552 
904 ,168.7331 ,2.38084 ,-3.38694 ,-33.23267 
905 ,168.9092 ,2.38274 ,-3.38694 ,-33.23267 
906 ,169.0848 ,2.38439 ,-3.39036 ,-33.26625 
907 ,169.2609 ,2.38615 ,-3.38352 ,-33.19910 
908 ,169.4534 ,2.38806 ,-3.40747 ,-33.43414 
909 ,169.6453 ,2.38998 ,-3.41090 ,-33.46772 
910 ,169.8216 ,2.39179 ,-3.40747 ,-33.43414 
911 ,170.0132 ,2.39374 ,-3.40747 ,-33.43414 
912 ,170.1895 ,2.39545 ,-3.42116 ,-33.56846 
913 ,170.3656 ,2.39718 ,-3.41432 ,-33.50130 
914 ,170.5576 ,2.39909 ,-3.41774 ,-33.53488 
915 ,170.7498 ,2.40103 ,-3.43485 ,-33.70277 
916 ,170.9258 ,2.40284 ,-3.43827 ,-33.73635 
917 ,171.1020 ,2.40466 ,-3.42459 ,-33.60204 
918 ,171.2942 ,2.40645 ,-3.44512 ,-33.80351 
919 ,171.4861 ,2.40833 ,-3.43143 ,-33.66919 
920 ,171.6780 ,2.41023 ,-3.43143 ,-33.66919
