Repository: lloxxa/DOI-10.3389-fphy.2024.1412352

# Sucker analysis

This project studies the adhesion of arrays of millimeter-sized suction cups made from polydimethylsiloxane. Repository contains both data obtained in this project and code used to analyse said data.

## <a name="Introduction"></a> Introduction

Patterned surfaces are known to show superior adhesive properties compared to continuos surfaces. [1] Animals such as geckos use patterned surfaces to climb. Many aritficial bio-inspired patterned adhesive surfaces have been made. We make and study arrays of millimeter-sized suction cups, inspired by the surfaces found on cephalopods for applications in soft robotics. This research was carried out at the Laboratory of Physical Chemistry & Soft Matter at Wageningen University & Research and funded by 4TU.Federation through the program 'Soft Robotics' with Grant No. 4TU-UIT-335. This repository contains all data that was collected in this project as well as the code used to analyse it. This document contains detailed information about how the data was acquired.

## <a name="Fabrication"></a> Fabrication
We use a double-negative mold to make the samples. A positive mold is made by 3D-printing (1). We cast this mold with Dragon Skin &trade; (2) to obtain a soft, negative mold. This mold is coated with fluor polymers to allow for the release of the sample from the mold later (3). We then pour Ecoflex &trade; in the mold after which we degas the liquid Ecoflex &trade; for 15 minutes to ensure no bubbles are present in our sample(4). We cure the Ecoflex &trade; at room temperature for 24 hours before peeling it from the mold to obtain our final sample (5). This sample was connected to a glass microscope slide by plasma bonding. 
The figure below shows the geometry of the suction cups.

## <a name="Measurements"></a> Measurements

All measurements were performed using an Anton Paar MCR-501 rheometer. A glass plate accessory (P-PTD120/GL) was used as a countersurface to the suction cups. Samples were glued to a custom-made 3D-printed probe. A sample was placed on the countersurface with the cups facing down after which glue was placed on the sample (1). The probe was lowered so it is only in contact with the glue, after which the glue is cured by UV-light (2). This procedure aims to align the sample perfectly with the glass countersurface and is visualized below. 
One measurement cycle consists of four distinct phases, visualized below. The first phase is the approach (1 & 2) where the probe approaches the countersurface until a certain force is detected. The force by which we indent the sample to the countersurface is called the preload. The next phase is the relaxation phase, where the probe does not move for 20 seconds (3). AFter the relaxation, retraction starts. The probe pulls the sample away from the countersurface at a certain speed that we call the retraction speed (4 & 5). After the sample has detached completely from the countersurface, a short transition phase happens where the retraction ends and approach is initiated. Generally, we repeat this cycle multiple times for each experiment. For information about the preload, retraction speed and number of cycles that correspond to each dataset, see About the data(#About). 
It is important to note that each phase has its own CSV file in the raw data.

File: Raw data/Million/Indentation/ECOFLEX_P4_4C_50mN_loop/cup_243_ret.csv (part 1 of 2)
Data stamp = , 26-04-2022 16:33:34 760

Calibration Values: 
Slope = , 26.54 , g/V 
Offset Voltage at no contact = , -0.501760 , V 

No , Time , Stage Position ,   Mass , Force 
   ,  (s) ,      (mm)      ,   (g)  , (mN)  

1 ,0.0000 ,0.74945 ,5.33274 ,52.32484 
2 ,0.2180 ,0.74953 ,5.31221 ,52.12337 
3 ,0.6317 ,0.75089 ,5.33274 ,52.32484 
4 ,0.8398 ,0.75264 ,5.32932 ,52.29126 
5 ,1.0319 ,0.75452 ,5.31563 ,52.15694 
6 ,1.2239 ,0.75634 ,5.33274 ,52.32484 
7 ,1.4161 ,0.75821 ,5.32932 ,52.29126 
8 ,1.5921 ,0.76020 ,5.32932 ,52.29126 
9 ,1.7843 ,0.76198 ,5.32589 ,52.25768 
10 ,1.9764 ,0.76386 ,5.28483 ,51.85474 
11 ,2.1524 ,0.76584 ,5.27456 ,51.75401 
12 ,2.3445 ,0.76759 ,5.25745 ,51.58611 
13 ,2.5365 ,0.76957 ,5.22665 ,51.28391 
14 ,2.7287 ,0.77143 ,5.21639 ,51.18317 
15 ,2.9207 ,0.77335 ,5.19927 ,51.01528 
16 ,3.1129 ,0.77523 ,5.17190 ,50.74666 
17 ,3.3050 ,0.77721 ,5.17190 ,50.74666 
18 ,3.4810 ,0.77911 ,5.13425 ,50.37729 
19 ,3.6730 ,0.78091 ,5.11030 ,50.14225 
20 ,3.8652 ,0.78278 ,5.11714 ,50.20940 
21 ,4.0412 ,0.78469 ,5.07608 ,49.80646 
22 ,4.2333 ,0.78645 ,5.05897 ,49.63857 
23 ,4.4095 ,0.78835 ,5.06239 ,49.67215 
24 ,4.6175 ,0.79033 ,5.01790 ,49.23563 
25 ,4.8095 ,0.79227 ,5.00421 ,49.10132 
26 ,5.0015 ,0.79418 ,4.98710 ,48.93343 
27 ,5.1936 ,0.79606 ,4.95972 ,48.66480 
28 ,5.3861 ,0.79800 ,4.96999 ,48.76554 
29 ,5.5621 ,0.79992 ,4.92550 ,48.32902 
30 ,5.7382 ,0.80164 ,4.91866 ,48.26186 
31 ,5.9302 ,0.80351 ,4.90155 ,48.09397 
32 ,6.1223 ,0.80537 ,4.88101 ,47.89250 
33 ,6.3150 ,0.80735 ,4.87075 ,47.79177 
34 ,6.5227 ,0.80942 ,4.85364 ,47.62387 
35 ,6.7304 ,0.81145 ,4.82626 ,47.35525 
36 ,6.9228 ,0.81339 ,4.82284 ,47.32167 
37 ,7.1308 ,0.81547 ,4.79546 ,47.05304 
38 ,7.3228 ,0.81744 ,4.77835 ,46.88515 
39 ,7.5308 ,0.81938 ,4.72017 ,46.31432 
40 ,7.7392 ,0.82155 ,4.72702 ,46.38148 
41 ,7.9311 ,0.82345 ,4.70648 ,46.18001 
42 ,8.1071 ,0.82531 ,4.70306 ,46.14643 
43 ,8.2991 ,0.82710 ,4.68253 ,45.94496 
44 ,8.4914 ,0.82917 ,4.66884 ,45.81065 
45 ,8.6830 ,0.83098 ,4.63804 ,45.50844 
46 ,8.8595 ,0.83283 ,4.62435 ,45.37413 
47 ,9.0514 ,0.83461 ,4.59697 ,45.10550 
48 ,9.2276 ,0.83649 ,4.59355 ,45.07192 
49 ,9.4037 ,0.83828 ,4.56275 ,44.76972 
50 ,9.5797 ,0.83996 ,4.54906 ,44.63541 
51 ,9.7558 ,0.84180 ,4.52511 ,44.40036 
52 ,9.9638 ,0.84378 ,4.52169 ,44.36678 
53 ,10.1400 ,0.84563 ,4.48062 ,43.96384 
54 ,10.3482 ,0.84770 ,4.48062 ,43.96384 
55 ,10.5401 ,0.84957 ,4.45324 ,43.69521 
56 ,10.7323 ,0.85150 ,4.45324 ,43.69521 
57 ,10.9405 ,0.85356 ,4.41902 ,43.35943 
58 ,11.1321 ,0.85551 ,4.39849 ,43.15796 
59 ,11.3246 ,0.85733 ,4.38138 ,42.99007 
60 ,11.5166 ,0.85932 ,4.35742 ,42.75502 
61 ,11.7088 ,0.86117 ,4.36084 ,42.78860 
62 ,11.9007 ,0.86314 ,4.31978 ,42.38566 
63 ,12.1090 ,0.86526 ,4.31978 ,42.38566 
64 ,12.3170 ,0.86727 ,4.28556 ,42.04988 
65 ,12.5090 ,0.86924 ,4.27529 ,41.94914 
66 ,12.6850 ,0.87101 ,4.25818 ,41.78125 
67 ,12.8611 ,0.87284 ,4.23422 ,41.54620 
68 ,13.0373 ,0.87459 ,4.21711 ,41.37831 
69 ,13.2293 ,0.87643 ,4.21711 ,41.37831 
70 ,13.4215 ,0.87838 ,4.18631 ,41.07611 
71 ,13.6295 ,0.88041 ,4.18289 ,41.04253 
72 ,13.8217 ,0.88236 ,4.16236 ,40.84106 
73 ,14.0136 ,0.88427 ,4.13156 ,40.53885 
74 ,14.1896 ,0.88605 ,4.12129 ,40.43812 
75 ,14.3654 ,0.88783 ,4.11445 ,40.37096 
76 ,14.5580 ,0.88968 ,4.08023 ,40.03518 
77 ,14.7660 ,0.89178 ,4.07680 ,40.00160 
78 ,14.9740 ,0.89388 ,4.04600 ,39.69940 
79 ,15.1661 ,0.89577 ,4.03232 ,39.56508 
80 ,15.3581 ,0.89769 ,3.99467 ,39.19572 
81 ,15.5662 ,0.89973 ,3.99125 ,39.16214 
82 ,15.7582 ,0.90176 ,3.96045 ,38.85994 
83 ,15.9663 ,0.90377 ,3.95361 ,38.79278 
84 ,16.1585 ,0.90573 ,3.92281 ,38.49058 
85 ,16.3506 ,0.90765 ,3.93650 ,38.62489 
86 ,16.5423 ,0.90956 ,3.90227 ,38.28911 
87 ,16.7347 ,0.91145 ,3.87147 ,37.98690 
88 ,16.9116 ,0.91328 ,3.87147 ,37.98690 
89 ,17.1189 ,0.91527 ,3.83725 ,37.65112 
90 ,17.2950 ,0.91708 ,3.82356 ,37.51681 
91 ,17.5032 ,0.91916 ,3.82014 ,37.48323 
92 ,17.7111 ,0.92119 ,3.78934 ,37.18102 
93 ,17.9033 ,0.92314 ,3.78250 ,37.11387 
94 ,18.0792 ,0.92504 ,3.75170 ,36.81166 
95 ,18.2553 ,0.92667 ,3.72774 ,36.57661 
96 ,18.4634 ,0.92871 ,3.73117 ,36.61019 
97 ,18.6396 ,0.93061 ,3.69694 ,36.27441 
98 ,18.8477 ,0.93263 ,3.69694 ,36.27441 
99 ,19.0557 ,0.93463 ,3.66272 ,35.93863 
100 ,19.2318 ,0.93657 ,3.65930 ,35.90505 
101 ,19.4239 ,0.93835 ,3.62508 ,35.56926 
102 ,19.6160 ,0.94033 ,3.60454 ,35.36779 
103 ,19.8077 ,0.94218 ,3.60112 ,35.33422 
104 ,20.0001 ,0.94413 ,3.57717 ,35.09917 
105 ,20.1919 ,0.94610 ,3.57717 ,35.09917 
106 ,20.3682 ,0.94780 ,3.55663 ,34.89770 
107 ,20.5763 ,0.94986 ,3.51899 ,34.52834 
108 ,20.7684 ,0.95177 ,3.52584 ,34.59549 
109 ,20.9765 ,0.95387 ,3.48477 ,34.19255 
110 ,21.1846 ,0.95594 ,3.47792 ,34.12540 
111 ,21.3926 ,0.95802 ,3.45055 ,33.85677 
112 ,21.6007 ,0.96009 ,3.42659 ,33.62172 
113 ,21.7926 ,0.96196 ,3.40948 ,33.45383 
114 ,22.0008 ,0.96413 ,3.38210 ,33.18520 
115 ,22.1928 ,0.96598 ,3.38210 ,33.18520 
116 ,22.4012 ,0.96814 ,3.34446 ,32.81584 
117 ,22.5933 ,0.97003 ,3.34788 ,32.84942 
118 ,22.8014 ,0.97213 ,3.31708 ,32.54722 
119 ,22.9773 ,0.97397 ,3.32393 ,32.61437 
120 ,23.1693 ,0.97582 ,3.29313 ,32.31217 
121 ,23.3614 ,0.97773 ,3.27259 ,32.11070 
122 ,23.5376 ,0.97949 ,3.24864 ,31.87565 
123 ,23.7296 ,0.98143 ,3.23495 ,31.74134 
124 ,23.9218 ,0.98330 ,3.22468 ,31.64060 
125 ,24.1293 ,0.98544 ,3.21442 ,31.53987 
126 ,24.3220 ,0.98732 ,3.17335 ,31.13693 
127 ,24.5301 ,0.98929 ,3.16993 ,31.10335 
128 ,24.7382 ,0.99146 ,3.13571 ,30.76757 
129 ,24.9302 ,0.99335 ,3.13913 ,30.80115 
130 ,25.1220 ,0.99532 ,3.12202 ,30.63325 
131 ,25.3140 ,0.99719 ,3.10149 ,30.43178 
132 ,25.4901 ,0.99902 ,3.09122 ,30.33105 
133 ,25.6661 ,1.00080 ,3.05358 ,29.96169 
134 ,25.8427 ,1.00255 ,3.05358 ,29.96169 
135 ,26.0345 ,1.00440 ,3.03304 ,29.76022 
136 ,26.2107 ,1.00625 ,3.02278 ,29.65948 
137 ,26.4028 ,1.00809 ,3.01593 ,29.59233 
138 ,26.6109 ,1.01023 ,2.99882 ,29.42444 
139 ,26.8029 ,1.01211 ,2.95433 ,28.98792 
140 ,26.9950 ,1.01399 ,2.96802 ,29.12223 
141 ,27.4431 ,1.01720 ,2.94749 ,28.92076 
142 ,27.6513 ,1.02061 ,2.89958 ,28.45066 
143 ,27.8275 ,1.02240 ,2.89958 ,28.45066 
144 ,28.0195 ,1.02428 ,2.84825 ,27.94699 
145 ,28.2276 ,1.02632 ,2.84825 ,27.94699 
146 ,28.4037 ,1.02825 ,2.82771 ,27.74552 
147 ,28.6118 ,1.03008 ,2.80034 ,27.47689 
148 ,28.8198 ,1.03230 ,2.79007 ,27.37616 
149 ,28.9959 ,1.03414 ,2.76611 ,27.14111 
150 ,29.2040 ,1.03616 ,2.76269 ,27.10753 
151 ,29.4121 ,1.03819 ,2.75243 ,27.00680 
152 ,29.5716 ,1.03995 ,2.74900 ,26.97322 
153 ,29.7478 ,1.04160 ,2.73189 ,26.80533 
154 ,29.9399 ,1.04345 ,2.70109 ,26.50312 
155 ,30.1319 ,1.04540 ,2.68056 ,26.30165 
156 ,30.3241 ,1.04728 ,2.66345 ,26.13376 
157 ,30.5166 ,1.04931 ,2.64292 ,25.93229 
158 ,30.7407 ,1.05150 ,2.61554 ,25.66367 
159 ,30.9328 ,1.05336 ,2.62923 ,25.79798 
160 ,31.1247 ,1.05529 ,2.59501 ,25.46220 
161 ,31.3170 ,1.05722 ,2.57789 ,25.29430 
162 ,31.4931 ,1.05906 ,2.56078 ,25.12641 
163 ,31.7008 ,1.06106 ,2.53341 ,24.85779 
164 ,31.8932 ,1.06298 ,2.54025 ,24.92494 
165 ,32.1012 ,1.06507 ,2.50945 ,24.62274 
166 ,32.2933 ,1.06696 ,2.51630 ,24.68989 
167 ,32.4694 ,1.06887 ,2.47181 ,24.25338 
168 ,32.6615 ,1.07063 ,2.45812 ,24.11906 
169 ,32.8211 ,1.07244 ,2.43759 ,23.91759 
170 ,33.0134 ,1.07420 ,2.44785 ,24.01833 
171 ,33.2056 ,1.07616 ,2.42390 ,23.78328 
172 ,33.3816 ,1.07794 ,2.38625 ,23.41392 
173 ,33.5737 ,1.07989 ,2.39994 ,23.54823 
174 ,33.7498 ,1.08162 ,2.38283 ,23.38034 
175 ,33.9575 ,1.08363 ,2.34519 ,23.01098 
176 ,34.1659 ,1.08570 ,2.33492 ,22.91024 
177 ,34.3740 ,1.08779 ,2.32123 ,22.77593 
178 ,34.5502 ,1.08963 ,2.30412 ,22.60804 
179 ,34.7262 ,1.09136 ,2.30070 ,22.57446 
180 ,34.9183 ,1.09320 ,2.28017 ,22.37299 
181 ,35.1105 ,1.09512 ,2.26990 ,22.27226 
182 ,35.3182 ,1.09723 ,2.24252 ,22.00363 
183 ,35.5107 ,1.09914 ,2.22883 ,21.86932 
184 ,35.6866 ,1.10101 ,2.21172 ,21.70143 
185 ,35.8628 ,1.10279 ,2.16723 ,21.26491 
186 ,36.0389 ,1.10449 ,2.17408 ,21.33206 
187 ,36.2310 ,1.10639 ,2.17408 ,21.33206 
188 ,36.4391 ,1.10846 ,2.15012 ,21.09702 
189 ,36.6311 ,1.11038 ,2.15012 ,21.09702 
190 ,36.8232 ,1.11226 ,2.10906 ,20.69408 
191 ,37.0314 ,1.11436 ,2.10221 ,20.62692 
192 ,37.2230 ,1.11631 ,2.07484 ,20.35829 
193 ,37.3995 ,1.11809 ,2.05430 ,20.15682 
194 ,37.6075 ,1.12006 ,2.06115 ,20.22398 
195 ,37.7837 ,1.12191 ,2.04404 ,20.05609 
196 ,37.9757 ,1.12380 ,2.02350 ,19.85462 
197 ,38.1838 ,1.12586 ,2.00639 ,19.68673 
198 ,38.3759 ,1.12786 ,1.98586 ,19.48526 
199 ,38.5840 ,1.12985 ,1.96875 ,19.31737 
200 ,38.7919 ,1.13195 ,1.96190 ,19.25021 
201 ,38.9842 ,1.13383 ,1.93453 ,18.98158 
202 ,39.1761 ,1.13579 ,1.92084 ,18.84727 
203 ,39.3843 ,1.13783 ,1.89688 ,18.61222 
204 ,39.5602 ,1.13972 ,1.89688 ,18.61222 
205 ,39.7525 ,1.14156 ,1.89346 ,18.57864 
206 ,39.9442 ,1.14351 ,1.85924 ,18.24286 
207 ,40.1206 ,1.14529 ,1.85240 ,18.17570 
208 ,40.3127 ,1.14718 ,1.83871 ,18.04139 
209 ,40.5046 ,1.14908 ,1.81817 ,17.83992 
210 ,40.7128 ,1.15113 ,1.81475 ,17.80634 
211 ,40.9049 ,1.15309 ,1.79422 ,17.60487 
212 ,41.0967 ,1.15498 ,1.78737 ,17.53772 
213 ,41.2891 ,1.15689 ,1.77369 ,17.40340 
214 ,41.4807 ,1.15892 ,1.76684 ,17.33625 
215 ,41.6893 ,1.16080 ,1.74631 ,17.13478 
216 ,41.8974 ,1.16297 ,1.71551 ,16.83257 
217 ,42.1054 ,1.16507 ,1.70866 ,16.76542 
218 ,42.2976 ,1.16695 ,1.69840 ,16.66468 
219 ,42.4897 ,1.16899 ,1.70182 ,16.69826 
220 ,42.6816 ,1.17085 ,1.65733 ,16.26174 
221 ,42.8737 ,1.17276 ,1.65049 ,16.19458 
222 ,43.0657 ,1.17462 ,1.65391 ,16.22816 
223 ,43.2419 ,1.17650 ,1.61627 ,15.85880 
224 ,43.4338 ,1.17827 ,1.61627 ,15.85880 
225 ,43.6258 ,1.18026 ,1.58889 ,15.59018 
226 ,43.8182 ,1.18221 ,1.58204 ,15.52302 
227 ,44.0261 ,1.18426 ,1.55467 ,15.25439 
228 ,44.2342 ,1.18635 ,1.56836 ,15.38871 
229 ,44.4264 ,1.18826 ,1.53071 ,15.01934 
230 ,44.6185 ,1.19017 ,1.51360 ,14.85145 
231 ,44.8263 ,1.19228 ,1.51360 ,14.85145 
232 ,45.0027 ,1.19412 ,1.48622 ,14.58283 
233 ,45.1787 ,1.19590 ,1.48280 ,14.54925 
234 ,45.3867 ,1.19778 ,1.47938 ,14.51567 
235 ,45.5789 ,1.19980 ,1.44858 ,14.21346 
236 ,45.7549 ,1.20162 ,1.44174 ,14.14631 
237 ,45.9309 ,1.20334 ,1.44174 ,14.14631 
238 ,46.1070 ,1.20519 ,1.41436 ,13.87768 
239 ,46.2832 ,1.20689 ,1.41436 ,13.87768 
240 ,46.4752 ,1.20877 ,1.40067 ,13.74337 
241 ,46.6673 ,1.21068 ,1.37329 ,13.47474 
242 ,46.8593 ,1.21263 ,1.36303 ,13.37401 
243 ,47.0672 ,1.21464 ,1.35276 ,13.27327 
244 ,47.2754 ,1.21674 ,1.34934 ,13.23969 
245 ,47.4517 ,1.21858 ,1.33565 ,13.10538 
246 ,47.6434 ,1.22044 ,1.30143 ,12.76960 
247 ,47.8517 ,1.22250 ,1.30827 ,12.83675 
248 ,48.0275 ,1.22430 ,1.27405 ,12.50097 
249 ,48.2199 ,1.22621 ,1.26720 ,12.43381 
250 ,48.4279 ,1.22830 ,1.26036 ,12.36666 
251 ,48.6361 ,1.23031 ,1.22272 ,11.99730 
252 ,48.8281 ,1.23223 ,1.21929 ,11.96372 
253 ,49.0204 ,1.23420 ,1.21587 ,11.93014 
254 ,49.2121 ,1.23609 ,1.21587 ,11.93014 
255 ,49.3886 ,1.23793 ,1.19876 ,11.76225 
256 ,49.5803 ,1.23983 ,1.17138 ,11.49362 
257 ,49.7726 ,1.24178 ,1.17138 ,11.49362 
258 ,49.9646 ,1.24375 ,1.14743 ,11.25857 
259 ,50.1408 ,1.24545 ,1.12347 ,11.02353 
260 ,50.3484 ,1.24748 ,1.12690 ,11.05710 
261 ,50.5408 ,1.24939 ,1.12347 ,11.02353 
262 ,50.7489 ,1.25153 ,1.10979 ,10.88921 
263 ,50.9571 ,1.25351 ,1.08925 ,10.68774 
264 ,51.1329 ,1.25544 ,1.06530 ,10.45270 
265 ,51.3089 ,1.25713 ,1.05845 ,10.38554 
266 ,51.5014 ,1.25904 ,1.04134 ,10.21765 
267 ,51.6934 ,1.26103 ,1.00370 ,9.84829 
268 ,51.8853 ,1.26280 ,1.02081 ,10.01618 
269 ,52.0777 ,1.26472 ,1.01054 ,9.91544 
270 ,52.2697 ,1.26670 ,0.98659 ,9.68039 
271 ,52.4616 ,1.26854 ,0.97290 ,9.54608 
272 ,52.6378 ,1.27039 ,0.96948 ,9.51250 
273 ,52.8300 ,1.27233 ,0.96948 ,9.51250 
274 ,53.0219 ,1.27421 ,0.93183 ,9.14314 
275 ,53.2142 ,1.27610 ,0.92841 ,9.10956 
276 ,53.4060 ,1.27803 ,0.90446 ,8.87451 
277 ,53.5821 ,1.27982 ,0.90446 ,8.87451 
278 ,53.7741 ,1.28173 ,0.89761 ,8.80736 
279 ,53.9504 ,1.28355 ,0.89077 ,8.74020 
280 ,54.1583 ,1.28542 ,0.84970 ,8.33726 
281 ,54.3345 ,1.28737 ,0.86681 ,8.50515 
282 ,54.5266 ,1.28921 ,0.83601 ,8.20295 
283 ,54.7187 ,1.29119 ,0.83601 ,8.20295 
284 ,54.9263 ,1.29326 ,0.80863 ,7.93432 
285 ,55.1183 ,1.29511 ,0.81548 ,8.00148 
286 ,55.3108 ,1.29708 ,0.78810 ,7.73285 
287 ,55.5350 ,1.29934 ,0.78810 ,7.73285 
288 ,55.7107 ,1.30117 ,0.75388 ,7.39707 
289 ,55.8869 ,1.30285 ,0.74704 ,7.32991 
290 ,56.0791 ,1.30470 ,0.75730 ,7.43065 
291 ,56.2713 ,1.30667 ,0.73335 ,7.19560 
292 ,56.4632 ,1.30858 ,0.71966 ,7.06129 
293 ,56.6394 ,1.31043 ,0.72992 ,7.16202 
294 ,56.8315 ,1.31234 ,0.70597 ,6.92697 
295 ,57.0074 ,1.31419 ,0.67517 ,6.62477 
296 ,57.2155 ,1.31607 ,0.67517 ,6.62477 
297 ,57.4082 ,1.31808 ,0.65806 ,6.45688 
298 ,57.5998 ,1.31998 ,0.66148 ,6.49046 
299 ,57.8075 ,1.32197 ,0.66490 ,6.52403 
300 ,57.9997 ,1.32400 ,0.63753 ,6.25541 
301 ,58.1921 ,1.32591 ,0.62042 ,6.08752 
302 ,58.3840 ,1.32780 ,0.58619 ,5.75173 
303 ,58.5600 ,1.32967 ,0.62042 ,6.08752 
304 ,58.7523 ,1.33151 ,0.58619 ,5.75173 
305 ,58.9438 ,1.33337 ,0.54855 ,5.38237 
306 ,59.1364 ,1.33531 ,0.55882 ,5.48311 
307 ,59.3444 ,1.33742 ,0.53828 ,5.28164 
308 ,59.5363 ,1.33928 ,0.54513 ,5.34879 
309 ,59.7447 ,1.34136 ,0.51433 ,5.04659 
310 ,59.9528 ,1.34349 ,0.50406 ,4.94585 
311 ,60.1607 ,1.34546 ,0.46984 ,4.61007 
312 ,60.3369 ,1.34736 ,0.50406 ,4.94585 
313 ,60.5610 ,1.34945 ,0.46300 ,4.54291 
314 ,60.7688 ,1.35153 ,0.43904 ,4.30787 
315 ,60.9771 ,1.35371 ,0.45615 ,4.47576 
316 ,61.1531 ,1.35557 ,0.43562 ,4.27429 
317 ,61.3292 ,1.35732 ,0.41509 ,4.07282 
318 ,61.5053 ,1.35907 ,0.40824 ,4.00566 
319 ,61.6975 ,1.36093 ,0.41166 ,4.03924 
320 ,61.8895 ,1.36287 ,0.39113 ,3.83777 
321 ,62.0654 ,1.36462 ,0.37402 ,3.66988 
322 ,62.2416 ,1.36647 ,0.37402 ,3.66988 
323 ,62.4177 ,1.36815 ,0.37744 ,3.70346 
324 ,62.5939 ,1.36990 ,0.35349 ,3.46841 
325 ,62.8180 ,1.37200 ,0.34322 ,3.36767 
326 ,63.0101 ,1.37410 ,0.32953 ,3.23336 
327 ,63.2018 ,1.37593 ,0.32953 ,3.23336 
328 ,63.3780 ,1.37783 ,0.31584 ,3.09905 
329 ,63.5702 ,1.37965 ,0.29531 ,2.89758 
330 ,63.7621 ,1.38156 ,0.29189 ,2.86400 
331 ,63.9541 ,1.38345 ,0.28847 ,2.83042 
332 ,64.1463 ,1.38536 ,0.25767 ,2.52822 
333 ,64.3380 ,1.38727 ,0.26109 ,2.56179 
334 ,64.5306 ,1.38925 ,0.25424 ,2.49464 
335 ,64.7227 ,1.39122 ,0.22687 ,2.22601 
336 ,64.9308 ,1.39319 ,0.22002 ,2.15885 
337 ,65.1228 ,1.39527 ,0.22002 ,2.15885 
338 ,65.2989 ,1.39699 ,0.20291 ,1.99096 
339 ,65.4904 ,1.39889 ,0.19949 ,1.95738 
340 ,65.6831 ,1.40074 ,0.18238 ,1.78949 
341 ,65.8748 ,1.40262 ,0.17211 ,1.68876 
342 ,66.0671 ,1.40459 ,0.14816 ,1.45371 
343 ,66.2593 ,1.40653 ,0.15500 ,1.52087 
344 ,66.4673 ,1.40855 ,0.13105 ,1.28582 
345 ,66.6593 ,1.41049 ,0.13447 ,1.31940 
346 ,66.8675 ,1.41258 ,0.10367 ,1.01719 
347 ,67.0595 ,1.41454 ,0.10025 ,0.98361 
348 ,67.2676 ,1.41657 ,0.08314 ,0.81572 
349 ,67.4598 ,1.41845 ,0.07971 ,0.78214 
350 ,67.6673 ,1.42058 ,0.06260 ,0.61425 
351 ,67.8599 ,1.42247 ,0.06602 ,0.64783 
352 ,68.0520 ,1.42445 ,0.03865 ,0.37920 
353 ,68.2440 ,1.42641 ,0.02838 ,0.27847 
354 ,68.4359 ,1.42823 ,0.04207 ,0.41278 
355 ,68.6122 ,1.43015 ,0.01127 ,0.11058 
356 ,68.7717 ,1.43182 ,0.00100 ,0.00984 
357 ,68.9483 ,1.43348 ,0.00443 ,0.04342 
358 ,69.1401 ,1.43530 ,0.01127 ,0.11058 
359 ,69.3325 ,1.43724 ,-0.01953 ,-0.19163 
360 ,69.5407 ,1.43935 ,-0.01953 ,-0.19163 
361 ,69.7327 ,1.44129 ,-0.03322 ,-0.32594 
362 ,69.9407 ,1.44333 ,-0.04006 ,-0.39310 
363 ,70.1489 ,1.44536 ,-0.06060 ,-0.59457 
364 ,70.3569 ,1.44747 ,-0.06060 ,-0.59457 
365 ,70.5491 ,1.44945 ,-0.08797 ,-0.86319 
366 ,70.7570 ,1.45148 ,-0.09140 ,-0.89677 
367 ,70.9488 ,1.45336 ,-0.11535 ,-1.13182 
368 ,71.1413 ,1.45530 ,-0.10508 ,-1.03108 
369 ,71.3175 ,1.45709 ,-0.10508 ,-1.03108 
370 ,71.5254 ,1.45914 ,-0.14957 ,-1.46760 
371 ,71.7336 ,1.46123 ,-0.13931 ,-1.36687 
372 ,71.9255 ,1.46314 ,-0.15299 ,-1.50118 
373 ,72.1177 ,1.46508 ,-0.15984 ,-1.56834 
374 ,72.3257 ,1.46716 ,-0.17353 ,-1.70265 
375 ,72.5178 ,1.46904 ,-0.18037 ,-1.76981 
376 ,72.6939 ,1.47089 ,-0.17353 ,-1.70265 
377 ,72.8700 ,1.47263 ,-0.22144 ,-2.17275 
378 ,73.0776 ,1.47464 ,-0.19748 ,-1.93770 
379 ,73.2862 ,1.47666 ,-0.23170 ,-2.27348 
380 ,73.5101 ,1.47889 ,-0.22828 ,-2.23990 
381 ,73.7023 ,1.48096 ,-0.23855 ,-2.34064 
382 ,73.8942 ,1.48282 ,-0.24881 ,-2.44137 
383 ,74.1025 ,1.48491 ,-0.26935 ,-2.64284 
384 ,74.2943 ,1.48687 ,-0.25908 ,-2.54211 
385 ,74.4544 ,1.48860 ,-0.28304 ,-2.77716 
386 ,74.6307 ,1.49025 ,-0.29330 ,-2.87789 
387 ,74.8388 ,1.49230 ,-0.28646 ,-2.81073 
388 ,75.0308 ,1.49423 ,-0.30357 ,-2.97863 
389 ,75.2229 ,1.49620 ,-0.32410 ,-3.18010 
390 ,75.4148 ,1.49800 ,-0.32752 ,-3.21367 
391 ,75.6071 ,1.49996 ,-0.34806 ,-3.41514 
392 ,75.7990 ,1.50188 ,-0.33779 ,-3.31441 
393 ,75.9751 ,1.50369 ,-0.36175 ,-3.54946 
394 ,76.1671 ,1.50554 ,-0.35832 ,-3.51588 
395 ,76.3591 ,1.50751 ,-0.36859 ,-3.61661 
396 ,76.5674 ,1.50946 ,-0.38228 ,-3.75093 
397 ,76.7755 ,1.51163 ,-0.38228 ,-3.75093 
398 ,76.9676 ,1.51358 ,-0.41308 ,-4.05313 
399 ,77.1595 ,1.51555 ,-0.40623 ,-3.98597 
400 ,77.3517 ,1.51742 ,-0.42335 ,-4.15387 
401 ,77.5437 ,1.51936 ,-0.43703 ,-4.28818 
402 ,77.7199 ,1.52115 ,-0.42677 ,-4.18744 
403 ,77.9125 ,1.52304 ,-0.46099 ,-4.52323 
404 ,78.1041 ,1.52491 ,-0.46783 ,-4.59038 
405 ,78.2961 ,1.52679 ,-0.47810 ,-4.69112 
406 ,78.4882 ,1.52880 ,-0.50206 ,-4.92617 
407 ,78.6962 ,1.53084 ,-0.47810 ,-4.69112 
408 ,78.8882 ,1.53284 ,-0.50890 ,-4.99332 
409 ,79.0645 ,1.53459 ,-0.49179 ,-4.82543 
410 ,79.2884 ,1.53663 ,-0.50890 ,-4.99332 
411 ,79.4646 ,1.53854 ,-0.52601 ,-5.16121 
412 ,79.6563 ,1.54045 ,-0.52943 ,-5.19479 
413 ,79.8482 ,1.54240 ,-0.54997 ,-5.39626 
414 ,80.0406 ,1.54428 ,-0.55339 ,-5.42984 
415 ,80.2325 ,1.54620 ,-0.56365 ,-5.53058 
416 ,80.4245 ,1.54806 ,-0.57050 ,-5.59773 
417 ,80.6006 ,1.54991 ,-0.57734 ,-5.66489 
418 ,80.7767 ,1.55171 ,-0.58419 ,-5.73205 
419 ,80.9689 ,1.55354 ,-0.60472 ,-5.93352 
420 ,81.1769 ,1.55555 ,-0.59788 ,-5.86636 
421 ,81.3854 ,1.55773 ,-0.62868 ,-6.16856 
422 ,81.5772 ,1.55969 ,-0.61156 ,-6.00067 
423 ,81.7855 ,1.56163 ,-0.64579 ,-6.33646 
424 ,81.9935 ,1.56377 ,-0.64236 ,-6.30288 
425 ,82.2015 ,1.56591 ,-0.65263 ,-6.40361 
426 ,82.4258 ,1.56816 ,-0.65947 ,-6.47077 
427 ,82.6019 ,1.56992 ,-0.66974 ,-6.57150 
428 ,82.7937 ,1.57177 ,-0.68001 ,-6.67224 
429 ,83.0015 ,1.57385 ,-0.67659 ,-6.63866 
430 ,83.1942 ,1.57573 ,-0.70739 ,-6.94086 
431 ,83.3858 ,1.57772 ,-0.71081 ,-6.97444 
432 ,83.5942 ,1.57967 ,-0.71765 ,-7.04160 
433 ,83.8025 ,1.58189 ,-0.73476 ,-7.20949 
434 ,83.9941 ,1.58378 ,-0.74503 ,-7.31023 
435 ,84.2184 ,1.58597 ,-0.72792 ,-7.14233 
436 ,84.4101 ,1.58795 ,-0.76214 ,-7.47812 
437 ,84.6188 ,1.58997 ,-0.75187 ,-7.37738 
438 ,84.8266 ,1.59207 ,-0.77583 ,-7.61243 
439 ,85.0185 ,1.59400 ,-0.77241 ,-7.57885 
440 ,85.2265 ,1.59602 ,-0.77583 ,-7.61243 
441 ,85.4025 ,1.59790 ,-0.78952 ,-7.74674 
442 ,85.5786 ,1.59973 ,-0.82032 ,-8.04895 
443 ,85.7706 ,1.60156 ,-0.82032 ,-8.04895 
444 ,85.9790 ,1.60356 ,-0.81347 ,-7.98179 
445 ,86.1872 ,1.60570 ,-0.83743 ,-8.21684 
446 ,86.3790 ,1.60770 ,-0.83743 ,-8.21684 
447 ,86.6197 ,1.60996 ,-0.84085 ,-8.25042 
448 ,86.8272 ,1.61212 ,-0.86138 ,-8.45189 
449 ,87.0195 ,1.61402 ,-0.86138 ,-8.45189 
450 ,87.2275 ,1.61598 ,-0.87849 ,-8.61978 
451 ,87.4034 ,1.61796 ,-0.88534 ,-8.68694 
452 ,87.5798 ,1.61968 ,-0.88876 ,-8.72051 
453 ,87.7718 ,1.62157 ,-0.90245 ,-8.85483 
454 ,87.9639 ,1.62344 ,-0.92298 ,-9.05630 
455 ,88.1559 ,1.62541 ,-0.92298 ,-9.05630 
456 ,88.3640 ,1.62742 ,-0.91272 ,-8.95556 
457 ,88.5879 ,1.62962 ,-0.95036 ,-9.32492 
458 ,88.7801 ,1.63169 ,-0.94694 ,-9.29135 
459 ,88.9884 ,1.63373 ,-0.95036 ,-9.32492 
460 ,89.1642 ,1.63552 ,-0.96063 ,-9.42566 
461 ,89.3562 ,1.63745 ,-0.97431 ,-9.55997 
462 ,89.5483 ,1.63931 ,-0.99143 ,-9.72786 
463 ,89.7408 ,1.64127 ,-0.98458 ,-9.66071 
464 ,89.9483 ,1.64331 ,-0.99143 ,-9.72786 
465 ,90.1408 ,1.64527 ,-1.00854 ,-9.89576 
466 ,90.3806 ,1.64755 ,-1.00511 ,-9.86218 
467 ,90.5729 ,1.64959 ,-1.03934 ,-10.19796 
468 ,90.8291 ,1.65214 ,-1.03934 ,-10.19796 
469 ,91.0208 ,1.65417 ,-1.04618 ,-10.26512 
470 ,91.2291 ,1.65602 ,-1.07014 ,-10.50016 
471 ,91.4214 ,1.65813 ,-1.07014 ,-10.50016 
472 ,91.6132 ,1.65995 ,-1.07698 ,-10.56732 
473 ,91.7890 ,1.66185 ,-1.07356 ,-10.53374 
474 ,91.9817 ,1.66364 ,-1.07698 ,-10.56732 
475 ,92.1732 ,1.66567 ,-1.08725 ,-10.66806 
476 ,92.3654 ,1.66746 ,-1.09067 ,-10.70163 
477 ,92.5415 ,1.66930 ,-1.09751 ,-10.76879 
478 ,92.7334 ,1.67113 ,-1.12489 ,-11.03742 
479 ,92.9255 ,1.67307 ,-1.12489 ,-11.03742 
480 ,93.1176 ,1.67501 ,-1.13516 ,-11.13815 
481 ,93.3100 ,1.67698 ,-1.13516 ,-11.13815 
482 ,93.5021 ,1.67889 ,-1.13516 ,-11.13815 
483 ,93.6943 ,1.68080 ,-1.16596 ,-11.44036 
484 ,93.9022 ,1.68282 ,-1.15227 ,-11.30604 
485 ,94.0941 ,1.68483 ,-1.16596 ,-11.44036 
486 ,94.2866 ,1.68673 ,-1.16596 ,-11.44036 
487 ,94.4786 ,1.68856 ,-1.19676 ,-11.74256 
488 ,94.6866 ,1.69066 ,-1.18307 ,-11.60825 
489 ,94.8787 ,1.69256 ,-1.20018 ,-11.77614 
490 ,95.0705 ,1.69464 ,-1.20018 ,-11.77614 
491 ,95.2468 ,1.69633 ,-1.20018 ,-11.77614 
492 ,95.4548 ,1.69837 ,-1.24124 ,-12.17908 
493 ,95.6312 ,1.70015 ,-1.22071 ,-11.97761 
494 ,95.8231 ,1.70202 ,-1.25151 ,-12.27981 
495 ,96.0151 ,1.70396 ,-1.26178 ,-12.38055 
496 ,96.1748 ,1.70573 ,-1.25151 ,-12.27981 
497 ,96.3514 ,1.70737 ,-1.26178 ,-12.38055 
498 ,96.5595 ,1.70930 ,-1.26862 ,-12.44771 
499 ,96.7673 ,1.71143 ,-1.26520 ,-12.41413 
500 ,96.9756 ,1.71344 ,-1.28573 ,-12.61560 
501 ,97.1834 ,1.71559 ,-1.29258 ,-12.68275 
502 ,97.3757 ,1.71757 ,-1.30969 ,-12.85065 
503 ,97.5838 ,1.71964 ,-1.30284 ,-12.78349 
504 ,97.7919 ,1.72169 ,-1.30626 ,-12.81707 
505 ,97.9839 ,1.72363 ,-1.32338 ,-12.98496 
506 ,98.1920 ,1.72570 ,-1.34049 ,-13.15285 
507 ,98.3678 ,1.72761 ,-1.31653 ,-12.91780 
508 ,98.5598 ,1.72936 ,-1.35760 ,-13.32074 
509 ,98.7522 ,1.73130 ,-1.34733 ,-13.22001 
510 ,98.9762 ,1.73350 ,-1.36102 ,-13.35432 
511 ,99.1841 ,1.73563 ,-1.36786 ,-13.42148 
512 ,99.3761 ,1.73752 ,-1.39182 ,-13.65653 
513 ,99.5685 ,1.73951 ,-1.37813 ,-13.52221 
514 ,99.7606 ,1.74143 ,-1.40209 ,-13.75726 
515 ,99.9527 ,1.74332 ,-1.41235 ,-13.85799 
516 ,100.1448 ,1.74526 ,-1.40209 ,-13.75726 
517 ,100.3370 ,1.74716 ,-1.43973 ,-14.12662 
518 ,100.5448 ,1.74921 ,-1.43631 ,-14.09304 
519 ,100.7372 ,1.75112 ,-1.43973 ,-14.12662 
520 ,100.9452 ,1.75324 ,-1.44315 ,-14.16020 
521 ,101.1214 ,1.75507 ,-1.45684 ,-14.29451 
522 ,101.3134 ,1.75692 ,-1.45000 ,-14.22736 
523 ,101.5053 ,1.75885 ,-1.46026 ,-14.32809 
524 ,101.6971 ,1.76076 ,-1.47737 ,-14.49598 
525 ,101.8893 ,1.76270 ,-1.46368 ,-14.36167 
526 ,102.0812 ,1.76460 ,-1.48764 ,-14.59672 
527 ,102.2738 ,1.76654 ,-1.48764 ,-14.59672 
528 ,102.4819 ,1.76858 ,-1.50817 ,-14.79819 
529 ,102.6736 ,1.77048 ,-1.50475 ,-14.76461 
530 ,102.8662 ,1.77240 ,-1.51159 ,-14.83177 
531 ,103.0581 ,1.77438 ,-1.53555 ,-15.06681 
532 ,103.2342 ,1.77618 ,-1.53213 ,-15.03324 
533 ,103.4261 ,1.77809 ,-1.51502 ,-14.86534 
534 ,103.6184 ,1.77992 ,-1.55266 ,-15.23471 
535 ,103.8104 ,1.78189 ,-1.54582 ,-15.16755 
536 ,104.0022 ,1.78376 ,-1.54924 ,-15.20113 
537 ,104.1787 ,1.78565 ,-1.56977 ,-15.40260 
538 ,104.3865 ,1.78765 ,-1.57319 ,-15.43617 
539 ,104.5627 ,1.78950 ,-1.58004 ,-15.50333 
540 ,104.7388 ,1.79122 ,-1.59715 ,-15.67122 
541 ,104.9309 ,1.79313 ,-1.58004 ,-15.50333 
542 ,105.1229 ,1.79498 ,-1.60742 ,-15.77196 
543 ,105.3153 ,1.79686 ,-1.59373 ,-15.63764 
544 ,105.5229 ,1.79902 ,-1.61426 ,-15.83911 
545 ,105.7153 ,1.80094 ,-1.62453 ,-15.93985 
546 ,105.9069 ,1.80281 ,-1.63137 ,-16.00701 
547 ,106.0994 ,1.80479 ,-1.64164 ,-16.10774 
548 ,106.3073 ,1.80683 ,-1.63479 ,-16.04058 
549 ,106.4995 ,1.80874 ,-1.65190 ,-16.20848 
550 ,106.7071 ,1.81085 ,-1.65533 ,-16.24205 
551 ,106.8838 ,1.81266 ,-1.66559 ,-16.34279 
552 ,107.0914 ,1.81458 ,-1.66217 ,-16.30921 
553 ,107.2999 ,1.81674 ,-1.68270 ,-16.51068 
554 ,107.4920 ,1.81864 ,-1.66559 ,-16.34279 
555 ,107.6681 ,1.82049 ,-1.68270 ,-16.51068 
556 ,107.8598 ,1.82238 ,-1.70324 ,-16.71215 
557 ,108.0522 ,1.82428 ,-1.70666 ,-16.74573 
558 ,108.2762 ,1.82646 ,-1.71692 ,-16.84646 
559 ,108.4845 ,1.82858 ,-1.71692 ,-16.84646 
560 ,108.6764 ,1.83049 ,-1.73061 ,-16.98078 
561 ,108.8685 ,1.83244 ,-1.72035 ,-16.88004 
562 ,109.0447 ,1.83423 ,-1.74088 ,-17.08151 
563 ,109.2204 ,1.83598 ,-1.75115 ,-17.18225 
564 ,109.4124 ,1.83788 ,-1.73404 ,-17.01436 
565 ,109.5889 ,1.83967 ,-1.74772 ,-17.14867 
566 ,109.7648 ,1.84143 ,-1.75457 ,-17.21582 
567 ,109.9571 ,1.84333 ,-1.76141 ,-17.28298 
568 ,110.1650 ,1.84538 ,-1.78537 ,-17.51803 
569 ,110.3411 ,1.84719 ,-1.79563 ,-17.61876 
570 ,110.5332 ,1.84906 ,-1.78195 ,-17.48445 
571 ,110.7253 ,1.85099 ,-1.80590 ,-17.71950 
572 ,110.9180 ,1.85292 ,-1.80590 ,-17.71950 
573 ,111.1255 ,1.85497 ,-1.81617 ,-17.82023 
574 ,111.3492 ,1.85729 ,-1.81617 ,-17.82023 
575 ,111.5418 ,1.85919 ,-1.82301 ,-17.88739 
576 ,111.7336 ,1.86111 ,-1.81959 ,-17.85381 
577 ,111.9259 ,1.86300 ,-1.84012 ,-18.05528 
578 ,112.1178 ,1.86491 ,-1.84354 ,-18.08886 
579 ,112.3100 ,1.86684 ,-1.85723 ,-18.22317 
580 ,112.4859 ,1.86865 ,-1.86408 ,-18.29033 
581 ,112.6941 ,1.87064 ,-1.85381 ,-18.18960 
582 ,112.8861 ,1.87255 ,-1.87777 ,-18.42464 
583 ,113.0943 ,1.87466 ,-1.87777 ,-18.42464 
584 ,113.2864 ,1.87656 ,-1.89146 ,-18.55896 
585 ,113.4781 ,1.87859 ,-1.89146 ,-18.55896 
586 ,113.6706 ,1.88041 ,-1.88803 ,-18.52538 
587 ,113.8787 ,1.88249 ,-1.91199 ,-18.76043 
588 ,114.0708 ,1.88444 ,-1.90172 ,-18.65969 
589 ,114.2785 ,1.88649 ,-1.93937 ,-19.02905 
590 ,114.4870 ,1.88853 ,-1.90857 ,-18.72685 
591 ,114.6790 ,1.89055 ,-1.94279 ,-19.06263 
592 ,114.8711 ,1.89240 ,-1.92910 ,-18.92832 
593 ,115.0631 ,1.89437 ,-1.95305 ,-19.16337 
594 ,115.2708 ,1.89640 ,-1.95990 ,-19.23052 
595 ,115.4628 ,1.89835 ,-1.96332 ,-19.26410 
596 ,115.6549 ,1.90026 ,-1.95990 ,-19.23052 
597 ,115.8473 ,1.90227 ,-1.97359 ,-19.36484 
598 ,116.0715 ,1.90447 ,-1.96674 ,-19.29768 
599 ,116.2636 ,1.90635 ,-2.00096 ,-19.63346 
600 ,116.4555 ,1.90823 ,-1.98385 ,-19.46557 
601 ,116.6638 ,1.91032 ,-2.02150 ,-19.83493 
602 ,116.8398 ,1.91226 ,-2.00096 ,-19.63346 
603 ,117.0320 ,1.91402 ,-1.99754 ,-19.59988 
604 ,117.2238 ,1.91600 ,-2.01808 ,-19.80135 
605 ,117.4162 ,1.91785 ,-2.01465 ,-19.76778 
606 ,117.6080 ,1.91979 ,-2.04203 ,-20.03640 
607 ,117.8002 ,1.92173 ,-2.03176 ,-19.93567 
608 ,117.9920 ,1.92362 ,-2.02834 ,-19.90209 
609 ,118.2004 ,1.92572 ,-2.06256 ,-20.23787 
610 ,118.4082 ,1.92782 ,-2.06599 ,-20.27145 
611 ,118.6003 ,1.92970 ,-2.05572 ,-20.17072 
612 ,118.7926 ,1.93163 ,-2.06599 ,-20.27145 
613 ,119.0007 ,1.93370 ,-2.07625 ,-20.37219 
614 ,119.1767 ,1.93549 ,-2.08310 ,-20.43934 
615 ,119.3847 ,1.93751 ,-2.08994 ,-20.50650 
616 ,119.5768 ,1.93945 ,-2.07967 ,-20.40576 
617 ,119.7529 ,1.94129 ,-2.08310 ,-20.43934 
618 ,119.9449 ,1.94314 ,-2.11390 ,-20.74155 
619 ,120.1691 ,1.94533 ,-2.10021 ,-20.60723 
620 ,120.3772 ,1.94754 ,-2.12074 ,-20.80870 
621 ,120.5851 ,1.94952 ,-2.14127 ,-21.01017 
622 ,120.7934 ,1.95162 ,-2.12074 ,-20.80870 
623 ,120.9851 ,1.95356 ,-2.14812 ,-21.07733 
624 ,121.1774 ,1.95554 ,-2.12758 ,-20.87586 
625 ,121.3691 ,1.95735 ,-2.16181 ,-21.21164 
626 ,121.5615 ,1.95932 ,-2.15838 ,-21.17806 
627 ,121.7535 ,1.96124 ,-2.15838 ,-21.17806 
628 ,121.9458 ,1.96312 ,-2.17207 ,-21.31238 
629 ,122.1536 ,1.96528 ,-2.15496 ,-21.14449 
630 ,122.3460 ,1.96718 ,-2.19603 ,-21.54743 
631 ,122.5540 ,1.96930 ,-2.18918 ,-21.48027 
632 ,122.7461 ,1.97115 ,-2.20629 ,-21.64816 
633 ,122.9382 ,1.97304 ,-2.19603 ,-21.54743 
634 ,123.1303 ,1.97508 ,-2.21656 ,-21.74890 
635 ,123.3222 ,1.97693 ,-2.21314 ,-21.71532 
636 ,123.4983 ,1.97875 ,-2.21998 ,-21.78247 
637 ,123.7067 ,1.98079 ,-2.24394 ,-22.01752 
638 ,123.8986 ,1.98267 ,-2.22341 ,-21.81605 
639 ,124.0907 ,1.98461 ,-2.24052 ,-21.98394 
640 ,124.2668 ,1.98637 ,-2.24736 ,-22.05110 
641 ,124.4748 ,1.98844 ,-2.25078 ,-22.08468 
642 ,124.6830 ,1.99048 ,-2.27132 ,-22.28615 
643 ,124.8589 ,1.99235 ,-2.26105 ,-22.18541 
644 ,125.0349 ,1.99407 ,-2.25078 ,-22.08468 
645 ,125.2271 ,1.99593 ,-2.28843 ,-22.45404 
646 ,125.4349 ,1.99802 ,-2.27132 ,-22.28615 
647 ,125.6112 ,1.99997 ,-2.29869 ,-22.55477 
648 ,125.8034 ,2.00172 ,-2.29869 ,-22.55477 
649 ,125.9953 ,2.00361 ,-2.27816 ,-22.35330 
650 ,126.2032 ,2.00574 ,-2.31238 ,-22.68909 
651 ,126.3795 ,2.00755 ,-2.30554 ,-22.62193 
652 ,126.5714 ,2.00940 ,-2.31238 ,-22.68909 
653 ,126.7637 ,2.01130 ,-2.32949 ,-22.85698 
654 ,126.9558 ,2.01321 ,-2.31238 ,-22.68909 
655 ,127.1640 ,2.01532 ,-2.33976 ,-22.95771 
656 ,127.3562 ,2.01721 ,-2.32607 ,-22.82340 
657 ,127.5802 ,2.01943 ,-2.36714 ,-23.22634 
658 ,127.7882 ,2.02153 ,-2.35003 ,-23.05845 
659 ,127.9804 ,2.02348 ,-2.35687 ,-23.12561 
660 ,128.1885 ,2.02551 ,-2.37398 ,-23.29350 
661 ,128.3805 ,2.02747 ,-2.36029 ,-23.15918 
662 ,128.5885 ,2.02954 ,-2.38767 ,-23.42781 
663 ,128.7645 ,2.03148 ,-2.38767 ,-23.42781 
664 ,128.9408 ,2.03316 ,-2.39109 ,-23.46139 
665 ,129.1329 ,2.03503 ,-2.38767 ,-23.42781 
666 ,129.3406 ,2.03707 ,-2.40136 ,-23.56212 
667 ,129.5330 ,2.03902 ,-2.41505 ,-23.69644 
668 ,129.7410 ,2.04107 ,-2.40820 ,-23.62928 
669 ,129.9331 ,2.04298 ,-2.42189 ,-23.76359 
670 ,130.1412 ,2.04511 ,-2.42189 ,-23.76359 
671 ,130.3332 ,2.04705 ,-2.42189 ,-23.76359 
672 ,130.5255 ,2.04896 ,-2.43558 ,-23.89791 
673 ,130.7175 ,2.05087 ,-2.43216 ,-23.86433 
674 ,130.9254 ,2.05288 ,-2.44242 ,-23.96506 
675 ,131.1176 ,2.05479 ,-2.43216 ,-23.86433 
676 ,131.3092 ,2.05677 ,-2.45953 ,-24.13295 
677 ,131.5017 ,2.05864 ,-2.45611 ,-24.09938 
678 ,131.7256 ,2.06084 ,-2.46638 ,-24.20011 
679 ,131.9176 ,2.06282 ,-2.45611 ,-24.09938 
680 ,132.1101 ,2.06480 ,-2.47665 ,-24.30085 
681 ,132.3020 ,2.06679 ,-2.46980 ,-24.23369 
682 ,132.4941 ,2.06859 ,-2.48691 ,-24.40158 
683 ,132.7022 ,2.07069 ,-2.49033 ,-24.43516 
684 ,132.8943 ,2.07260 ,-2.49033 ,-24.43516 
685 ,133.1024 ,2.07470 ,-2.50745 ,-24.60305 
686 ,133.3104 ,2.07678 ,-2.52456 ,-24.77094 
687 ,133.4866 ,2.07853 ,-2.53140 ,-24.83810 
688 ,133.6787 ,2.08044 ,-2.50745 ,-24.60305 
689 ,133.8545 ,2.08225 ,-2.52456 ,-24.77094 
690 ,134.0783 ,2.08435 ,-2.53824 ,-24.90526 
691 ,134.2708 ,2.08640 ,-2.53140 ,-24.83810 
692 ,134.4788 ,2.08842 ,-2.54167 ,-24.93883 
693 ,134.6710 ,2.09030 ,-2.53482 ,-24.87168 
694 ,134.8789 ,2.09247 ,-2.54851 ,-25.00599 
695 ,135.0711 ,2.09441 ,-2.56562 ,-25.17388 
696 ,135.2628 ,2.09626 ,-2.55878 ,-25.10673 
697 ,135.4393 ,2.09812 ,-2.55878 ,-25.10673 
698 ,135.6472 ,2.10012 ,-2.58273 ,-25.34177 
699 ,135.8395 ,2.10206 ,-2.58273 ,-25.34177 
700 ,136.0315 ,2.10404 ,-2.57589 ,-25.27462 
701 ,136.2237 ,2.10588 ,-2.59984 ,-25.50967 
702 ,136.4153 ,2.10782 ,-2.58958 ,-25.40893 
703 ,136.5917 ,2.10962 ,-2.59984 ,-25.50967 
704 ,136.7838 ,2.11147 ,-2.59984 ,-25.50967 
705 ,136.9758 ,2.11351 ,-2.61353 ,-25.64398 
706 ,137.1677 ,2.11528 ,-2.62722 ,-25.77829 
707 ,137.3437 ,2.11713 ,-2.63407 ,-25.84545 
708 ,137.5360 ,2.11902 ,-2.62722 ,-25.77829 
709 ,137.7438 ,2.12108 ,-2.62038 ,-25.71114 
710 ,137.9361 ,2.12299 ,-2.63407 ,-25.84545 
711 ,138.1442 ,2.12512 ,-2.64433 ,-25.94618 
712 ,138.3361 ,2.12697 ,-2.64091 ,-25.91260 
713 ,138.5443 ,2.12907 ,-2.65460 ,-26.04692 
714 ,138.7527 ,2.13118 ,-2.66486 ,-26.14765 
715 ,138.9448 ,2.13309 ,-2.67855 ,-26.28197 
716 ,139.1365 ,2.13506 ,-2.67171 ,-26.21481 
717 ,139.3290 ,2.13698 ,-2.68198 ,-26.31554 
718 ,139.5205 ,2.13892 ,-2.67513 ,-26.24839 
719 ,139.7132 ,2.14077 ,-2.69224 ,-26.41628 
720 ,139.9217 ,2.14286 ,-2.69909 ,-26.48344 
721 ,140.1131 ,2.14475 ,-2.69566 ,-26.44986 
722 ,140.3049 ,2.14669 ,-2.70593 ,-26.55059 
723 ,140.4975 ,2.14855 ,-2.70251 ,-26.51701 
724 ,140.6894 ,2.15051 ,-2.71620 ,-26.65133 
725 ,140.8815 ,2.15245 ,-2.70593 ,-26.55059 
726 ,141.0738 ,2.15437 ,-2.72304 ,-26.71848 
727 ,141.2497 ,2.15624 ,-2.74015 ,-26.88638 
728 ,141.4416 ,2.15803 ,-2.71962 ,-26.68491 
729 ,141.6335 ,2.15995 ,-2.74700 ,-26.95353 
730 ,141.8257 ,2.16185 ,-2.74700 ,-26.95353 
731 ,142.0181 ,2.16389 ,-2.73331 ,-26.81922 
732 ,142.2261 ,2.16588 ,-2.75384 ,-27.02069 
733 ,142.4187 ,2.16784 ,-2.75384 ,-27.02069 
734 ,142.6102 ,2.16982 ,-2.75726 ,-27.05427 
735 ,142.8025 ,2.17158 ,-2.76753 ,-27.15500 
736 ,142.9944 ,2.17352 ,-2.76753 ,-27.15500 
737 ,143.2026 ,2.17565 ,-2.76411 ,-27.12142 
738 ,143.3945 ,2.17756 ,-2.79148 ,-27.39005 
739 ,143.5864 ,2.17945 ,-2.79833 ,-27.45721 
740 ,143.7626 ,2.18131 ,-2.80175 ,-27.49079 
741 ,143.9549 ,2.18320 ,-2.79833 ,-27.45721 
742 ,144.1790 ,2.18530 ,-2.79833 ,-27.45721 
743 ,144.4031 ,2.18766 ,-2.81202 ,-27.59152 
744 ,144.5949 ,2.18964 ,-2.82571 ,-27.72583 
745 ,144.7711 ,2.19138 ,-2.81886 ,-27.65868 
746 ,144.9631 ,2.19336 ,-2.81544 ,-27.62510 
747 ,145.1550 ,2.19520 ,-2.81544 ,-27.62510 
748 ,145.3309 ,2.19702 ,-2.83597 ,-27.82657 
749 ,145.5231 ,2.19883 ,-2.84624 ,-27.92730 
750 ,145.7155 ,2.20075 ,-2.84624 ,-27.92730 
751 ,145.9237 ,2.20280 ,-2.84624 ,-27.92730 
752 ,146.1157 ,2.20483 ,-2.83597 ,-27.82657 
753 ,146.3237 ,2.20680 ,-2.85993 ,-28.06162 
754 ,146.5158 ,2.20877 ,-2.84966 ,-27.96088 
755 ,146.7080 ,2.21068 ,-2.87362 ,-28.19593 
756 ,146.9001 ,2.21263 ,-2.87019 ,-28.16235 
757 ,147.1241 ,2.21473 ,-2.87019 ,-28.16235 
758 ,147.3159 ,2.21672 ,-2.88388 ,-28.29666 
759 ,147.5084 ,2.21871 ,-2.87362 ,-28.19593 
760 ,147.6844 ,2.22047 ,-2.89415 ,-28.39740 
761 ,147.8765 ,2.22234 ,-2.89415 ,-28.39740 
762 ,148.0844 ,2.22445 ,-2.90442 ,-28.49813 
763 ,148.2767 ,2.22634 ,-2.90784 ,-28.53171 
764 ,148.4847 ,2.22841 ,-2.91811 ,-28.63245 
765 ,148.6766 ,2.23034 ,-2.90784 ,-28.53171 
766 ,148.8530 ,2.23219 ,-2.91811 ,-28.63245 
767 ,149.0449 ,2.23404 ,-2.93179 ,-28.76676 
768 ,149.2207 ,2.23585 ,-2.92837 ,-28.73318 
769 ,149.4136 ,2.23773 ,-2.92837 ,-28.73318 
770 ,149.6048 ,2.23964 ,-2.93864 ,-28.83392 
771 ,149.7812 ,2.24143 ,-2.93179 ,-28.76676 
772 ,149.9575 ,2.24319 ,-2.94548 ,-28.90107 
773 ,150.1815 ,2.24532 ,-2.97286 ,-29.16970 
774 ,150.3896 ,2.24749 ,-2.95917 ,-29.03539 
775 ,150.5973 ,2.24955 ,-2.96602 ,-29.10254 
776 ,150.7898 ,2.25144 ,-2.97286 ,-29.16970 
777 ,150.9975 ,2.25357 ,-2.96259 ,-29.06897 
778 ,151.1738 ,2.25544 ,-2.98997 ,-29.33759 
779 ,151.3496 ,2.25717 ,-2.98997 ,-29.33759 
780 ,151.5421 ,2.25905 ,-2.97286 ,-29.16970 
781 ,151.7343 ,2.26098 ,-3.00024 ,-29.43833 
782 ,151.9261 ,2.26284 ,-2.99681 ,-29.40475 
783 ,152.1184 ,2.26479 ,-3.00024 ,-29.43833 
784 ,152.3105 ,2.26673 ,-3.01050 ,-29.53906 
785 ,152.5022 ,2.26858 ,-3.00024 ,-29.43833 
786 ,152.6946 ,2.27049 ,-3.02077 ,-29.63980 
787 ,152.8866 ,2.27246 ,-3.03788 ,-29.80769 
788 ,153.0786 ,2.27438 ,-3.01050 ,-29.53906 
789 ,153.2546 ,2.27622 ,-3.02761 ,-29.70695 
790 ,153.4468 ,2.27800 ,-3.02761 ,-29.70695 
791 ,153.6389 ,2.27995 ,-3.03104 ,-29.74053 
792 ,153.8309 ,2.28188 ,-3.03446 ,-29.77411 
793 ,154.0388 ,2.28392 ,-3.03788 ,-29.80769 
794 ,154.2471 ,2.28607 ,-3.05841 ,-30.00916 
795 ,154.4392 ,2.28793 ,-3.04130 ,-29.84127 
796 ,154.6309 ,2.29000 ,-3.05499 ,-29.97558 
797 ,154.8234 ,2.29177 ,-3.05157 ,-29.94200 
798 ,155.0152 ,2.29374 ,-3.05841 ,-30.00916 
799 ,155.1915 ,2.29553 ,-3.08921 ,-30.31136 
800 ,155.3836 ,2.29740 ,-3.05841 ,-30.00916 
801 ,155.5756 ,2.29932 ,-3.08921 ,-30.31136 
802 ,155.7513 ,2.30119 ,-3.07210 ,-30.14347 
803 ,155.9439 ,2.30300 ,-3.08579 ,-30.27778 
804 ,156.1357 ,2.30492 ,-3.10975 ,-30.51283 
805 ,156.3440 ,2.30701 ,-3.07895 ,-30.21063 
806 ,156.5362 ,2.30902 ,-3.10632 ,-30.47925 
807 ,156.7280 ,2.31088 ,-3.10975 ,-30.51283 
808 ,156.9363 ,2.31297 ,-3.12001 ,-30.61357 
809 ,157.1444 ,2.31499 ,-3.10290 ,-30.44568 
810 ,157.3365 ,2.31695 ,-3.11659 ,-30.57999 
811 ,157.5445 ,2.31896 ,-3.10290 ,-30.44568 
812 ,157.7368 ,2.32087 ,-3.13712 ,-30.78146 
813 ,157.9286 ,2.32292 ,-3.13028 ,-30.71430 
814 ,158.1204 ,2.32474 ,-3.12686 ,-30.68072 
815 ,158.2969 ,2.32659 ,-3.13712 ,-30.78146 
816 ,158.4889 ,2.32845 ,-3.14739 ,-30.88219 
817 ,158.6810 ,2.33037 ,-3.13370 ,-30.74788 
818 ,158.8731 ,2.33224 ,-3.15766 ,-30.98293 
819 ,159.0650 ,2.33428 ,-3.15081 ,-30.91577 
820 ,159.2732 ,2.33624 ,-3.18161 ,-31.21798 
821 ,159.4651 ,2.33821 ,-3.16450 ,-31.05008 
822 ,159.6574 ,2.34018 ,-3.15766 ,-30.98293 
823 ,159.8496 ,2.34202 ,-3.18846 ,-31.28513 
824 ,160.0571 ,2.34414 ,-3.15766 ,-30.98293 
825 ,160.2497 ,2.34601 ,-3.19530 ,-31.35229 
826 ,160.4418 ,2.34799 ,-3.17135 ,-31.11724 
827 ,160.6498 ,2.35005 ,-3.20214 ,-31.41945 
828 ,160.8420 ,2.35199 ,-3.18503 ,-31.25155 
829 ,161.0500 ,2.35403 ,-3.19872 ,-31.38587 
830 ,161.2417 ,2.35596 ,-3.19872 ,-31.38587 
831 ,161.4501 ,2.35802 ,-3.20899 ,-31.48660 
832 ,161.6581 ,2.36013 ,-3.20214 ,-31.41945 
833 ,161.8504 ,2.36200 ,-3.22610 ,-31.65449 
834 ,162.0423 ,2.36398 ,-3.20557 ,-31.45302 
835 ,162.2663 ,2.36609 ,-3.22952 ,-31.68807 
836 ,162.4427 ,2.36802 ,-3.21583 ,-31.55376 
837 ,162.6344 ,2.36988 ,-3.24663 ,-31.85596 
838 ,162.8266 ,2.37179 ,-3.24321 ,-31.82239 
839 ,163.0189 ,2.37376 ,-3.23294 ,-31.72165 
840 ,163.2268 ,2.37574 ,-3.25690 ,-31.95670 
841 ,163.4189 ,2.37773 ,-3.23637 ,-31.75523 
842 ,163.6270 ,2.37977 ,-3.26032 ,-31.99028 
843 ,163.8350 ,2.38187 ,-3.25348 ,-31.92312 
844 ,164.0270 ,2.38382 ,-3.26374 ,-32.02386 
845 ,164.2191 ,2.38573 ,-3.26374 ,-32.02386 
846 ,164.4108 ,2.38762 ,-3.27743 ,-32.15817 
847 ,164.6191 ,2.38960 ,-3.26717 ,-32.05743 
848 ,164.7953 ,2.39153 ,-3.28428 ,-32.22533 
849 ,164.9873 ,2.39342 ,-3.28428 ,-32.22533 
850 ,165.1636 ,2.39533 ,-3.29454 ,-32.32606 
851 ,165.3556 ,2.39711 ,-3.30139 ,-32.39322 
852 ,165.5638 ,2.39914 ,-3.28428 ,-32.22533 
853 ,165.7556 ,2.40103 ,-3.31165 ,-32.49395 
854 ,165.9800 ,2.40320 ,-3.29112 ,-32.29248 
855 ,166.1882 ,2.40538 ,-3.31850 ,-32.56111 
856 ,166.3961 ,2.40746 ,-3.31165 ,-32.49395 
857 ,166.5721 ,2.40935 ,-3.30823 ,-32.46037 
858 ,166.7482 ,2.41106 ,-3.31850 ,-32.56111 
859 ,166.9564 ,2.41297 ,-3.32877 ,-32.66184 
860 ,167.1486 ,2.41500 ,-3.32534 ,-32.62827 
861 ,167.3567 ,2.41705 ,-3.34588 ,-32.82973 
862 ,167.5644 ,2.41918 ,-3.33903 ,-32.76258 
863 ,167.7727 ,2.42120 ,-3.34930 ,-32.86331 
864 ,167.9647 ,2.42320 ,-3.34245 ,-32.79616 
865 ,168.1565 ,2.42510 ,-3.35614 ,-32.93047 
866 ,168.3489 ,2.42701 ,-3.35956 ,-32.96405 
867 ,168.5410 ,2.42886 ,-3.35956 ,-32.96405 
868 ,168.7328 ,2.43097 ,-3.36299 ,-32.99763 
869 ,168.9252 ,2.43276 ,-3.36299 ,-32.99763 
870 ,169.1174 ,2.43475 ,-3.35956 ,-32.96405 
871 ,169.3253 ,2.43676 ,-3.35956 ,-32.96405 
872 ,169.5335 ,2.43883 ,-3.37668 ,-33.13194 
873 ,169.7256 ,2.44078 ,-3.36983 ,-33.06478 
874 ,169.9338 ,2.44282 ,-3.39721 ,-33.33341 
875 ,170.1418 ,2.44495 ,-3.38010 ,-33.16552 
876 ,170.3339 ,2.44686 ,-3.40747 ,-33.43414 
877 ,170.5256 ,2.44883 ,-3.40405 ,-33.40057 
878 ,170.7020 ,2.45063 ,-3.40747 ,-33.43414 
879 ,170.8941 ,2.45241 ,-3.39379 ,-33.29983 
880 ,171.0860 ,2.45435 ,-3.38694 ,-33.23267 
881 ,171.2621 ,2.45623 ,-3.41090 ,-33.46772 
882 ,171.4379 ,2.45795 ,-3.41432 ,-33.50130 
883 ,171.6304 ,2.45979 ,-3.41090 ,-33.46772 
884 ,171.8226 ,2.46174 ,-3.41432 ,-33.50130 
885 ,172.0304 ,2.46382 ,-3.43827 ,-33.73635 
886 ,172.2386 ,2.46586 ,-3.43143 ,-33.66919 
887 ,172.4307 ,2.46783 ,-3.44170 ,-33.76993 
888 ,172.6229 ,2.46976 ,-3.42459 ,-33.60204 
889 ,172.8148 ,2.47164 ,-3.44512 ,-33.80351 
890 ,173.0065 ,2.47363 ,-3.43827 ,-33.73635 
891 ,173.1990 ,2.47548 ,-3.45539 ,-33.90424 
892 ,173.3910 ,2.47742 ,-3.46223 ,-33.97140 
893 ,173.5670 ,2.47926 ,-3.45539 ,-33.90424 
894 ,173.7592 ,2.48105 ,-3.46907 ,-34.03855 
895 ,173.9671 ,2.48318 ,-3.45539 ,-33.90424 
896 ,174.1593 ,2.48515 ,-3.45881 ,-33.93782 
897 ,174.3515 ,2.48701 ,-3.48618 ,-34.20645 
898 ,174.5596 ,2.48914 ,-3.48276 ,-34.17287 
899 ,174.7517 ,2.49098 ,-3.47934 ,-34.13929 
900 ,174.9439 ,2.49289 ,-3.47250 ,-34.07213 
901 ,175.1356 ,2.49485 ,-3.48961 ,-34.24002 
902 ,175.3279 ,2.49681 ,-3.48618 ,-34.20645 
903 ,175.5199 ,2.49875 ,-3.48618 ,-34.20645 
904 ,175.7122 ,2.50063 ,-3.48961 ,-34.24002 
905 ,175.9197 ,2.50270 ,-3.49303 ,-34.27360 
906 ,176.0959 ,2.50455 ,-3.51014 ,-34.44149 
907 ,176.2879 ,2.50638 ,-3.51014 ,-34.44149 
908 ,176.4964 ,2.50854 ,-3.52041 ,-34.54223 
909 ,176.7365 ,2.51080 ,-3.53067 ,-34.64296 
910 ,176.9285 ,2.51278 ,-3.51356 ,-34.47507 
911 ,177.1043 ,2.51456 ,-3.50672 ,-34.40792 
912 ,177.2804 ,2.51640 ,-3.53752 ,-34.71012 
913 ,177.4728 ,2.51825 ,-3.52725 ,-34.60938 
914 ,177.6646 ,2.52014 ,-3.51356 ,-34.47507 
915 ,177.8730 ,2.52224 ,-3.54436 ,-34.77728 
916 ,178.0650 ,2.52412 ,-3.53410 ,-34.67654 
917 ,178.2571 ,2.52606 ,-3.55805 ,-34.91159 
918 ,178.4492 ,2.52797 ,-3.53752 ,-34.71012 
919 ,178.6253 ,2.52979 ,-3.52383 ,-34.57581
