Repository: lloxxa/DOI-10.3389-fphy.2024.1412352

# Sucker analysis

This project studies the adhesion of arrays of millimeter-sized suction cups made from polydimethylsiloxane. Repository contains both data obtained in this project and code used to analyse said data.

## <a name="Introduction"></a> Introduction

Patterned surfaces are known to show superior adhesive properties compared to continuos surfaces. [1] Animals such as geckos use patterned surfaces to climb. Many aritficial bio-inspired patterned adhesive surfaces have been made. We make and study arrays of millimeter-sized suction cups, inspired by the surfaces found on cephalopods for applications in soft robotics. This research was carried out at the Laboratory of Physical Chemistry & Soft Matter at Wageningen University & Research and funded by 4TU.Federation through the program 'Soft Robotics' with Grant No. 4TU-UIT-335. This repository contains all data that was collected in this project as well as the code used to analyse it. This document contains detailed information about how the data was acquired.

## <a name="Fabrication"></a> Fabrication
We use a double-negative mold to make the samples. A positive mold is made by 3D-printing (1). We cast this mold with Dragon Skin &trade; (2) to obtain a soft, negative mold. This mold is coated with fluor polymers to allow for the release of the sample from the mold later (3). We then pour Ecoflex &trade; in the mold after which we degas the liquid Ecoflex &trade; for 15 minutes to ensure no bubbles are present in our sample(4). We cure the Ecoflex &trade; at room temperature for 24 hours before peeling it from the mold to obtain our final sample (5). This sample was connected to a glass microscope slide by plasma bonding. 
The figure below shows the geometry of the suction cups.

## <a name="Measurements"></a> Measurements

All measurements were performed using an Anton Paar MCR-501 rheometer. A glass plate accessory (P-PTD120/GL) was used as a countersurface to the suction cups. Samples were glued to a custom-made 3D-printed probe. A sample was placed on the countersurface with the cups facing down after which glue was placed on the sample (1). The probe was lowered so it is only in contact with the glue, after which the glue is cured by UV-light (2). This procedure aims to align the sample perfectly with the glass countersurface and is visualized below. 
One measurement cycle consists of four distinct phases, visualized below. The first phase is the approach (1 & 2) where the probe approaches the countersurface until a certain force is detected. The force by which we indent the sample to the countersurface is called the preload. The next phase is the relaxation phase, where the probe does not move for 20 seconds (3). AFter the relaxation, retraction starts. The probe pulls the sample away from the countersurface at a certain speed that we call the retraction speed (4 & 5). After the sample has detached completely from the countersurface, a short transition phase happens where the retraction ends and approach is initiated. Generally, we repeat this cycle multiple times for each experiment. For information about the preload, retraction speed and number of cycles that correspond to each dataset, see About the data(#About). 
It is important to note that each phase has its own CSV file in the raw data.

File: Raw data/Million/Indentation/ECOFLEX_P4_5B_50mN_loop/cup_107_app.csv
Data stamp = , 17-05-2022 02:13:12 280

Calibration Values: 
Slope = , 26.54  , g/V
Offset Voltage at no contact = , -0.501760 , V 

No , Time , Stage Position ,   Mass , Force 
   ,  (s) ,      (mm)      ,   (g)  , (mN)  

1 ,3.7602 ,3.29999 ,0.65464 ,6.42330 
2 ,7.0858 ,3.09996 ,0.66490 ,6.52403 
3 ,10.4072 ,2.89995 ,0.64437 ,6.32256 
4 ,13.7380 ,2.69992 ,0.65806 ,6.45688 
5 ,17.0683 ,2.49985 ,0.64095 ,6.28899 
6 ,20.3998 ,2.29985 ,0.64437 ,6.32256 
7 ,23.7106 ,2.09987 ,0.63753 ,6.25541 
8 ,27.0268 ,1.89984 ,0.66148 ,6.49046 
9 ,30.3480 ,1.69980 ,0.72650 ,7.12844 
10 ,33.6903 ,1.49977 ,1.30827 ,12.83675 
11 ,36.0196 ,1.39978 ,1.54098 ,15.12008 
12 ,37.7613 ,1.34976 ,1.64364 ,16.12743 
13 ,39.4822 ,1.29976 ,1.75657 ,17.23551 
14 ,41.1981 ,1.24977 ,2.03035 ,19.92178 
15 ,42.9254 ,1.19974 ,2.39994 ,23.54823 
16 ,44.6767 ,1.14975 ,2.76269 ,27.10753 
17 ,46.4212 ,1.09976 ,3.08095 ,30.23031 
18 ,48.1601 ,1.04973 ,3.47792 ,34.12540 
19 ,49.9272 ,0.99971 ,3.87490 ,38.02048 
20 ,51.6915 ,0.94969 ,4.28556 ,42.04988 
21 ,53.4449 ,0.89966 ,4.66884 ,45.81065 
22 ,55.1851 ,0.84964 ,5.15479 ,50.57876 

Plateau measurements: 

No , Time , Stage Position ,   Mass , Force 
   ,  (s) ,      (mm)      ,   (g)  , (mN)  

1 ,0.02 ,0.8496 ,5.168 ,50.7 
2 ,0.45 ,0.8497 ,5.165 ,50.7 
3 ,0.81 ,0.8497 ,5.138 ,50.4 
4 ,1.19 ,0.8497 ,5.134 ,50.4 
5 ,1.58 ,0.8497 ,5.145 ,50.5 
6 ,1.96 ,0.8497 ,5.138 ,50.4 
7 ,2.33 ,0.8497 ,5.138 ,50.4 
8 ,2.72 ,0.8497 ,5.117 ,50.2 
9 ,3.08 ,0.8497 ,5.124 ,50.3 
10 ,3.46 ,0.8497 ,5.138 ,50.4 
11 ,3.84 ,0.8497 ,5.117 ,50.2 
12 ,4.20 ,0.8497 ,5.117 ,50.2 
13 ,4.57 ,0.8497 ,5.103 ,50.1 
14 ,4.96 ,0.8497 ,5.110 ,50.1 
15 ,5.34 ,0.8497 ,5.124 ,50.3 
16 ,5.69 ,0.8497 ,5.103 ,50.1 
17 ,6.08 ,0.8497 ,5.103 ,50.1 
18 ,6.48 ,0.8497 ,5.107 ,50.1 
19 ,6.87 ,0.8497 ,5.114 ,50.2 
20 ,7.23 ,0.8497 ,5.124 ,50.3 
21 ,7.64 ,0.8497 ,5.097 ,50.0 
22 ,8.03 ,0.8497 ,5.110 ,50.1 
23 ,8.40 ,0.8497 ,5.107 ,50.1 
24 ,8.78 ,0.8497 ,5.110 ,50.1 
25 ,9.16 ,0.8497 ,5.103 ,50.1 
26 ,9.54 ,0.8497 ,5.093 ,50.0 
27 ,9.94 ,0.8497 ,5.100 ,50.0 
28 ,10.31 ,0.8497 ,5.100 ,50.0 
29 ,10.67 ,0.8497 ,5.110 ,50.1 
30 ,11.06 ,0.8497 ,5.107 ,50.1 
31 ,11.45 ,0.8497 ,5.090 ,49.9 
32 ,11.82 ,0.8497 ,5.100 ,50.0 
33 ,12.20 ,0.8497 ,5.107 ,50.1 
34 ,12.57 ,0.8497 ,5.097 ,50.0 
35 ,12.94 ,0.8497 ,5.093 ,50.0 
36 ,13.29 ,0.8497 ,5.103 ,50.1 
37 ,13.68 ,0.8497 ,5.090 ,49.9 
38 ,14.05 ,0.8497 ,5.100 ,50.0 
39 ,14.45 ,0.8497 ,5.100 ,50.0 
40 ,14.84 ,0.8497 ,5.107 ,50.1 
41 ,15.20 ,0.8497 ,5.079 ,49.8 
42 ,15.58 ,0.8497 ,5.110 ,50.1 
43 ,15.97 ,0.8497 ,5.114 ,50.2 
44 ,16.34 ,0.8497 ,5.097 ,50.0 
45 ,16.71 ,0.8497 ,5.100 ,50.0 
46 ,17.10 ,0.8497 ,5.093 ,50.0 
47 ,17.48 ,0.8497 ,5.100 ,50.0 
48 ,17.85 ,0.8497 ,5.090 ,49.9 
49 ,18.25 ,0.8497 ,5.086 ,49.9 
50 ,18.66 ,0.8497 ,5.083 ,49.9 
51 ,19.05 ,0.8497 ,5.090 ,49.9 
52 ,19.42 ,0.8497 ,5.097 ,50.0 
53 ,19.80 ,0.8497 ,5.086 ,49.9 
54 ,20.17 ,0.8497 ,5.090 ,49.9 
55 ,20.54 ,0.8497 ,5.097 ,50.0 
56 ,20.91 ,0.8497 ,5.079 ,49.8 
57 ,21.29 ,0.8497 ,5.076 ,49.8 
58 ,21.65 ,0.8497 ,5.083 ,49.9 
59 ,22.06 ,0.8497 ,5.086 ,49.9 
60 ,22.46 ,0.8497 ,5.107 ,50.1 
61 ,22.84 ,0.8497 ,5.090 ,49.9 
62 ,23.23 ,0.8497 ,5.066 ,49.7 
63 ,23.62 ,0.8497 ,5.073 ,49.8 
64 ,24.00 ,0.8497 ,5.079 ,49.8 
65 ,24.37 ,0.8497 ,5.079 ,49.8 
66 ,24.74 ,0.8497 ,5.069 ,49.7 
67 ,25.09 ,0.8497 ,5.083 ,49.9 
68 ,25.49 ,0.8497 ,5.083 ,49.9 
69 ,25.87 ,0.8497 ,5.076 ,49.8 
70 ,26.23 ,0.8497 ,5.086 ,49.9 
71 ,26.63 ,0.8497 ,5.097 ,50.0 
72 ,27.00 ,0.8497 ,5.076 ,49.8 
73 ,27.40 ,0.8497 ,5.079 ,49.8 
74 ,27.77 ,0.8497 ,5.073 ,49.8 
75 ,28.16 ,0.8497 ,5.086 ,49.9 
76 ,28.55 ,0.8497 ,5.073 ,49.8 
77 ,28.95 ,0.8497 ,5.076 ,49.8 
78 ,29.33 ,0.8497 ,5.090 ,49.9 
79 ,29.69 ,0.8497 ,5.066 ,49.7 
80 ,30.06 ,0.8497 ,5.073 ,49.8 
81 ,30.44 ,0.8497 ,5.073 ,49.8 
82 ,30.82 ,0.8497 ,5.073 ,49.8 
83 ,31.19 ,0.8497 ,5.083 ,49.9 
84 ,31.59 ,0.8497 ,5.073 ,49.8 
85 ,31.96 ,0.8497 ,5.066 ,49.7 
86 ,32.38 ,0.8497 ,5.073 ,49.8 
87 ,32.75 ,0.8497 ,5.059 ,49.6 
88 ,33.12 ,0.8497 ,5.076 ,49.8 
89 ,33.49 ,0.8497 ,5.069 ,49.7 
90 ,33.84 ,0.8497 ,5.086 ,49.9 
91 ,34.21 ,0.8497 ,5.090 ,49.9 
92 ,34.58 ,0.8497 ,5.076 ,49.8 
93 ,34.97 ,0.8497 ,5.076 ,49.8 
94 ,35.34 ,0.8497 ,5.066 ,49.7 
95 ,35.74 ,0.8497 ,5.073 ,49.8 
96 ,36.13 ,0.8497 ,5.069 ,49.7 
97 ,36.51 ,0.8497 ,5.059 ,49.6 
98 ,36.87 ,0.8497 ,5.083 ,49.9 
99 ,37.27 ,0.8497 ,5.062 ,49.7 
100 ,37.63 ,0.8497 ,5.066 ,49.7

File: Raw data/Million/Indentation/ECOFLEX_P4_5B_50mN_loop/cup_145_app.csv
Data stamp = , 17-05-2022 06:09:15 690

Calibration Values: 
Slope = , 26.54  , g/V
Offset Voltage at no contact = , -0.501760 , V 

No , Time , Stage Position ,   Mass , Force 
   ,  (s) ,      (mm)      ,   (g)  , (mN)  

1 ,3.8285 ,3.29999 ,0.66148 ,6.49046 
2 ,7.1572 ,3.09999 ,0.67175 ,6.59119 
3 ,10.4775 ,2.89995 ,0.64437 ,6.32256 
4 ,13.7948 ,2.69992 ,0.64779 ,6.35614 
5 ,17.1462 ,2.49985 ,0.65464 ,6.42330 
6 ,20.4890 ,2.29985 ,0.65121 ,6.38972 
7 ,23.8071 ,2.09984 ,0.65806 ,6.45688 
8 ,27.1370 ,1.89981 ,0.62726 ,6.15467 
9 ,30.5104 ,1.69977 ,0.73335 ,7.19560 
10 ,32.8184 ,1.59978 ,1.01739 ,9.98260 
11 ,34.5681 ,1.54976 ,1.16796 ,11.46004 
12 ,36.3174 ,1.49977 ,1.31512 ,12.90391 
13 ,38.0578 ,1.44977 ,1.45542 ,14.28062 
14 ,39.7829 ,1.39975 ,1.55124 ,15.22081 
15 ,41.5098 ,1.34973 ,1.68471 ,16.53037 
16 ,43.2575 ,1.29973 ,1.81475 ,17.80634 
17 ,45.0047 ,1.24974 ,2.07141 ,20.32472 
18 ,46.7451 ,1.19971 ,2.42048 ,23.74970 
19 ,48.5041 ,1.14972 ,2.77980 ,27.27542 
20 ,50.2642 ,1.09970 ,3.09464 ,30.36463 
21 ,52.0343 ,1.04967 ,3.50872 ,34.42760 
22 ,53.7852 ,0.99965 ,3.89201 ,38.18837 
23 ,55.5471 ,0.94966 ,4.28898 ,42.08345 
24 ,57.2938 ,0.89963 ,4.67568 ,45.87780 
25 ,59.0245 ,0.84961 ,5.15821 ,50.61234 

Plateau measurements: 

No , Time , Stage Position ,   Mass , Force 
   ,  (s) ,      (mm)      ,   (g)  , (mN)  

1 ,0.02 ,0.8496 ,5.165 ,50.7 
2 ,0.44 ,0.8496 ,5.134 ,50.4 
3 ,0.83 ,0.8496 ,5.124 ,50.3 
4 ,1.20 ,0.8496 ,5.145 ,50.5 
5 ,1.58 ,0.8496 ,5.138 ,50.4 
6 ,1.98 ,0.8496 ,5.114 ,50.2 
7 ,2.37 ,0.8496 ,5.110 ,50.1 
8 ,2.73 ,0.8496 ,5.117 ,50.2 
9 ,3.13 ,0.8496 ,5.107 ,50.1 
10 ,3.54 ,0.8496 ,5.131 ,50.3 
11 ,3.90 ,0.8496 ,5.134 ,50.4 
12 ,4.30 ,0.8496 ,5.124 ,50.3 
13 ,4.67 ,0.8496 ,5.107 ,50.1 
14 ,5.05 ,0.8496 ,5.127 ,50.3 
15 ,5.44 ,0.8496 ,5.127 ,50.3 
16 ,5.82 ,0.8496 ,5.124 ,50.3 
17 ,6.20 ,0.8496 ,5.097 ,50.0 
18 ,6.61 ,0.8496 ,5.097 ,50.0 
19 ,6.96 ,0.8496 ,5.127 ,50.3 
20 ,7.34 ,0.8496 ,5.103 ,50.1 
21 ,7.71 ,0.8496 ,5.117 ,50.2 
22 ,8.06 ,0.8496 ,5.114 ,50.2 
23 ,8.46 ,0.8496 ,5.100 ,50.0 
24 ,8.83 ,0.8496 ,5.097 ,50.0 
25 ,9.23 ,0.8496 ,5.086 ,49.9 
26 ,9.61 ,0.8496 ,5.103 ,50.1 
27 ,9.98 ,0.8496 ,5.117 ,50.2 
28 ,10.37 ,0.8496 ,5.097 ,50.0 
29 ,10.76 ,0.8496 ,5.107 ,50.1 
30 ,11.12 ,0.8496 ,5.121 ,50.2 
31 ,11.49 ,0.8496 ,5.103 ,50.1 
32 ,11.88 ,0.8496 ,5.086 ,49.9 
33 ,12.24 ,0.8496 ,5.114 ,50.2 
34 ,12.63 ,0.8496 ,5.090 ,49.9 
35 ,13.02 ,0.8496 ,5.100 ,50.0 
36 ,13.39 ,0.8496 ,5.086 ,49.9 
37 ,13.79 ,0.8496 ,5.083 ,49.9 
38 ,14.18 ,0.8496 ,5.093 ,50.0 
39 ,14.56 ,0.8496 ,5.100 ,50.0 
40 ,14.93 ,0.8496 ,5.083 ,49.9 
41 ,15.31 ,0.8496 ,5.090 ,49.9 
42 ,15.71 ,0.8496 ,5.076 ,49.8 
43 ,16.08 ,0.8496 ,5.090 ,49.9 
44 ,16.47 ,0.8496 ,5.097 ,50.0 
45 ,16.83 ,0.8496 ,5.086 ,49.9 
46 ,17.20 ,0.8496 ,5.086 ,49.9 
47 ,17.59 ,0.8496 ,5.097 ,50.0 
48 ,17.96 ,0.8496 ,5.083 ,49.9 
49 ,18.34 ,0.8496 ,5.090 ,49.9 
50 ,18.71 ,0.8496 ,5.079 ,49.8 
51 ,19.09 ,0.8496 ,5.083 ,49.9 
52 ,19.46 ,0.8496 ,5.066 ,49.7 
53 ,19.82 ,0.8496 ,5.076 ,49.8 
54 ,20.20 ,0.8496 ,5.069 ,49.7 
55 ,20.57 ,0.8496 ,5.093 ,50.0 
56 ,20.94 ,0.8496 ,5.086 ,49.9 
57 ,21.32 ,0.8496 ,5.062 ,49.7 
58 ,21.71 ,0.8496 ,5.083 ,49.9 
59 ,22.08 ,0.8496 ,5.076 ,49.8 
60 ,22.46 ,0.8496 ,5.076 ,49.8 
61 ,22.82 ,0.8496 ,5.093 ,50.0 
62 ,23.22 ,0.8496 ,5.093 ,50.0 
63 ,23.59 ,0.8496 ,5.086 ,49.9 
64 ,23.99 ,0.8496 ,5.069 ,49.7 
65 ,24.39 ,0.8496 ,5.086 ,49.9 
66 ,24.75 ,0.8496 ,5.079 ,49.8 
67 ,25.18 ,0.8496 ,5.090 ,49.9 
68 ,25.57 ,0.8496 ,5.059 ,49.6 
69 ,25.94 ,0.8496 ,5.069 ,49.7 
70 ,26.33 ,0.8496 ,5.083 ,49.9 
71 ,26.71 ,0.8496 ,5.062 ,49.7 
72 ,27.09 ,0.8496 ,5.066 ,49.7 
73 ,27.46 ,0.8496 ,5.062 ,49.7 
74 ,27.84 ,0.8496 ,5.073 ,49.8 
75 ,28.21 ,0.8496 ,5.062 ,49.7 
76 ,28.59 ,0.8496 ,5.086 ,49.9 
77 ,29.00 ,0.8496 ,5.079 ,49.8 
78 ,29.38 ,0.8496 ,5.086 ,49.9 
79 ,29.77 ,0.8496 ,5.073 ,49.8 
80 ,30.14 ,0.8496 ,5.076 ,49.8 
81 ,30.53 ,0.8496 ,5.059 ,49.6 
82 ,30.90 ,0.8496 ,5.083 ,49.9 
83 ,31.28 ,0.8496 ,5.073 ,49.8 
84 ,31.65 ,0.8496 ,5.083 ,49.9 
85 ,32.03 ,0.8496 ,5.076 ,49.8 
86 ,32.40 ,0.8496 ,5.062 ,49.7 
87 ,32.77 ,0.8496 ,5.076 ,49.8 
88 ,33.13 ,0.8496 ,5.069 ,49.7 
89 ,33.53 ,0.8496 ,5.086 ,49.9 
90 ,33.94 ,0.8496 ,5.083 ,49.9 
91 ,34.31 ,0.8496 ,5.066 ,49.7 
92 ,34.70 ,0.8496 ,5.059 ,49.6 
93 ,35.10 ,0.8496 ,5.059 ,49.6 
94 ,35.50 ,0.8496 ,5.069 ,49.7 
95 ,35.87 ,0.8496 ,5.079 ,49.8 
96 ,36.24 ,0.8496 ,5.059 ,49.6 
97 ,36.64 ,0.8496 ,5.066 ,49.7 
98 ,37.01 ,0.8496 ,5.076 ,49.8 
99 ,37.39 ,0.8496 ,5.079 ,49.8 
100 ,37.77 ,0.8496 ,5.066 ,49.7

File: Raw data/Million/Indentation/ECOFLEX_P4_5B_50mN_loop/cup_147_app.csv
Data stamp = , 17-05-2022 06:21:43 325

Calibration Values: 
Slope = , 26.54  , g/V
Offset Voltage at no contact = , -0.501760 , V 

No , Time , Stage Position ,   Mass , Force 
   ,  (s) ,      (mm)      ,   (g)  , (mN)  

1 ,3.7676 ,3.29999 ,0.66148 ,6.49046 
2 ,7.0883 ,3.09996 ,0.66490 ,6.52403 
3 ,10.4222 ,2.89992 ,0.64779 ,6.35614 
4 ,13.7637 ,2.69989 ,0.64779 ,6.35614 
5 ,17.0854 ,2.49985 ,0.67175 ,6.59119 
6 ,20.4049 ,2.29985 ,0.63068 ,6.18825 
7 ,23.7421 ,2.09981 ,0.63753 ,6.25541 
8 ,27.0855 ,1.89981 ,0.62384 ,6.12109 
9 ,30.4329 ,1.69977 ,0.74019 ,7.26276 
10 ,32.7704 ,1.59976 ,1.01054 ,9.91544 
11 ,34.5355 ,1.54973 ,1.17481 ,11.52720 
12 ,36.2470 ,1.49974 ,1.33223 ,13.07180 
13 ,37.9550 ,1.44971 ,1.44174 ,14.14631 
14 ,39.6971 ,1.39969 ,1.58889 ,15.59018 
15 ,41.4357 ,1.34970 ,1.70524 ,16.73184 
16 ,43.1614 ,1.29967 ,1.85582 ,18.20928 
17 ,44.8760 ,1.24965 ,2.16039 ,21.19775 
18 ,46.5903 ,1.19963 ,2.45127 ,24.05191 
19 ,48.3349 ,1.14960 ,2.80718 ,27.54405 
20 ,50.0690 ,1.09958 ,3.10149 ,30.43178 
21 ,51.8093 ,1.04959 ,3.49846 ,34.32687 
22 ,53.5392 ,0.99956 ,3.90570 ,38.32268 
23 ,55.2839 ,0.94957 ,4.29924 ,42.18419 
24 ,57.0322 ,0.89955 ,4.65857 ,45.70991 
25 ,58.7631 ,0.84952 ,5.14794 ,50.51161 

Plateau measurements: 

No , Time , Stage Position ,   Mass , Force 
   ,  (s) ,      (mm)      ,   (g)  , (mN)  

1 ,0.02 ,0.8495 ,5.155 ,50.6 
2 ,0.44 ,0.8496 ,5.131 ,50.3 
3 ,0.82 ,0.8496 ,5.138 ,50.4 
4 ,1.18 ,0.8496 ,5.141 ,50.4 
5 ,1.58 ,0.8496 ,5.134 ,50.4 
6 ,1.99 ,0.8496 ,5.117 ,50.2 
7 ,2.37 ,0.8496 ,5.127 ,50.3 
8 ,2.73 ,0.8496 ,5.117 ,50.2 
9 ,3.09 ,0.8496 ,5.117 ,50.2 
10 ,3.48 ,0.8496 ,5.114 ,50.2 
11 ,3.87 ,0.8496 ,5.124 ,50.3 
12 ,4.29 ,0.8496 ,5.103 ,50.1 
13 ,4.68 ,0.8496 ,5.134 ,50.4 
14 ,5.06 ,0.8496 ,5.121 ,50.2 
15 ,5.43 ,0.8496 ,5.110 ,50.1 
16 ,5.81 ,0.8496 ,5.114 ,50.2 
17 ,6.21 ,0.8496 ,5.093 ,50.0 
18 ,6.59 ,0.8496 ,5.114 ,50.2 
19 ,6.96 ,0.8496 ,5.100 ,50.0 
20 ,7.37 ,0.8496 ,5.093 ,50.0 
21 ,7.74 ,0.8496 ,5.103 ,50.1 
22 ,8.11 ,0.8496 ,5.121 ,50.2 
23 ,8.52 ,0.8496 ,5.097 ,50.0 
24 ,8.90 ,0.8496 ,5.107 ,50.1 
25 ,9.29 ,0.8496 ,5.110 ,50.1 
26 ,9.67 ,0.8496 ,5.086 ,49.9 
27 ,10.04 ,0.8496 ,5.121 ,50.2 
28 ,10.41 ,0.8496 ,5.110 ,50.1 
29 ,10.81 ,0.8496 ,5.103 ,50.1 
30 ,11.20 ,0.8496 ,5.110 ,50.1 
31 ,11.57 ,0.8496 ,5.097 ,50.0 
32 ,11.97 ,0.8496 ,5.107 ,50.1 
33 ,12.36 ,0.8496 ,5.103 ,50.1 
34 ,12.75 ,0.8496 ,5.103 ,50.1 
35 ,13.12 ,0.8496 ,5.110 ,50.1 
36 ,13.51 ,0.8496 ,5.079 ,49.8 
37 ,13.87 ,0.8496 ,5.093 ,50.0 
38 ,14.25 ,0.8496 ,5.107 ,50.1 
39 ,14.64 ,0.8496 ,5.086 ,49.9 
40 ,15.03 ,0.8496 ,5.086 ,49.9 
41 ,15.40 ,0.8496 ,5.097 ,50.0 
42 ,15.80 ,0.8496 ,5.100 ,50.0 
43 ,16.17 ,0.8496 ,5.100 ,50.0 
44 ,16.53 ,0.8496 ,5.093 ,50.0 
45 ,16.90 ,0.8496 ,5.100 ,50.0 
46 ,17.27 ,0.8496 ,5.079 ,49.8 
47 ,17.63 ,0.8496 ,5.103 ,50.1 
48 ,17.99 ,0.8496 ,5.086 ,49.9 
49 ,18.36 ,0.8496 ,5.086 ,49.9 
50 ,18.74 ,0.8496 ,5.093 ,50.0 
51 ,19.12 ,0.8496 ,5.079 ,49.8 
52 ,19.50 ,0.8496 ,5.079 ,49.8 
53 ,19.89 ,0.8496 ,5.090 ,49.9 
54 ,20.29 ,0.8496 ,5.103 ,50.1 
55 ,20.65 ,0.8496 ,5.090 ,49.9 
56 ,21.03 ,0.8496 ,5.100 ,50.0 
57 ,21.42 ,0.8496 ,5.083 ,49.9 
58 ,21.80 ,0.8496 ,5.093 ,50.0 
59 ,22.17 ,0.8496 ,5.076 ,49.8 
60 ,22.54 ,0.8496 ,5.079 ,49.8 
61 ,22.90 ,0.8496 ,5.076 ,49.8 
62 ,23.29 ,0.8496 ,5.066 ,49.7 
63 ,23.67 ,0.8496 ,5.083 ,49.9 
64 ,24.04 ,0.8496 ,5.076 ,49.8 
65 ,24.42 ,0.8496 ,5.086 ,49.9 
66 ,24.80 ,0.8496 ,5.073 ,49.8 
67 ,25.15 ,0.8496 ,5.062 ,49.7 
68 ,25.54 ,0.8496 ,5.056 ,49.6 
69 ,25.91 ,0.8496 ,5.083 ,49.9 
70 ,26.28 ,0.8496 ,5.083 ,49.9 
71 ,26.65 ,0.8496 ,5.073 ,49.8 
72 ,27.01 ,0.8496 ,5.093 ,50.0 
73 ,27.39 ,0.8496 ,5.056 ,49.6 
74 ,27.76 ,0.8496 ,5.076 ,49.8 
75 ,28.15 ,0.8496 ,5.059 ,49.6 
76 ,28.55 ,0.8496 ,5.066 ,49.7 
77 ,28.94 ,0.8496 ,5.073 ,49.8 
78 ,29.31 ,0.8496 ,5.076 ,49.8 
79 ,29.70 ,0.8496 ,5.059 ,49.6 
80 ,30.06 ,0.8496 ,5.073 ,49.8 
81 ,30.44 ,0.8496 ,5.083 ,49.9 
82 ,30.84 ,0.8496 ,5.076 ,49.8 
83 ,31.21 ,0.8496 ,5.073 ,49.8 
84 ,31.58 ,0.8496 ,5.066 ,49.7 
85 ,31.97 ,0.8496 ,5.079 ,49.8 
86 ,32.35 ,0.8496 ,5.069 ,49.7 
87 ,32.71 ,0.8496 ,5.066 ,49.7 
88 ,33.11 ,0.8496 ,5.056 ,49.6 
89 ,33.49 ,0.8496 ,5.066 ,49.7 
90 ,33.86 ,0.8496 ,5.062 ,49.7 
91 ,34.21 ,0.8496 ,5.052 ,49.6 
92 ,34.62 ,0.8496 ,5.073 ,49.8 
93 ,34.99 ,0.8496 ,5.083 ,49.9 
94 ,35.37 ,0.8496 ,5.066 ,49.7 
95 ,35.74 ,0.8496 ,5.066 ,49.7 
96 ,36.13 ,0.8496 ,5.062 ,49.7 
97 ,36.50 ,0.8496 ,5.052 ,49.6 
98 ,36.91 ,0.8496 ,5.086 ,49.9 
99 ,37.27 ,0.8496 ,5.052 ,49.6 
100 ,37.66 ,0.8496 ,5.069 ,49.7

File: Raw data/Million/Indentation/ECOFLEX_P4_5B_50mN_loop/cup_160_app.csv
Data stamp = , 17-05-2022 07:42:33 739

Calibration Values: 
Slope = , 26.54  , g/V
Offset Voltage at no contact = , -0.501760 , V 

No , Time , Stage Position ,   Mass , Force 
   ,  (s) ,      (mm)      ,   (g)  , (mN)  

1 ,3.7881 ,3.29999 ,0.64779 ,6.35614 
2 ,7.1228 ,3.09996 ,0.65464 ,6.42330 
3 ,10.4410 ,2.89992 ,0.65464 ,6.42330 
4 ,13.8146 ,2.69989 ,0.64779 ,6.35614 
5 ,17.1486 ,2.49985 ,0.66148 ,6.49046 
6 ,20.4754 ,2.29982 ,0.64095 ,6.28899 
7 ,23.8184 ,2.09981 ,0.63410 ,6.22183 
8 ,27.1283 ,1.89978 ,0.62042 ,6.08752 
9 ,30.4474 ,1.69974 ,0.73677 ,7.22918 
10 ,32.7811 ,1.59976 ,1.01739 ,9.98260 
11 ,34.5224 ,1.54973 ,1.15085 ,11.29215 
12 ,36.2886 ,1.49971 ,1.30143 ,12.76960 
13 ,38.0573 ,1.44969 ,1.42462 ,13.97842 
14 ,39.8177 ,1.39966 ,1.55809 ,15.28797 
15 ,41.5345 ,1.34964 ,1.65049 ,16.19458 
16 ,43.2576 ,1.29962 ,1.79764 ,17.63845 
17 ,44.9781 ,1.24962 ,2.09537 ,20.55976 
18 ,46.6965 ,1.19963 ,2.41021 ,23.64897 
19 ,48.4352 ,1.14963 ,2.79007 ,27.37616 
20 ,50.1850 ,1.09964 ,3.14597 ,30.86830 
21 ,51.9074 ,1.04962 ,3.50872 ,34.42760 
22 ,53.6527 ,0.99959 ,3.90912 ,38.35626 
23 ,55.3739 ,0.94960 ,4.29924 ,42.18419 
24 ,57.1415 ,0.89957 ,4.67226 ,45.84422 
25 ,58.8869 ,0.84955 ,5.14794 ,50.51161 

Plateau measurements: 

No , Time , Stage Position ,   Mass , Force 
   ,  (s) ,      (mm)      ,   (g)  , (mN)  

1 ,0.01 ,0.8496 ,5.145 ,50.5 
2 ,0.42 ,0.8496 ,5.141 ,50.4 
3 ,0.81 ,0.8496 ,5.124 ,50.3 
4 ,1.19 ,0.8496 ,5.145 ,50.5 
5 ,1.58 ,0.8496 ,5.117 ,50.2 
6 ,1.95 ,0.8496 ,5.127 ,50.3 
7 ,2.31 ,0.8496 ,5.131 ,50.3 
8 ,2.70 ,0.8496 ,5.117 ,50.2 
9 ,3.07 ,0.8496 ,5.138 ,50.4 
10 ,3.45 ,0.8496 ,5.145 ,50.5 
11 ,3.84 ,0.8496 ,5.131 ,50.3 
12 ,4.24 ,0.8496 ,5.117 ,50.2 
13 ,4.62 ,0.8496 ,5.110 ,50.1 
14 ,5.02 ,0.8496 ,5.114 ,50.2 
15 ,5.39 ,0.8496 ,5.138 ,50.4 
16 ,5.75 ,0.8496 ,5.114 ,50.2 
17 ,6.13 ,0.8496 ,5.103 ,50.1 
18 ,6.49 ,0.8496 ,5.110 ,50.1 
19 ,6.86 ,0.8496 ,5.097 ,50.0 
20 ,7.23 ,0.8496 ,5.114 ,50.2 
21 ,7.63 ,0.8496 ,5.114 ,50.2 
22 ,8.00 ,0.8496 ,5.100 ,50.0 
23 ,8.38 ,0.8496 ,5.103 ,50.1 
24 ,8.76 ,0.8496 ,5.097 ,50.0 
25 ,9.13 ,0.8496 ,5.121 ,50.2 
26 ,9.52 ,0.8496 ,5.114 ,50.2 
27 ,9.90 ,0.8496 ,5.103 ,50.1 
28 ,10.27 ,0.8496 ,5.117 ,50.2 
29 ,10.63 ,0.8496 ,5.093 ,50.0 
30 ,11.01 ,0.8496 ,5.114 ,50.2 
31 ,11.38 ,0.8496 ,5.093 ,50.0 
32 ,11.78 ,0.8496 ,5.100 ,50.0 
33 ,12.17 ,0.8496 ,5.093 ,50.0 
34 ,12.55 ,0.8496 ,5.093 ,50.0 
35 ,12.91 ,0.8496 ,5.103 ,50.1 
36 ,13.28 ,0.8496 ,5.100 ,50.0 
37 ,13.68 ,0.8496 ,5.097 ,50.0 
38 ,14.04 ,0.8496 ,5.090 ,49.9 
39 ,14.45 ,0.8496 ,5.093 ,50.0 
40 ,14.83 ,0.8496 ,5.083 ,49.9 
41 ,15.21 ,0.8496 ,5.103 ,50.1 
42 ,15.58 ,0.8496 ,5.086 ,49.9 
43 ,15.97 ,0.8496 ,5.076 ,49.8 
44 ,16.35 ,0.8496 ,5.086 ,49.9 
45 ,16.74 ,0.8496 ,5.093 ,50.0 
46 ,17.11 ,0.8496 ,5.097 ,50.0 
47 ,17.47 ,0.8496 ,5.086 ,49.9 
48 ,17.85 ,0.8496 ,5.093 ,50.0 
49 ,18.24 ,0.8496 ,5.097 ,50.0 
50 ,18.62 ,0.8496 ,5.073 ,49.8 
51 ,19.00 ,0.8496 ,5.093 ,50.0 
52 ,19.37 ,0.8496 ,5.100 ,50.0 
53 ,19.74 ,0.8496 ,5.073 ,49.8 
54 ,20.12 ,0.8496 ,5.086 ,49.9 
55 ,20.49 ,0.8496 ,5.093 ,50.0 
56 ,20.87 ,0.8496 ,5.079 ,49.8 
57 ,21.26 ,0.8496 ,5.079 ,49.8 
58 ,21.63 ,0.8496 ,5.073 ,49.8 
59 ,22.01 ,0.8496 ,5.076 ,49.8 
60 ,22.40 ,0.8496 ,5.090 ,49.9 
61 ,22.78 ,0.8496 ,5.083 ,49.9 
62 ,23.18 ,0.8496 ,5.069 ,49.7 
63 ,23.55 ,0.8496 ,5.083 ,49.9 
64 ,23.92 ,0.8496 ,5.083 ,49.9 
65 ,24.31 ,0.8496 ,5.062 ,49.7 
66 ,24.68 ,0.8496 ,5.090 ,49.9 
67 ,25.07 ,0.8496 ,5.097 ,50.0 
68 ,25.44 ,0.8496 ,5.083 ,49.9 
69 ,25.84 ,0.8496 ,5.090 ,49.9 
70 ,26.22 ,0.8496 ,5.093 ,50.0 
71 ,26.61 ,0.8496 ,5.066 ,49.7 
72 ,26.98 ,0.8496 ,5.093 ,50.0 
73 ,27.34 ,0.8496 ,5.083 ,49.9 
74 ,27.71 ,0.8496 ,5.073 ,49.8 
75 ,28.11 ,0.8496 ,5.086 ,49.9 
76 ,28.49 ,0.8496 ,5.079 ,49.8 
77 ,28.85 ,0.8496 ,5.076 ,49.8 
78 ,29.25 ,0.8496 ,5.066 ,49.7 
79 ,29.65 ,0.8496 ,5.062 ,49.7 
80 ,30.04 ,0.8496 ,5.062 ,49.7 
81 ,30.44 ,0.8496 ,5.062 ,49.7 
82 ,30.82 ,0.8496 ,5.073 ,49.8 
83 ,31.18 ,0.8496 ,5.059 ,49.6 
84 ,31.54 ,0.8496 ,5.079 ,49.8 
85 ,31.91 ,0.8496 ,5.090 ,49.9 
86 ,32.30 ,0.8496 ,5.079 ,49.8 
87 ,32.68 ,0.8496 ,5.069 ,49.7 
88 ,33.08 ,0.8496 ,5.066 ,49.7 
89 ,33.46 ,0.8496 ,5.086 ,49.9 
90 ,33.85 ,0.8496 ,5.073 ,49.8 
91 ,34.21 ,0.8496 ,5.066 ,49.7 
92 ,34.60 ,0.8496 ,5.059 ,49.6 
93 ,34.98 ,0.8496 ,5.066 ,49.7 
94 ,35.37 ,0.8496 ,5.079 ,49.8 
95 ,35.74 ,0.8496 ,5.059 ,49.6 
96 ,36.12 ,0.8496 ,5.069 ,49.7 
97 ,36.51 ,0.8496 ,5.062 ,49.7 
98 ,36.91 ,0.8496 ,5.056 ,49.6 
99 ,37.29 ,0.8496 ,5.056 ,49.6 
100 ,37.67 ,0.8496 ,5.056 ,49.6

File: Raw data/Million/Indentation/ECOFLEX_P4_5B_50mN_loop/cup_162_app.csv
Data stamp = , 17-05-2022 07:55:01 309

Calibration Values: 
Slope = , 26.54  , g/V
Offset Voltage at no contact = , -0.501760 , V 

No , Time , Stage Position ,   Mass , Force 
   ,  (s) ,      (mm)      ,   (g)  , (mN)  

1 ,3.8136 ,3.29999 ,0.66148 ,6.49046 
2 ,7.1375 ,3.09999 ,0.64779 ,6.35614 
3 ,10.4629 ,2.89998 ,0.66490 ,6.52403 
4 ,13.8147 ,2.69995 ,0.63068 ,6.18825 
5 ,17.1470 ,2.49991 ,0.65464 ,6.42330 
6 ,20.4912 ,2.29991 ,0.65806 ,6.45688 
7 ,23.8039 ,2.09990 ,0.63410 ,6.22183 
8 ,27.1403 ,1.89987 ,0.63753 ,6.25541 
9 ,30.4629 ,1.69986 ,0.72650 ,7.12844 
10 ,33.8102 ,1.49983 ,1.29458 ,12.70244 
11 ,36.1333 ,1.39981 ,1.55809 ,15.28797 
12 ,37.8738 ,1.34981 ,1.68471 ,16.53037 
13 ,39.6180 ,1.29979 ,1.81817 ,17.83992 
14 ,41.3537 ,1.24980 ,2.08852 ,20.49261 
15 ,43.0995 ,1.19977 ,2.43759 ,23.91759 
16 ,44.8356 ,1.14978 ,2.79691 ,27.44332 
17 ,46.5803 ,1.09978 ,3.11518 ,30.56610 
18 ,48.3330 ,1.04976 ,3.49846 ,34.32687 
19 ,50.0662 ,0.99974 ,3.91254 ,38.38984 
20 ,51.8203 ,0.94971 ,4.31636 ,42.35208 
21 ,53.5622 ,0.89969 ,4.67911 ,45.91138 
22 ,55.3038 ,0.84967 ,5.15136 ,50.54519 

Plateau measurements: 

No , Time , Stage Position ,   Mass , Force 
   ,  (s) ,      (mm)      ,   (g)  , (mN)  

1 ,0.01 ,0.8497 ,5.168 ,50.7 
2 ,0.44 ,0.8497 ,5.158 ,50.6 
3 ,0.83 ,0.8497 ,5.148 ,50.5 
4 ,1.23 ,0.8497 ,5.148 ,50.5 
5 ,1.60 ,0.8497 ,5.141 ,50.4 
6 ,1.97 ,0.8497 ,5.134 ,50.4 
7 ,2.37 ,0.8497 ,5.138 ,50.4 
8 ,2.77 ,0.8497 ,5.141 ,50.4 
9 ,3.14 ,0.8497 ,5.131 ,50.3 
10 ,3.54 ,0.8497 ,5.124 ,50.3 
11 ,3.91 ,0.8497 ,5.131 ,50.3 
12 ,4.30 ,0.8497 ,5.141 ,50.4 
13 ,4.66 ,0.8497 ,5.121 ,50.2 
14 ,5.03 ,0.8497 ,5.117 ,50.2 
15 ,5.43 ,0.8497 ,5.121 ,50.2 
16 ,5.83 ,0.8497 ,5.117 ,50.2 
17 ,6.21 ,0.8497 ,5.097 ,50.0 
18 ,6.59 ,0.8497 ,5.110 ,50.1 
19 ,6.95 ,0.8497 ,5.131 ,50.3 
20 ,7.33 ,0.8497 ,5.124 ,50.3 
21 ,7.74 ,0.8497 ,5.124 ,50.3 
22 ,8.11 ,0.8497 ,5.103 ,50.1 
23 ,8.49 ,0.8497 ,5.117 ,50.2 
24 ,8.86 ,0.8497 ,5.121 ,50.2 
25 ,9.24 ,0.8497 ,5.107 ,50.1 
26 ,9.61 ,0.8497 ,5.110 ,50.1 
27 ,9.98 ,0.8497 ,5.110 ,50.1 
28 ,10.36 ,0.8497 ,5.100 ,50.0 
29 ,10.74 ,0.8497 ,5.097 ,50.0 
30 ,11.12 ,0.8497 ,5.103 ,50.1 
31 ,11.49 ,0.8497 ,5.100 ,50.0 
32 ,11.84 ,0.8497 ,5.110 ,50.1 
33 ,12.21 ,0.8497 ,5.100 ,50.0 
34 ,12.60 ,0.8497 ,5.107 ,50.1 
35 ,13.00 ,0.8497 ,5.086 ,49.9 
36 ,13.37 ,0.8497 ,5.090 ,49.9 
37 ,13.78 ,0.8497 ,5.103 ,50.1 
38 ,14.14 ,0.8497 ,5.086 ,49.9 
39 ,14.51 ,0.8497 ,5.086 ,49.9 
40 ,14.89 ,0.8497 ,5.110 ,50.1 
41 ,15.27 ,0.8497 ,5.100 ,50.0 
42 ,15.63 ,0.8497 ,5.090 ,49.9 
43 ,16.01 ,0.8497 ,5.103 ,50.1 
44 ,16.38 ,0.8497 ,5.100 ,50.0 
45 ,16.75 ,0.8497 ,5.073 ,49.8 
46 ,17.13 ,0.8497 ,5.086 ,49.9 
47 ,17.51 ,0.8497 ,5.093 ,50.0 
48 ,17.89 ,0.8497 ,5.097 ,50.0 
49 ,18.27 ,0.8497 ,5.090 ,49.9 
50 ,18.63 ,0.8497 ,5.086 ,49.9 
51 ,19.01 ,0.8497 ,5.090 ,49.9 
52 ,19.40 ,0.8497 ,5.100 ,50.0 
53 ,19.79 ,0.8497 ,5.086 ,49.9 
54 ,20.15 ,0.8497 ,5.090 ,49.9 
55 ,20.55 ,0.8497 ,5.076 ,49.8 
56 ,20.92 ,0.8497 ,5.107 ,50.1 
57 ,21.27 ,0.8497 ,5.086 ,49.9 
58 ,21.62 ,0.8497 ,5.100 ,50.0 
59 ,21.98 ,0.8497 ,5.073 ,49.8 
60 ,22.35 ,0.8497 ,5.097 ,50.0 
61 ,22.71 ,0.8497 ,5.086 ,49.9 
62 ,23.11 ,0.8497 ,5.086 ,49.9 
63 ,23.46 ,0.8497 ,5.083 ,49.9 
64 ,23.83 ,0.8497 ,5.079 ,49.8 
65 ,24.22 ,0.8497 ,5.100 ,50.0 
66 ,24.60 ,0.8497 ,5.100 ,50.0 
67 ,24.97 ,0.8497 ,5.093 ,50.0 
68 ,25.35 ,0.8497 ,5.083 ,49.9 
69 ,25.71 ,0.8497 ,5.097 ,50.0 
70 ,26.09 ,0.8497 ,5.100 ,50.0 
71 ,26.48 ,0.8497 ,5.083 ,49.9 
72 ,26.85 ,0.8497 ,5.097 ,50.0 
73 ,27.23 ,0.8497 ,5.090 ,49.9 
74 ,27.61 ,0.8497 ,5.069 ,49.7 
75 ,27.97 ,0.8497 ,5.076 ,49.8 
76 ,28.37 ,0.8497 ,5.079 ,49.8 
77 ,28.74 ,0.8497 ,5.100 ,50.0 
78 ,29.13 ,0.8497 ,5.090 ,49.9 
79 ,29.50 ,0.8497 ,5.073 ,49.8 
80 ,29.88 ,0.8497 ,5.076 ,49.8 
81 ,30.23 ,0.8497 ,5.073 ,49.8 
82 ,30.62 ,0.8497 ,5.066 ,49.7 
83 ,30.98 ,0.8497 ,5.069 ,49.7 
84 ,31.38 ,0.8497 ,5.076 ,49.8 
85 ,31.75 ,0.8497 ,5.076 ,49.8 
86 ,32.13 ,0.8497 ,5.066 ,49.7 
87 ,32.52 ,0.8497 ,5.076 ,49.8 
88 ,32.90 ,0.8497 ,5.073 ,49.8 
89 ,33.28 ,0.8497 ,5.076 ,49.8 
90 ,33.70 ,0.8497 ,5.076 ,49.8 
91 ,34.09 ,0.8497 ,5.066 ,49.7 
92 ,34.46 ,0.8497 ,5.066 ,49.7 
93 ,34.86 ,0.8497 ,5.066 ,49.7 
94 ,35.23 ,0.8497 ,5.083 ,49.9 
95 ,35.63 ,0.8497 ,5.052 ,49.6 
96 ,35.99 ,0.8497 ,5.076 ,49.8 
97 ,36.36 ,0.8497 ,5.076 ,49.8 
98 ,36.72 ,0.8497 ,5.066 ,49.7 
99 ,37.12 ,0.8497 ,5.066 ,49.7 
100 ,37.50 ,0.8497 ,5.069 ,49.7

File: Raw data/Million/Indentation/ECOFLEX_P4_5B_50mN_loop/cup_167_app.csv
Data stamp = , 17-05-2022 08:26:05 466

Calibration Values: 
Slope = , 26.54  , g/V
Offset Voltage at no contact = , -0.501760 , V 

No , Time , Stage Position ,   Mass , Force 
   ,  (s) ,      (mm)      ,   (g)  , (mN)  

1 ,3.8262 ,3.29999 ,0.63753 ,6.25541 
2 ,7.1616 ,3.09996 ,0.63410 ,6.22183 
3 ,10.4826 ,2.89992 ,0.64095 ,6.28899 
4 ,13.7938 ,2.69989 ,0.66490 ,6.52403 
5 ,17.1126 ,2.49985 ,0.65121 ,6.38972 
6 ,20.4440 ,2.29982 ,0.64779 ,6.35614 
7 ,23.7644 ,2.09984 ,0.64779 ,6.35614 
8 ,27.1122 ,1.89981 ,0.64095 ,6.28899 
9 ,30.4643 ,1.69977 ,0.71624 ,7.02771 
10 ,33.7943 ,1.49974 ,1.31854 ,12.93749 
11 ,36.1759 ,1.39972 ,1.55124 ,15.22081 
12 ,37.9146 ,1.34970 ,1.64707 ,16.16101 
13 ,39.6618 ,1.29970 ,1.82160 ,17.87350 
14 ,41.4022 ,1.24968 ,2.09537 ,20.55976 
15 ,43.1511 ,1.19969 ,2.42048 ,23.74970 
16 ,44.9216 ,1.14969 ,2.77980 ,27.27542 
17 ,46.6499 ,1.09970 ,3.18362 ,31.23766 
18 ,48.3623 ,1.04967 ,3.51899 ,34.52834 
19 ,50.0926 ,0.99968 ,3.95703 ,38.82636 
20 ,51.8613 ,0.94966 ,4.31293 ,42.31850 
21 ,53.6006 ,0.89963 ,4.69622 ,46.07927 
22 ,55.3414 ,0.84961 ,5.18901 ,50.91455 

Plateau measurements: 

No , Time , Stage Position ,   Mass , Force 
   ,  (s) ,      (mm)      ,   (g)  , (mN)  

1 ,0.03 ,0.8496 ,5.182 ,50.8 
2 ,0.47 ,0.8496 ,5.151 ,50.5 
3 ,0.84 ,0.8496 ,5.182 ,50.8 
4 ,1.23 ,0.8496 ,5.168 ,50.7 
5 ,1.60 ,0.8496 ,5.148 ,50.5 
6 ,1.97 ,0.8496 ,5.172 ,50.7 
7 ,2.36 ,0.8496 ,5.155 ,50.6 
8 ,2.75 ,0.8496 ,5.141 ,50.4 
9 ,3.13 ,0.8496 ,5.145 ,50.5 
10 ,3.50 ,0.8496 ,5.158 ,50.6 
11 ,3.86 ,0.8496 ,5.148 ,50.5 
12 ,4.23 ,0.8496 ,5.138 ,50.4 
13 ,4.62 ,0.8496 ,5.134 ,50.4 
14 ,5.00 ,0.8496 ,5.155 ,50.6 
15 ,5.39 ,0.8496 ,5.134 ,50.4 
16 ,5.76 ,0.8496 ,5.151 ,50.5 
17 ,6.13 ,0.8496 ,5.131 ,50.3 
18 ,6.52 ,0.8496 ,5.127 ,50.3 
19 ,6.89 ,0.8496 ,5.148 ,50.5 
20 ,7.27 ,0.8496 ,5.131 ,50.3 
21 ,7.68 ,0.8496 ,5.141 ,50.4 
22 ,8.06 ,0.8496 ,5.141 ,50.4 
23 ,8.44 ,0.8496 ,5.121 ,50.2 
24 ,8.83 ,0.8496 ,5.117 ,50.2 
25 ,9.20 ,0.8496 ,5.131 ,50.3 
26 ,9.61 ,0.8496 ,5.124 ,50.3 
27 ,9.97 ,0.8496 ,5.121 ,50.2 
28 ,10.36 ,0.8496 ,5.134 ,50.4 
29 ,10.74 ,0.8496 ,5.131 ,50.3 
30 ,11.12 ,0.8496 ,5.114 ,50.2 
31 ,11.53 ,0.8496 ,5.138 ,50.4 
32 ,11.90 ,0.8496 ,5.121 ,50.2 
33 ,12.28 ,0.8496 ,5.124 ,50.3 
34 ,12.65 ,0.8496 ,5.127 ,50.3 
35 ,13.01 ,0.8496 ,5.121 ,50.2 
36 ,13.41 ,0.8496 ,5.117 ,50.2 
37 ,13.77 ,0.8496 ,5.127 ,50.3 
38 ,14.18 ,0.8496 ,5.124 ,50.3 
39 ,14.55 ,0.8496 ,5.107 ,50.1 
40 ,14.93 ,0.8496 ,5.114 ,50.2 
41 ,15.31 ,0.8496 ,5.110 ,50.1 
42 ,15.69 ,0.8496 ,5.107 ,50.1 
43 ,16.06 ,0.8496 ,5.117 ,50.2 
44 ,16.45 ,0.8496 ,5.127 ,50.3 
45 ,16.82 ,0.8496 ,5.100 ,50.0 
46 ,17.20 ,0.8496 ,5.100 ,50.0 
47 ,17.59 ,0.8496 ,5.121 ,50.2 
48 ,17.97 ,0.8496 ,5.107 ,50.1 
49 ,18.33 ,0.8496 ,5.103 ,50.1 
50 ,18.72 ,0.8496 ,5.093 ,50.0 
51 ,19.12 ,0.8496 ,5.103 ,50.1 
52 ,19.48 ,0.8496 ,5.117 ,50.2 
53 ,19.86 ,0.8496 ,5.103 ,50.1 
54 ,20.24 ,0.8496 ,5.107 ,50.1 
55 ,20.63 ,0.8496 ,5.097 ,50.0 
56 ,21.03 ,0.8496 ,5.079 ,49.8 
57 ,21.44 ,0.8496 ,5.121 ,50.2 
58 ,21.81 ,0.8496 ,5.110 ,50.1 
59 ,22.22 ,0.8496 ,5.107 ,50.1 
60 ,22.61 ,0.8496 ,5.093 ,50.0 
61 ,23.00 ,0.8496 ,5.107 ,50.1 
62 ,23.40 ,0.8496 ,5.093 ,50.0 
63 ,23.79 ,0.8496 ,5.110 ,50.1 
64 ,24.16 ,0.8496 ,5.117 ,50.2 
65 ,24.54 ,0.8496 ,5.103 ,50.1 
66 ,24.91 ,0.8496 ,5.117 ,50.2 
67 ,25.27 ,0.8496 ,5.117 ,50.2 
68 ,25.66 ,0.8496 ,5.093 ,50.0 
69 ,26.03 ,0.8496 ,5.097 ,50.0 
70 ,26.42 ,0.8496 ,5.114 ,50.2 
71 ,26.80 ,0.8496 ,5.100 ,50.0 
72 ,27.17 ,0.8496 ,5.093 ,50.0 
73 ,27.58 ,0.8496 ,5.079 ,49.8 
74 ,27.95 ,0.8496 ,5.114 ,50.2 
75 ,28.35 ,0.8496 ,5.103 ,50.1 
76 ,28.73 ,0.8496 ,5.110 ,50.1 
77 ,29.11 ,0.8496 ,5.090 ,49.9 
78 ,29.52 ,0.8496 ,5.079 ,49.8 
79 ,29.89 ,0.8496 ,5.107 ,50.1 
80 ,30.27 ,0.8496 ,5.103 ,50.1 
81 ,30.66 ,0.8496 ,5.093 ,50.0 
82 ,31.04 ,0.8496 ,5.093 ,50.0 
83 ,31.41 ,0.8496 ,5.107 ,50.1 
84 ,31.78 ,0.8496 ,5.107 ,50.1 
85 ,32.16 ,0.8496 ,5.103 ,50.1 
86 ,32.53 ,0.8496 ,5.110 ,50.1 
87 ,32.93 ,0.8496 ,5.103 ,50.1 
88 ,33.30 ,0.8496 ,5.086 ,49.9 
89 ,33.68 ,0.8496 ,5.103 ,50.1 
90 ,34.05 ,0.8496 ,5.093 ,50.0 
91 ,34.43 ,0.8496 ,5.110 ,50.1 
92 ,34.79 ,0.8496 ,5.093 ,50.0 
93 ,35.17 ,0.8496 ,5.069 ,49.7 
94 ,35.54 ,0.8496 ,5.093 ,50.0 
95 ,35.91 ,0.8496 ,5.097 ,50.0 
96 ,36.28 ,0.8496 ,5.083 ,49.9 
97 ,36.66 ,0.8496 ,5.093 ,50.0 
98 ,37.03 ,0.8496 ,5.090 ,49.9 
99 ,37.41 ,0.8496 ,5.100 ,50.0 
100 ,37.81 ,0.8496 ,5.086 ,49.9

File: Raw data/Million/Indentation/ECOFLEX_P4_5B_50mN_loop/cup_183_ret.csv (part 1 of 2)
Data stamp = , 17-05-2022 10:07:11 892

Calibration Values: 
Slope = , 26.54 , g/V 
Offset Voltage at no contact = , -0.501760 , V 

No , Time , Stage Position ,   Mass , Force 
   ,  (s) ,      (mm)      ,   (g)  , (mN)  

1 ,0.0000 ,0.84964 ,5.12056 ,50.24298 
2 ,0.2456 ,0.84976 ,5.11372 ,50.17583 
3 ,0.7258 ,0.85161 ,5.14452 ,50.47803 
4 ,0.9501 ,0.85388 ,5.11030 ,50.14225 
5 ,1.1743 ,0.85599 ,5.11714 ,50.20940 
6 ,1.3824 ,0.85818 ,5.13425 ,50.37729 
7 ,1.6063 ,0.86037 ,5.12741 ,50.31014 
8 ,1.8142 ,0.86249 ,5.10688 ,50.10867 
9 ,2.0387 ,0.86475 ,5.10003 ,50.04151 
10 ,2.2628 ,0.86704 ,5.08977 ,49.94078 
11 ,2.4709 ,0.86907 ,5.04870 ,49.53784 
12 ,2.6789 ,0.87114 ,5.03501 ,49.40352 
13 ,2.8866 ,0.87319 ,5.01790 ,49.23563 
14 ,3.0790 ,0.87516 ,4.99394 ,49.00058 
15 ,3.2869 ,0.87722 ,4.97341 ,48.79911 
16 ,3.4953 ,0.87937 ,4.93577 ,48.42975 
17 ,3.7032 ,0.88137 ,4.92550 ,48.32902 
18 ,3.9272 ,0.88359 ,4.91866 ,48.26186 
19 ,4.1190 ,0.88557 ,4.87417 ,47.82534 
20 ,4.3277 ,0.88761 ,4.85706 ,47.65745 
21 ,4.5519 ,0.88984 ,4.82968 ,47.38883 
22 ,4.7599 ,0.89188 ,4.80915 ,47.18736 
23 ,4.9520 ,0.89392 ,4.78519 ,46.95231 
24 ,5.1756 ,0.89608 ,4.76466 ,46.75084 
25 ,5.4001 ,0.89828 ,4.75097 ,46.61653 
26 ,5.6240 ,0.90055 ,4.73044 ,46.41506 
27 ,5.8643 ,0.90277 ,4.69279 ,46.04569 
28 ,6.0563 ,0.90507 ,4.68253 ,45.94496 
29 ,6.2644 ,0.90695 ,4.66199 ,45.74349 
30 ,6.4726 ,0.90911 ,4.62435 ,45.37413 
31 ,6.6967 ,0.91128 ,4.59697 ,45.10550 
32 ,6.9045 ,0.91339 ,4.58328 ,44.97119 
33 ,7.0965 ,0.91533 ,4.56960 ,44.83688 
34 ,7.3048 ,0.91749 ,4.54222 ,44.56825 
35 ,7.4966 ,0.91935 ,4.50800 ,44.23247 
36 ,7.7210 ,0.92141 ,4.51142 ,44.26604 
37 ,7.9130 ,0.92358 ,4.48062 ,43.96384 
38 ,8.1212 ,0.92553 ,4.46693 ,43.82953 
39 ,8.3291 ,0.92762 ,4.44982 ,43.66163 
40 ,8.5209 ,0.92966 ,4.40875 ,43.25870 
41 ,8.7294 ,0.93168 ,4.40533 ,43.22512 
42 ,8.9537 ,0.93387 ,4.37795 ,42.95649 
43 ,9.1616 ,0.93593 ,4.34716 ,42.65429 
44 ,9.3699 ,0.93802 ,4.34031 ,42.58713 
45 ,9.5778 ,0.94011 ,4.30267 ,42.21777 
46 ,9.8017 ,0.94240 ,4.29240 ,42.11703 
47 ,10.0100 ,0.94444 ,4.26845 ,41.88198 
48 ,10.2180 ,0.94645 ,4.24107 ,41.61336 
49 ,10.4259 ,0.94858 ,4.24107 ,41.61336 
50 ,10.6341 ,0.95066 ,4.21711 ,41.37831 
51 ,10.8258 ,0.95261 ,4.18974 ,41.10968 
52 ,11.0021 ,0.95448 ,4.16236 ,40.84106 
53 ,11.2105 ,0.95642 ,4.16578 ,40.87464 
54 ,11.4183 ,0.95847 ,4.12471 ,40.47170 
55 ,11.6267 ,0.96060 ,4.10418 ,40.27023 
56 ,11.8345 ,0.96266 ,4.09049 ,40.13591 
57 ,12.0589 ,0.96483 ,4.06996 ,39.93444 
58 ,12.2829 ,0.96713 ,4.02547 ,39.49793 
59 ,12.4910 ,0.96922 ,4.02205 ,39.46435 
60 ,12.6830 ,0.97118 ,3.99467 ,39.19572 
61 ,12.9071 ,0.97337 ,3.99809 ,39.22930 
62 ,13.1309 ,0.97554 ,3.96729 ,38.92709 
63 ,13.3389 ,0.97766 ,3.92965 ,38.55773 
64 ,13.5473 ,0.97981 ,3.92623 ,38.52415 
65 ,13.7714 ,0.98203 ,3.90227 ,38.28911 
66 ,13.9955 ,0.98424 ,3.88516 ,38.12122 
67 ,14.2034 ,0.98630 ,3.84410 ,37.71828 
68 ,14.4117 ,0.98840 ,3.83725 ,37.65112 
69 ,14.6198 ,0.99054 ,3.80645 ,37.34891 
70 ,14.8278 ,0.99262 ,3.79619 ,37.24818 
71 ,15.0357 ,0.99465 ,3.77565 ,37.04671 
72 ,15.2434 ,0.99684 ,3.73801 ,36.67735 
73 ,15.4520 ,0.99878 ,3.74143 ,36.71093 
74 ,15.6442 ,1.00074 ,3.69694 ,36.27441 
75 ,15.8683 ,1.00293 ,3.67983 ,36.10652 
76 ,16.0924 ,1.00523 ,3.66614 ,35.97220 
77 ,16.3001 ,1.00726 ,3.63534 ,35.67000 
78 ,16.4926 ,1.00937 ,3.61139 ,35.43495 
79 ,16.7327 ,1.01146 ,3.59770 ,35.30064 
80 ,16.9567 ,1.01391 ,3.59086 ,35.23348 
81 ,17.1489 ,1.01587 ,3.56006 ,34.93128 
82 ,17.3571 ,1.01783 ,3.54979 ,34.83054 
83 ,17.5807 ,1.02001 ,3.50188 ,34.36045 
84 ,17.7891 ,1.02224 ,3.48819 ,34.22613 
85 ,18.0131 ,1.02441 ,3.48819 ,34.22613 
86 ,18.2213 ,1.02647 ,3.46424 ,33.99108 
87 ,18.4292 ,1.02857 ,3.42659 ,33.62172 
88 ,18.6536 ,1.03089 ,3.42317 ,33.58814 
89 ,18.8776 ,1.03306 ,3.39237 ,33.28594 
90 ,19.0856 ,1.03526 ,3.36499 ,33.01731 
91 ,19.3098 ,1.03737 ,3.33419 ,32.71511 
92 ,19.5176 ,1.03949 ,3.33077 ,32.68153 
93 ,19.7260 ,1.04150 ,3.28971 ,32.27859 
94 ,19.9016 ,1.04345 ,3.29313 ,32.31217 
95 ,20.1100 ,1.04539 ,3.26917 ,32.07712 
96 ,20.2859 ,1.04733 ,3.24522 ,31.84207 
97 ,20.4942 ,1.04924 ,3.23495 ,31.74134 
98 ,20.7023 ,1.05129 ,3.21100 ,31.50629 
99 ,20.9261 ,1.05345 ,3.18020 ,31.20409 
100 ,21.1346 ,1.05571 ,3.15624 ,30.96904 
101 ,21.3426 ,1.05773 ,3.14255 ,30.83472 
102 ,21.5347 ,1.05967 ,3.13229 ,30.73399 
103 ,21.7268 ,1.06154 ,3.09464 ,30.36463 
104 ,21.9348 ,1.06359 ,3.08780 ,30.29747 
105 ,22.1269 ,1.06565 ,3.07069 ,30.12958 
106 ,22.3351 ,1.06762 ,3.05015 ,29.92811 
107 ,22.5588 ,1.06985 ,3.02962 ,29.72664 
108 ,22.7512 ,1.07183 ,2.99198 ,29.35728 
109 ,22.9428 ,1.07375 ,2.98171 ,29.25654 
110 ,23.1514 ,1.07581 ,2.95433 ,28.98792 
111 ,23.3752 ,1.07804 ,2.94407 ,28.88718 
112 ,23.5670 ,1.08005 ,2.92696 ,28.71929 
113 ,23.7751 ,1.08202 ,2.89958 ,28.45066 
114 ,23.9833 ,1.08409 ,2.88589 ,28.31635 
115 ,24.2397 ,1.08671 ,2.86878 ,28.14846 
116 ,24.4477 ,1.08882 ,2.83798 ,27.84625 
117 ,24.6400 ,1.09070 ,2.82429 ,27.71194 
118 ,24.8479 ,1.09282 ,2.80376 ,27.51047 
119 ,25.0401 ,1.09467 ,2.79007 ,27.37616 
120 ,25.2317 ,1.09669 ,2.74900 ,26.97322 
121 ,25.4243 ,1.09856 ,2.74216 ,26.90606 
122 ,25.6323 ,1.10059 ,2.71136 ,26.60386 
123 ,25.8562 ,1.10282 ,2.70452 ,26.53670 
124 ,26.0486 ,1.10480 ,2.69425 ,26.43597 
125 ,26.2722 ,1.10696 ,2.67372 ,26.23450 
126 ,26.4807 ,1.10907 ,2.66687 ,26.16734 
127 ,26.7048 ,1.11131 ,2.64634 ,25.96587 
128 ,26.9129 ,1.11338 ,2.60527 ,25.56293 
129 ,27.1531 ,1.11569 ,2.60527 ,25.56293 
130 ,27.3610 ,1.11783 ,2.59501 ,25.46220 
131 ,27.5852 ,1.12007 ,2.56421 ,25.15999 
132 ,27.7931 ,1.12220 ,2.52656 ,24.79063 
133 ,28.0011 ,1.12423 ,2.52314 ,24.75705 
134 ,28.2576 ,1.12671 ,2.50261 ,24.55558 
135 ,28.4814 ,1.12902 ,2.49918 ,24.52200 
136 ,28.7057 ,1.13125 ,2.47181 ,24.25338 
137 ,28.9298 ,1.13354 ,2.44101 ,23.95117 
138 ,29.1538 ,1.13579 ,2.42732 ,23.81686 
139 ,29.3458 ,1.13775 ,2.41363 ,23.68255 
140 ,29.5538 ,1.13988 ,2.38625 ,23.41392 
141 ,29.7459 ,1.14178 ,2.38283 ,23.38034 
142 ,29.9379 ,1.14370 ,2.34861 ,23.04456 
143 ,30.1463 ,1.14570 ,2.34861 ,23.04456 
144 ,30.3381 ,1.14769 ,2.30754 ,22.64162 
145 ,30.5145 ,1.14955 ,2.30754 ,22.64162 
146 ,30.7221 ,1.15156 ,2.28359 ,22.40657 
147 ,30.9309 ,1.15360 ,2.27332 ,22.30584 
148 ,31.1227 ,1.15562 ,2.25621 ,22.13794 
149 ,31.3468 ,1.15772 ,2.24937 ,22.07079 
150 ,31.5550 ,1.15976 ,2.21515 ,21.73500 
151 ,31.7629 ,1.16189 ,2.21515 ,21.73500 
152 ,31.9711 ,1.16392 ,2.18777 ,21.46638 
153 ,32.1791 ,1.16612 ,2.14670 ,21.06344 
154 ,32.3870 ,1.16810 ,2.16723 ,21.26491 
155 ,32.6113 ,1.17037 ,2.13986 ,20.99628 
156 ,32.8194 ,1.17241 ,2.11932 ,20.79481 
157 ,33.0111 ,1.17445 ,2.11248 ,20.72766 
158 ,33.2034 ,1.17632 ,2.09195 ,20.52619 
159 ,33.4273 ,1.17845 ,2.08168 ,20.42545 
160 ,33.6036 ,1.18042 ,2.05088 ,20.12325 
161 ,33.8117 ,1.18237 ,2.04061 ,20.02251 
162 ,34.0199 ,1.18440 ,2.02008 ,19.82104 
163 ,34.2280 ,1.18655 ,2.00982 ,19.72031 
164 ,34.4521 ,1.18872 ,1.99955 ,19.61957 
165 ,34.6604 ,1.19082 ,1.97559 ,19.38452 
166 ,34.8682 ,1.19292 ,1.96190 ,19.25021 
167 ,35.0604 ,1.19488 ,1.93795 ,19.01516 
168 ,35.2683 ,1.19692 ,1.93453 ,18.98158 
169 ,35.4603 ,1.19888 ,1.89346 ,18.57864 
170 ,35.6686 ,1.20089 ,1.90373 ,18.67938 
171 ,35.8926 ,1.20314 ,1.88662 ,18.51149 
172 ,36.0847 ,1.20506 ,1.85924 ,18.24286 
173 ,36.2765 ,1.20705 ,1.84897 ,18.14213 
174 ,36.4847 ,1.20906 ,1.82502 ,17.90708 
175 ,36.7089 ,1.21127 ,1.82160 ,17.87350 
176 ,36.9171 ,1.21333 ,1.79080 ,17.57129 
177 ,37.1253 ,1.21544 ,1.78395 ,17.50414 
178 ,37.3333 ,1.21753 ,1.77711 ,17.43698 
179 ,37.5414 ,1.21968 ,1.74973 ,17.16836 
180 ,37.7656 ,1.22187 ,1.72920 ,16.96689 
181 ,37.9895 ,1.22408 ,1.72578 ,16.93331 
182 ,38.1977 ,1.22617 ,1.70182 ,16.69826 
183 ,38.4216 ,1.22843 ,1.67444 ,16.42963 
184 ,38.6458 ,1.23073 ,1.67786 ,16.46321 
185 ,38.8542 ,1.23277 ,1.66760 ,16.36248 
186 ,39.1101 ,1.23522 ,1.63338 ,16.02669 
187 ,39.3341 ,1.23752 ,1.62311 ,15.92596 
188 ,39.5422 ,1.23962 ,1.58547 ,15.55660 
189 ,39.7502 ,1.24174 ,1.59231 ,15.62375 
190 ,39.9584 ,1.24378 ,1.55467 ,15.25439 
191 ,40.1665 ,1.24588 ,1.54098 ,15.12008 
192 ,40.3907 ,1.24813 ,1.54782 ,15.18724 
193 ,40.5986 ,1.25016 ,1.51702 ,14.88503 
194 ,40.8066 ,1.25226 ,1.49307 ,14.64998 
195 ,40.9984 ,1.25423 ,1.49307 ,14.64998 
196 ,41.2069 ,1.25625 ,1.45542 ,14.28062 
197 ,41.4150 ,1.25831 ,1.46569 ,14.38136 
198 ,41.6391 ,1.26051 ,1.43831 ,14.11273 
199 ,41.8628 ,1.26284 ,1.40409 ,13.77695 
200 ,42.0713 ,1.26490 ,1.41094 ,13.84410 
201 ,42.2632 ,1.26700 ,1.39040 ,13.64263 
202 ,42.4715 ,1.26898 ,1.38356 ,13.57548 
203 ,42.6790 ,1.27095 ,1.36645 ,13.40759 
204 ,42.8874 ,1.27307 ,1.32880 ,13.03822 
205 ,43.1115 ,1.27535 ,1.32880 ,13.03822 
206 ,43.3355 ,1.27755 ,1.32880 ,13.03822 
207 ,43.5439 ,1.27960 ,1.27747 ,12.53455 
208 ,43.7519 ,1.28173 ,1.28089 ,12.56813 
209 ,43.9601 ,1.28373 ,1.27405 ,12.50097 
210 ,44.1839 ,1.28605 ,1.24325 ,12.19877 
211 ,44.3761 ,1.28812 ,1.22272 ,11.99730 
212 ,44.5680 ,1.28997 ,1.21929 ,11.96372 
213 ,44.7761 ,1.29193 ,1.20903 ,11.86298 
214 ,44.9843 ,1.29405 ,1.20218 ,11.79583 
215 ,45.1920 ,1.29616 ,1.17823 ,11.56078 
216 ,45.4006 ,1.29825 ,1.17481 ,11.52720 
217 ,45.6247 ,1.30040 ,1.13716 ,11.15784 
218 ,45.8329 ,1.30253 ,1.11663 ,10.95637 
219 ,46.0570 ,1.30473 ,1.11663 ,10.95637 
220 ,46.2646 ,1.30682 ,1.10294 ,10.82206 
221 ,46.4730 ,1.30894 ,1.09610 ,10.75490 
222 ,46.6808 ,1.31103 ,1.07214 ,10.51985 
223 ,46.8891 ,1.31304 ,1.05503 ,10.35196 
224 ,47.0814 ,1.31507 ,1.04819 ,10.28480 
225 ,47.2892 ,1.31706 ,1.01739 ,9.98260 
226 ,47.4812 ,1.31915 ,1.02423 ,10.04976 
227 ,47.6733 ,1.32092 ,1.00028 ,9.81471 
228 ,47.8816 ,1.32297 ,0.99343 ,9.74755 
229 ,48.1053 ,1.32527 ,0.96263 ,9.44535 
230 ,48.3134 ,1.32727 ,0.95921 ,9.41177 
231 ,48.5054 ,1.32922 ,0.95237 ,9.34461 
232 ,48.7140 ,1.33138 ,0.92841 ,9.10956 
233 ,48.9380 ,1.33350 ,0.92499 ,9.07598 
234 ,49.1621 ,1.33579 ,0.91814 ,9.00883 
235 ,49.3544 ,1.33776 ,0.88050 ,8.63947 
236 ,49.5623 ,1.33974 ,0.88392 ,8.67305 
237 ,49.8185 ,1.34239 ,0.86339 ,8.47158 
238 ,50.0264 ,1.34452 ,0.84970 ,8.33726 
239 ,50.2344 ,1.34645 ,0.83943 ,8.23653 
240 ,50.4588 ,1.34873 ,0.81890 ,8.03506 
241 ,50.6983 ,1.35102 ,0.79152 ,7.76643 
242 ,50.9068 ,1.35324 ,0.78468 ,7.69927 
243 ,51.1309 ,1.35550 ,0.76415 ,7.49780 
244 ,51.3711 ,1.35779 ,0.74019 ,7.26276 
245 ,51.5949 ,1.36012 ,0.74361 ,7.29633 
246 ,51.8028 ,1.36214 ,0.74019 ,7.26276 
247 ,52.0109 ,1.36429 ,0.70597 ,6.92697 
248 ,52.2032 ,1.36633 ,0.70255 ,6.89340 
249 ,52.4114 ,1.36825 ,0.67517 ,6.62477 
250 ,52.6035 ,1.37022 ,0.68201 ,6.69193 
251 ,52.8116 ,1.37229 ,0.64779 ,6.35614 
252 ,53.0032 ,1.37430 ,0.66148 ,6.49046 
253 ,53.1957 ,1.37612 ,0.63068 ,6.18825 
254 ,53.4198 ,1.37832 ,0.63753 ,6.25541 
255 ,53.6280 ,1.38048 ,0.60330 ,5.91962 
256 ,53.8520 ,1.38265 ,0.58619 ,5.75173 
257 ,54.0439 ,1.38466 ,0.59646 ,5.85247 
258 ,54.2681 ,1.38686 ,0.57935 ,5.68458 
259 ,54.4923 ,1.38905 ,0.55882 ,5.48311 
260 ,54.6844 ,1.39102 ,0.56224 ,5.51668 
261 ,54.8925 ,1.39310 ,0.51091 ,5.01301 
262 ,55.0847 ,1.39501 ,0.52802 ,5.18090 
263 ,55.2927 ,1.39705 ,0.48695 ,4.77796 
264 ,55.5008 ,1.39917 ,0.49722 ,4.87870 
265 ,55.6929 ,1.40112 ,0.47668 ,4.67723 
266 ,55.8850 ,1.40306 ,0.48353 ,4.74438 
267 ,56.0930 ,1.40511 ,0.44931 ,4.40860 
268 ,56.3007 ,1.40715 ,0.43904 ,4.30787 
269 ,56.5092 ,1.40928 ,0.44588 ,4.37502 
270 ,56.7170 ,1.41129 ,0.41166 ,4.03924 
271 ,56.9093 ,1.41326 ,0.41509 ,4.07282 
272 ,57.1174 ,1.41533 ,0.38086 ,3.73703 
273 ,57.3254 ,1.41740 ,0.40140 ,3.93850 
274 ,57.5496 ,1.41964 ,0.37060 ,3.63630 
275 ,57.7736 ,1.42188 ,0.35006 ,3.43483 
276 ,57.9819 ,1.42402 ,0.33638 ,3.30052 
277 ,58.1893 ,1.42600 ,0.33980 ,3.33410 
278 ,58.3819 ,1.42801 ,0.31584 ,3.09905 
279 ,58.5899 ,1.43004 ,0.31926 ,3.13263 
280 ,58.7822 ,1.43203 ,0.29189 ,2.86400 
281 ,58.9903 ,1.43405 ,0.29189 ,2.86400 
282 ,59.1982 ,1.43622 ,0.26793 ,2.62895 
283 ,59.4064 ,1.43816 ,0.27135 ,2.66253 
284 ,59.6141 ,1.44024 ,0.23713 ,2.32675 
285 ,59.8064 ,1.44232 ,0.23371 ,2.29317 
286 ,60.0145 ,1.44425 ,0.22002 ,2.15885 
287 ,60.2065 ,1.44620 ,0.22344 ,2.19243 
288 ,60.3988 ,1.44818 ,0.19949 ,1.95738 
289 ,60.6230 ,1.45030 ,0.19949 ,1.95738 
290 ,60.8308 ,1.45243 ,0.18922 ,1.85665 
291 ,61.0230 ,1.45442 ,0.16185 ,1.58802 
292 ,61.2632 ,1.45668 ,0.17211 ,1.68876 
293 ,61.4872 ,1.45897 ,0.15500 ,1.52087 
294 ,61.6791 ,1.46098 ,0.12762 ,1.25224 
295 ,61.9034 ,1.46312 ,0.12420 ,1.21866 
296 ,62.1115 ,1.46532 ,0.11736 ,1.15151 
297 ,62.3195 ,1.46725 ,0.08656 ,0.84930 
298 ,62.5275 ,1.46935 ,0.09340 ,0.91646 
299 ,62.7355 ,1.47148 ,0.07971 ,0.78214 
300 ,62.9434 ,1.47352 ,0.06602 ,0.64783 
301 ,63.1359 ,1.47551 ,0.04891 ,0.47994 
302 ,63.3441 ,1.47754 ,0.04891 ,0.47994 
303 ,63.5524 ,1.47964 ,0.04207 ,0.41278 
304 ,63.7605 ,1.48172 ,0.00785 ,0.07700 
305 ,63.9679 ,1.48375 ,0.01469 ,0.14416 
306 ,64.1763 ,1.48591 ,0.00443 ,0.04342 
307 ,64.3845 ,1.48799 ,-0.02637 ,-0.25878 
308 ,64.6086 ,1.49018 ,-0.01269 ,-0.12447 
309 ,64.8327 ,1.49246 ,-0.02637 ,-0.25878 
310 ,65.0564 ,1.49464 ,-0.07086 ,-0.69530 
311 ,65.2649 ,1.49676 ,-0.06402 ,-0.62814 
312 ,65.4890 ,1.49899 ,-0.06060 ,-0.59457 
313 ,65.7131 ,1.50118 ,-0.07428 ,-0.72888 
314 ,65.9050 ,1.50325 ,-0.10851 ,-1.06466 
315 ,66.0970 ,1.50509 ,-0.10508 ,-1.03108 
316 ,66.3053 ,1.50713 ,-0.11535 ,-1.13182 
317 ,66.5134 ,1.50921 ,-0.10851 ,-1.06466 
318 ,66.7214 ,1.51128 ,-0.13588 ,-1.33329 
319 ,66.9293 ,1.51341 ,-0.13588 ,-1.33329 
320 ,67.1376 ,1.51555 ,-0.15299 ,-1.50118 
321 ,67.3453 ,1.51753 ,-0.17011 ,-1.66907 
322 ,67.5377 ,1.51950 ,-0.18037 ,-1.76981 
323 ,67.7457 ,1.52151 ,-0.19064 ,-1.87054 
324 ,67.9538 ,1.52369 ,-0.18722 ,-1.83696 
325 ,68.1616 ,1.52570 ,-0.22828 ,-2.23990 
326 ,68.3541 ,1.52768 ,-0.20775 ,-2.03843 
327 ,68.5623 ,1.52976 ,-0.24881 ,-2.44137 
328 ,68.7862 ,1.53194 ,-0.25566 ,-2.50853 
329 ,69.0104 ,1.53422 ,-0.25224 ,-2.47495 
330 ,69.2345 ,1.53641 ,-0.24539 ,-2.40779 
331 ,69.4585 ,1.53867 ,-0.27277 ,-2.67642 
332 ,69.6824 ,1.54094 ,-0.30699 ,-3.01220 
333 ,69.8908 ,1.54307 ,-0.29673 ,-2.91147 
334 ,70.0989 ,1.54507 ,-0.30699 ,-3.01220 
335 ,70.3069 ,1.54718 ,-0.32410 ,-3.18010 
336 ,70.5151 ,1.54924 ,-0.32068 ,-3.14652 
337 ,70.7230 ,1.55129 ,-0.34806 ,-3.41514 
338 ,70.9310 ,1.55339 ,-0.34121 ,-3.34799 
339 ,71.1393 ,1.55547 ,-0.34806 ,-3.41514 
340 ,71.3633 ,1.55770 ,-0.37886 ,-3.71735 
341 ,71.5552 ,1.55966 ,-0.37201 ,-3.65019 
342 ,71.7795 ,1.56183 ,-0.38912 ,-3.81808 
343 ,71.9875 ,1.56394 ,-0.40623 ,-3.98597 
344 ,72.1797 ,1.56590 ,-0.40966 ,-4.01955 
345 ,72.3716 ,1.56783 ,-0.42335 ,-4.15387 
346 ,72.5799 ,1.56986 ,-0.42677 ,-4.18744 
347 ,72.8037 ,1.57221 ,-0.44388 ,-4.35534 
348 ,73.0119 ,1.57420 ,-0.45414 ,-4.45607 
349 ,73.2201 ,1.57630 ,-0.45757 ,-4.48965 
350 ,73.4283 ,1.57831 ,-0.48152 ,-4.72470 
351 ,73.6525 ,1.58056 ,-0.48152 ,-4.72470 
352 ,73.8760 ,1.58282 ,-0.48494 ,-4.75828 
353 ,74.0685 ,1.58489 ,-0.51574 ,-5.06048 
354 ,74.2765 ,1.58684 ,-0.50206 ,-4.92617 
355 ,74.4848 ,1.58893 ,-0.53285 ,-5.22837 
356 ,74.7086 ,1.59117 ,-0.54654 ,-5.36268 
357 ,74.9168 ,1.59320 ,-0.53285 ,-5.22837 
358 ,75.1248 ,1.59535 ,-0.56365 ,-5.53058 
359 ,75.3331 ,1.59738 ,-0.57392 ,-5.63131 
360 ,75.5412 ,1.59946 ,-0.56365 ,-5.53058 
361 ,75.7493 ,1.60156 ,-0.60814 ,-5.96709 
362 ,75.9574 ,1.60368 ,-0.57392 ,-5.63131 
363 ,76.1649 ,1.60569 ,-0.61841 ,-6.06783 
364 ,76.3736 ,1.60773 ,-0.60130 ,-5.89994 
365 ,76.5817 ,1.60989 ,-0.61499 ,-6.03425 
366 ,76.8055 ,1.61207 ,-0.63894 ,-6.26930 
367 ,77.0137 ,1.61418 ,-0.64579 ,-6.33646 
368 ,77.2214 ,1.61631 ,-0.64236 ,-6.30288 
369 ,77.4298 ,1.61834 ,-0.66974 ,-6.57150 
370 ,77.6540 ,1.62061 ,-0.68343 ,-6.70582 
371 ,77.8459 ,1.62254 ,-0.68001 ,-6.67224 
372 ,78.0543 ,1.62472 ,-0.71423 ,-7.00802 
373 ,78.2625 ,1.62672 ,-0.69027 ,-6.77297 
374 ,78.4704 ,1.62883 ,-0.71081 ,-6.97444 
375 ,78.6625 ,1.63083 ,-0.72107 ,-7.07518 
376 ,78.8706 ,1.63277 ,-0.74845 ,-7.34380 
377 ,79.0782 ,1.63478 ,-0.73134 ,-7.17591 
378 ,79.2707 ,1.63682 ,-0.75187 ,-7.37738 
379 ,79.4624 ,1.63876 ,-0.74503 ,-7.31023 
380 ,79.6709 ,1.64074 ,-0.77583 ,-7.61243 
381 ,79.8629 ,1.64286 ,-0.76898 ,-7.54527 
382 ,80.0709 ,1.64475 ,-0.78952 ,-7.74674 
383 ,80.2790 ,1.64683 ,-0.79294 ,-7.78032 
384 ,80.4868 ,1.64893 ,-0.79978 ,-7.84748 
385 ,80.7113 ,1.65108 ,-0.82032 ,-8.04895 
386 ,80.9354 ,1.65342 ,-0.83058 ,-8.14968 
387 ,81.1434 ,1.65549 ,-0.81347 ,-7.98179 
388 ,81.3515 ,1.65756 ,-0.85454 ,-8.38473 
389 ,81.5595 ,1.65957 ,-0.85112 ,-8.35115 
390 ,81.7677 ,1.66179 ,-0.86481 ,-8.48547 
391 ,81.9916 ,1.66396 ,-0.87165 ,-8.55262 
392 ,82.1838 ,1.66600 ,-0.86823 ,-8.51904 
393 ,82.3757 ,1.66785 ,-0.89560 ,-8.78767 
394 ,82.5998 ,1.67004 ,-0.89903 ,-8.82125 
395 ,82.7921 ,1.67206 ,-0.90587 ,-8.88841 
396 ,82.9681 ,1.67387 ,-0.90245 ,-8.85483 
397 ,83.1603 ,1.67575 ,-0.93325 ,-9.15703 
398 ,83.3684 ,1.67775 ,-0.91956 ,-9.02272 
399 ,83.6086 ,1.67992 ,-0.95720 ,-9.39208 
400 ,83.8321 ,1.68234 ,-0.95378 ,-9.35850 
401 ,84.0082 ,1.68425 ,-0.95378 ,-9.35850 
402 ,84.2163 ,1.68622 ,-0.97431 ,-9.55997 
403 ,84.4243 ,1.68832 ,-0.96747 ,-9.49282 
404 ,84.6329 ,1.69039 ,-0.98800 ,-9.69429 
405 ,84.8569 ,1.69263 ,-1.00854 ,-9.89576 
406 ,85.0810 ,1.69488 ,-1.00511 ,-9.86218 
407 ,85.2893 ,1.69690 ,-0.98800 ,-9.69429 
408 ,85.4971 ,1.69899 ,-1.02222 ,-10.03007 
409 ,85.7053 ,1.70117 ,-1.02565 ,-10.06365 
410 ,85.9130 ,1.70315 ,-1.04276 ,-10.23154 
411 ,86.1053 ,1.70509 ,-1.04276 ,-10.23154 
412 ,86.3137 ,1.70715 ,-1.06671 ,-10.46659 
413 ,86.5218 ,1.70923 ,-1.07356 ,-10.53374 
414 ,86.7299 ,1.71129 ,-1.04960 ,-10.29869 
415 ,86.9379 ,1.71343 ,-1.08725 ,-10.66806 
416 ,87.1455 ,1.71554 ,-1.09409 ,-10.73521 
417 ,87.3541 ,1.71754 ,-1.11120 ,-10.90310 
418 ,87.5623 ,1.71967 ,-1.10778 ,-10.86953 
419 ,87.7702 ,1.72174 ,-1.11120 ,-10.90310 
420 ,87.9784 ,1.72382 ,-1.12831 ,-11.07100 
421 ,88.2022 ,1.72607 ,-1.13858 ,-11.17173 
422 ,88.4425 ,1.72830 ,-1.12831 ,-11.07100 
423 ,88.6662 ,1.73064 ,-1.14200 ,-11.20531 
424 ,88.8747 ,1.73274 ,-1.15569 ,-11.33962 
425 ,89.0665 ,1.73478 ,-1.16938 ,-11.47394 
426 ,89.2749 ,1.73679 ,-1.17622 ,-11.54109 
427 ,89.4828 ,1.73897 ,-1.17964 ,-11.57467 
428 ,89.6909 ,1.74095 ,-1.17622 ,-11.54109 
429 ,89.8991 ,1.74299 ,-1.20702 ,-11.84330 
430 ,90.1230 ,1.74523 ,-1.22071 ,-11.97761 
431 ,90.3312 ,1.74732 ,-1.21044 ,-11.87688 
432 ,90.5228 ,1.74933 ,-1.23782 ,-12.14550 
433 ,90.7154 ,1.75122 ,-1.22071 ,-11.97761 
434 ,90.9233 ,1.75326 ,-1.26178 ,-12.38055 
435 ,91.1472 ,1.75542 ,-1.24124 ,-12.17908 
436 ,91.3553 ,1.75754 ,-1.26520 ,-12.41413 
437 ,91.5633 ,1.75963 ,-1.27547 ,-12.51486 
438 ,91.7878 ,1.76191 ,-1.27889 ,-12.54844 
439 ,92.0118 ,1.76409 ,-1.27547 ,-12.51486 
440 ,92.2199 ,1.76618 ,-1.29942 ,-12.74991 
441 ,92.3961 ,1.76810 ,-1.29258 ,-12.68275 
442 ,92.6041 ,1.77007 ,-1.30969 ,-12.85065 
443 ,92.8282 ,1.77226 ,-1.30626 ,-12.81707 
444 ,93.0362 ,1.77436 ,-1.31653 ,-12.91780 
445 ,93.2123 ,1.77628 ,-1.33706 ,-13.11927 
446 ,93.4043 ,1.77817 ,-1.34733 ,-13.22001 
447 ,93.6284 ,1.78024 ,-1.34049 ,-13.15285 
448 ,93.8363 ,1.78239 ,-1.35075 ,-13.25359 
449 ,94.0449 ,1.78446 ,-1.36444 ,-13.38790 
450 ,94.2527 ,1.78653 ,-1.34733 ,-13.22001 
451 ,94.4769 ,1.78877 ,-1.35760 ,-13.32074 
452 ,94.7010 ,1.79087 ,-1.38497 ,-13.58937 
453 ,94.9247 ,1.79320 ,-1.40893 ,-13.82442 
454 ,95.1331 ,1.79537 ,-1.37813 ,-13.52221 
455 ,95.3572 ,1.79760 ,-1.39182 ,-13.65653 
456 ,95.5816 ,1.79979 ,-1.40551 ,-13.79084 
457 ,95.7731 ,1.80183 ,-1.42262 ,-13.95873 
458 ,95.9654 ,1.80368 ,-1.43288 ,-14.05946 
459 ,96.1893 ,1.80587 ,-1.43288 ,-14.05946 
460 ,96.3976 ,1.80798 ,-1.43631 ,-14.09304 
461 ,96.6055 ,1.81002 ,-1.46368 ,-14.36167 
462 ,96.8137 ,1.81209 ,-1.45684 ,-14.29451 
463 ,96.9898 ,1.81403 ,-1.48080 ,-14.52956 
464 ,97.1815 ,1.81588 ,-1.48080 ,-14.52956 
465 ,97.3901 ,1.81791 ,-1.49106 ,-14.63030 
466 ,97.6142 ,1.82004 ,-1.48080 ,-14.52956 
467 ,97.8223 ,1.82218 ,-1.50817 ,-14.79819 
468 ,98.0303 ,1.82428 ,-1.51159 ,-14.83177 
469 ,98.2380 ,1.82638 ,-1.49448 ,-14.66387 
470 ,98.4626 ,1.82850 ,-1.53213 ,-15.03324 
471 ,98.6864 ,1.83082 ,-1.54582 ,-15.16755 
472 ,98.8948 ,1.83296 ,-1.52871 ,-14.99966 
473 ,99.1029 ,1.83498 ,-1.54582 ,-15.16755 
474 ,99.3266 ,1.83723 ,-1.56635 ,-15.36902 
475 ,99.5347 ,1.83936 ,-1.54924 ,-15.20113 
476 ,99.7590 ,1.84152 ,-1.55266 ,-15.23471 
477 ,99.9830 ,1.84375 ,-1.59373 ,-15.63764 
478 ,100.2069 ,1.84599 ,-1.59373 ,-15.63764 
479 ,100.3993 ,1.84798 ,-1.59030 ,-15.60407 
480 ,100.5912 ,1.85000 ,-1.61426 ,-15.83911 
481 ,100.7835 ,1.85184 ,-1.59715 ,-15.67122 
482 ,100.9913 ,1.85400 ,-1.62110 ,-15.90627 
483 ,101.1838 ,1.85585 ,-1.61768 ,-15.87269 
484 ,101.4077 ,1.85800 ,-1.65190 ,-16.20848 
485 ,101.6314 ,1.86026 ,-1.62795 ,-15.97343 
486 ,101.8399 ,1.86239 ,-1.64506 ,-16.14132 
487 ,102.0480 ,1.86448 ,-1.66559 ,-16.34279 
488 ,102.2557 ,1.86650 ,-1.66217 ,-16.30921 
489 ,102.4642 ,1.86857 ,-1.67244 ,-16.40995 
490 ,102.6718 ,1.87070 ,-1.69297 ,-16.61142 
491 ,102.8801 ,1.87280 ,-1.68955 ,-16.57784 
492 ,103.1204 ,1.87501 ,-1.68613 ,-16.54426 
493 ,103.3123 ,1.87722 ,-1.70666 ,-16.74573 
494 ,103.5045 ,1.87902 ,-1.71350 ,-16.81289 
495 ,103.6965 ,1.88093 ,-1.71692 ,-16.84646 
496 ,103.9045 ,1.88297 ,-1.72719 ,-16.94720 
497 ,104.0968 ,1.88496 ,-1.73404 ,-17.01436 
498 ,104.3209 ,1.88717 ,-1.71692 ,-16.84646 
499 ,104.5449 ,1.88939 ,-1.74430 ,-17.11509 
500 ,104.7369 ,1.89132 ,-1.74772 ,-17.14867 
501 ,104.9287 ,1.89326 ,-1.75457 ,-17.21582 
502 ,105.1372 ,1.89538 ,-1.75457 ,-17.21582 
503 ,105.3773 ,1.89762 ,-1.75457 ,-17.21582 
504 ,105.5851 ,1.89985 ,-1.76826 ,-17.35014 
505 ,105.8255 ,1.90210 ,-1.78537 ,-17.51803 
506 ,106.0331 ,1.90428 ,-1.81275 ,-17.78666 
507 ,106.2414 ,1.90635 ,-1.80590 ,-17.71950 
508 ,106.4498 ,1.90848 ,-1.81275 ,-17.78666 
509 ,106.6579 ,1.91056 ,-1.80932 ,-17.75308 
510 ,106.8659 ,1.91274 ,-1.82301 ,-17.88739 
511 ,107.0581 ,1.91454 ,-1.82986 ,-17.95455 
512 ,107.2659 ,1.91655 ,-1.82986 ,-17.95455 
513 ,107.4741 ,1.91867 ,-1.85381 ,-18.18960 
514 ,107.6822 ,1.92078 ,-1.84697 ,-18.12244 
515 ,107.8738 ,1.92273 ,-1.87434 ,-18.39107 
516 ,108.1138 ,1.92507 ,-1.86066 ,-18.25675 
517 ,108.3699 ,1.92746 ,-1.87434 ,-18.39107 
518 ,108.5941 ,1.92986 ,-1.88461 ,-18.49180 
519 ,108.8023 ,1.93193 ,-1.87777 ,-18.42464 
520 ,109.0106 ,1.93399 ,-1.90857 ,-18.72685 
521 ,109.2184 ,1.93613 ,-1.90514 ,-18.69327 
522 ,109.4265 ,1.93817 ,-1.90857 ,-18.72685 
523 ,109.6349 ,1.94031 ,-1.92910 ,-18.92832 
524 ,109.8429 ,1.94240 ,-1.90514 ,-18.69327 
525 ,110.0512 ,1.94451 ,-1.92225 ,-18.86116 
526 ,110.2752 ,1.94668 ,-1.95648 ,-19.19694 
527 ,110.4830 ,1.94872 ,-1.93594 ,-18.99547 
528 ,110.6753 ,1.95082 ,-1.95648 ,-19.19694 
529 ,110.8836 ,1.95278 ,-1.96332 ,-19.26410 
530 ,111.0756 ,1.95479 ,-1.98043 ,-19.43199 
531 ,111.2997 ,1.95693 ,-1.98043 ,-19.43199 
532 ,111.5077 ,1.95903 ,-1.97359 ,-19.36484 
533 ,111.7158 ,1.96111 ,-1.99412 ,-19.56631 
534 ,111.9079 ,1.96302 ,-1.98043 ,-19.43199 
535 ,112.1319 ,1.96522 ,-2.01808 ,-19.80135 
536 ,112.3402 ,1.96728 ,-2.01465 ,-19.76778 
537 ,112.5482 ,1.96945 ,-2.01465 ,-19.76778 
538 ,112.7559 ,1.97148 ,-2.03861 ,-20.00282 
539 ,112.9804 ,1.97359 ,-2.02834 ,-19.90209 
540 ,113.1885 ,1.97585 ,-2.02492 ,-19.86851 
541 ,113.3965 ,1.97790 ,-2.06599 ,-20.27145 
542 ,113.6207 ,1.98010 ,-2.05572 ,-20.17072 
543 ,113.8123 ,1.98214 ,-2.04545 ,-20.06998 
544 ,114.0368 ,1.98421 ,-2.06941 ,-20.30503 
545 ,114.2449 ,1.98644 ,-2.07625 ,-20.37219 
546 ,114.4369 ,1.98831 ,-2.08310 ,-20.43934 
547 ,114.6450 ,1.99035 ,-2.08652 ,-20.47292 
548 ,114.8691 ,1.99257 ,-2.07625 ,-20.37219 
549 ,115.0611 ,1.99453 ,-2.10363 ,-20.64081 
550 ,115.2852 ,1.99671 ,-2.08994 ,-20.50650 
551 ,115.4935 ,1.99885 ,-2.10705 ,-20.67439 
552 ,115.7011 ,2.00092 ,-2.12074 ,-20.80870 
553 ,115.9096 ,2.00294 ,-2.11390 ,-20.74155 
554 ,116.1012 ,2.00504 ,-2.14470 ,-21.04375 
555 ,116.3097 ,2.00698 ,-2.13101 ,-20.90944 
556 ,116.5339 ,2.00924 ,-2.14812 ,-21.07733 
557 ,116.7418 ,2.01135 ,-2.17207 ,-21.31238 
558 ,116.9500 ,2.01344 ,-2.13443 ,-20.94302 
559 ,117.1737 ,2.01564 ,-2.16181 ,-21.21164 
560 ,117.3981 ,2.01800 ,-2.16865 ,-21.27880 
561 ,117.6058 ,2.01997 ,-2.18234 ,-21.41311 
562 ,117.7982 ,2.02189 ,-2.18918 ,-21.48027 
563 ,117.9744 ,2.02379 ,-2.17549 ,-21.34596 
564 ,118.1983 ,2.02590 ,-2.20629 ,-21.64816 
565 ,118.4066 ,2.02794 ,-2.19603 ,-21.54743 
566 ,118.6147 ,2.03013 ,-2.19603 ,-21.54743 
567 ,118.8227 ,2.03208 ,-2.23025 ,-21.88321 
568 ,119.0467 ,2.03434 ,-2.22683 ,-21.84963 
569 ,119.2225 ,2.03628 ,-2.24052 ,-21.98394 
570 ,119.4308 ,2.03814 ,-2.23025 ,-21.88321 
571 ,119.6388 ,2.04026 ,-2.25078 ,-22.08468 
572 ,119.8470 ,2.04237 ,-2.24736 ,-22.05110 
573 ,120.0552 ,2.04447 ,-2.24052 ,-21.98394 
574 ,120.2630 ,2.04653 ,-2.26789 ,-22.25257 
575 ,120.4554 ,2.04846 ,-2.26447 ,-22.21899 
576 ,120.6637 ,2.05056 ,-2.28500 ,-22.42046 
577 ,120.8557 ,2.05250 ,-2.27816 ,-22.35330 
578 ,121.0636 ,2.05454 ,-2.29527 ,-22.52120 
579 ,121.2557 ,2.05652 ,-2.28500 ,-22.42046 
580 ,121.4640 ,2.05849 ,-2.30554 ,-22.62193 
581 ,121.6555 ,2.06052 ,-2.29185 ,-22.48762 
582 ,121.8640 ,2.06251 ,-2.31580 ,-22.72267 
583 ,122.0880 ,2.06477 ,-2.30554 ,-22.62193 
584 ,122.2962 ,2.06686 ,-2.32265 ,-22.78982 
585 ,122.5043 ,2.06891 ,-2.33634 ,-22.92414 
586 ,122.7120 ,2.07098 ,-2.32949 ,-22.85698 
587 ,122.9205 ,2.07314 ,-2.35003 ,-23.05845 
588 ,123.1443 ,2.07530 ,-2.35687 ,-23.12561 
589 ,123.3687 ,2.07753 ,-2.34660 ,-23.02487 
590 ,123.5927 ,2.07979 ,-2.34660 ,-23.02487 
591 ,123.7848 ,2.08175 ,-2.37740 ,-23.32708 
592 ,124.0088 ,2.08393 ,-2.35687 ,-23.12561 
593 ,124.2009 ,2.08604 ,-2.36714 ,-23.22634 
594 ,124.4091 ,2.08799 ,-2.38425 ,-23.39423 
595 ,124.6170 ,2.09003 ,-2.38767 ,-23.42781 
596 ,124.8092 ,2.09200 ,-2.39451 ,-23.49497 
597 ,125.0008 ,2.09398 ,-2.39451 ,-23.49497 
598 ,125.2093 ,2.09589 ,-2.40136 ,-23.56212 
599 ,125.4173 ,2.09804 ,-2.39794 ,-23.52855 
600 ,125.6095 ,2.10012 ,-2.43216 ,-23.86433 
601 ,125.8014 ,2.10200 ,-2.42874 ,-23.83075 
602 ,126.0096 ,2.10389 ,-2.44585 ,-23.99864 
603 ,126.2177 ,2.10608 ,-2.44242 ,-23.96506 
604 ,126.4258 ,2.10812 ,-2.46296 ,-24.16653 
605 ,126.6340 ,2.11023 ,-2.44927 ,-24.03222 
606 ,126.8581 ,2.11239 ,-2.44242 ,-23.96506 
607 ,127.0663 ,2.11449 ,-2.47665 ,-24.30085 
608 ,127.2743 ,2.11663 ,-2.46638 ,-24.20011 
609 ,127.4661 ,2.11866 ,-2.46296 ,-24.16653 
610 ,127.6745 ,2.12061 ,-2.47322 ,-24.26727 
611 ,127.8827 ,2.12267 ,-2.48007 ,-24.33442 
612 ,128.1066 ,2.12487 ,-2.50060 ,-24.53589 
613 ,128.3303 ,2.12720 ,-2.49718 ,-24.50232 
614 ,128.5228 ,2.12911 ,-2.50745 ,-24.60305 
615 ,128.7308 ,2.13117 ,-2.51771 ,-24.70379 
616 ,128.9390 ,2.13325 ,-2.51429 ,-24.67021 
617 ,129.1469 ,2.13539 ,-2.53482 ,-24.87168 
618 ,129.3548 ,2.13739 ,-2.53482 ,-24.87168 
619 ,129.5791 ,2.13966 ,-2.52798 ,-24.80452 
620 ,129.8031 ,2.14186 ,-2.55193 ,-25.03957 
621 ,130.0113 ,2.14392 ,-2.57247 ,-25.24104 
622 ,130.2195 ,2.14600 ,-2.54509 ,-24.97241 
623 ,130.4276 ,2.14812 ,-2.55536 ,-25.07315 
624 ,130.6515 ,2.15041 ,-2.55878 ,-25.10673 
625 ,130.8754 ,2.15258 ,-2.56220 ,-25.14030 
626 ,131.0676 ,2.15454 ,-2.57931 ,-25.30820 
627 ,131.2759 ,2.15663 ,-2.58958 ,-25.40893 
628 ,131.4840 ,2.15873 ,-2.58615 ,-25.37535 
629 ,131.6921 ,2.16077 ,-2.62038 ,-25.71114 
630 ,131.8843 ,2.16271 ,-2.58958 ,-25.40893 
631 ,132.1081 ,2.16488 ,-2.60669 ,-25.57682 
632 ,132.3163 ,2.16699 ,-2.60669 ,-25.57682 
633 ,132.5244 ,2.16908 ,-2.60327 ,-25.54324 
634 ,132.7161 ,2.17100 ,-2.62380 ,-25.74471 
635 ,132.9407 ,2.17319 ,-2.62380 ,-25.74471 
636 ,133.1644 ,2.17550 ,-2.63407 ,-25.84545 
637 ,133.3726 ,2.17756 ,-2.66486 ,-26.14765 
638 ,133.5807 ,2.17966 ,-2.63064 ,-25.81187 
639 ,133.7726 ,2.18173 ,-2.65460 ,-26.04692 
640 ,133.9809 ,2.18364 ,-2.64775 ,-25.97976 
641 ,134.1892 ,2.18569 ,-2.66829 ,-26.18123 
642 ,134.3969 ,2.18784 ,-2.66486 ,-26.14765 
643 ,134.6051 ,2.18990 ,-2.65802 ,-26.08050 
644 ,134.8294 ,2.19213 ,-2.68882 ,-26.38270 
645 ,135.0534 ,2.19437 ,-2.69566 ,-26.44986 
646 ,135.2616 ,2.19642 ,-2.68882 ,-26.38270 
647 ,135.4858 ,2.19868 ,-2.67855 ,-26.28197 
648 ,135.6936 ,2.20078 ,-2.71962 ,-26.68491 
649 ,135.9016 ,2.20289 ,-2.70935 ,-26.58417 
650 ,136.1259 ,2.20502 ,-2.69909 ,-26.48344 
651 ,136.3339 ,2.20716 ,-2.73331 ,-26.81922 
652 ,136.5258 ,2.20912 ,-2.71278 ,-26.61775 
653 ,136.7340 ,2.21123 ,-2.73331 ,-26.81922 
654 ,136.9582 ,2.21337 ,-2.74357 ,-26.91995 
655 ,137.1660 ,2.21544 ,-2.73673 ,-26.85280 
656 ,137.3744 ,2.21758 ,-2.75726 ,-27.05427 
657 ,137.5825 ,2.21964 ,-2.74700 ,-26.95353 
658 ,137.7746 ,2.22174 ,-2.75042 ,-26.98711 
659 ,137.9824 ,2.22362 ,-2.76069 ,-27.08785 
660 ,138.1907 ,2.22570 ,-2.77095 ,-27.18858 
661 ,138.4148 ,2.22799 ,-2.79491 ,-27.42363 
662 ,138.6389 ,2.23022 ,-2.79148 ,-27.39005 
663 ,138.8471 ,2.23226 ,-2.77780 ,-27.25574 
664 ,139.0712 ,2.23439 ,-2.80517 ,-27.52436 
665 ,139.2793 ,2.23662 ,-2.80175 ,-27.49079 
666 ,139.4873 ,2.23872 ,-2.79148 ,-27.39005 
667 ,139.7111 ,2.24092 ,-2.81202 ,-27.59152 
668 ,139.9195 ,2.24302 ,-2.82228 ,-27.69225 
669 ,140.1595 ,2.24534 ,-2.80860 ,-27.55794 
670 ,140.3675 ,2.24748 ,-2.82913 ,-27.75941 
671 ,140.5756 ,2.24959 ,-2.84624 ,-27.92730 
672 ,140.7839 ,2.25163 ,-2.82228 ,-27.69225 
673 ,141.0081 ,2.25386 ,-2.84966 ,-27.96088 
674 ,141.2322 ,2.25611 ,-2.86335 ,-28.09519 
675 ,141.4403 ,2.25819 ,-2.85651 ,-28.02804 
676 ,141.6317 ,2.26023 ,-2.85308 ,-27.99446 
677 ,141.8404 ,2.26220 ,-2.86677 ,-28.12877 
678 ,142.0484 ,2.26424 ,-2.86335 ,-28.09519 
679 ,142.2565 ,2.26640 ,-2.88388 ,-28.29666 
680 ,142.4805 ,2.26853 ,-2.88046 ,-28.26309 
681 ,142.7043 ,2.27083 ,-2.88046 ,-28.26309 
682 ,142.9126 ,2.27291 ,-2.89415 ,-28.39740 
683 ,143.1210 ,2.27510 ,-2.91126 ,-28.56529 
684 ,143.3448 ,2.27723 ,-2.89073 ,-28.36382 
685 ,143.5532 ,2.27936 ,-2.90099 ,-28.46456 
686 ,143.7769 ,2.28153 ,-2.91126 ,-28.56529 
687 ,143.9854 ,2.28368 ,-2.92495 ,-28.69960 
688 ,144.2090 ,2.28584 ,-2.90099 ,-28.46456 
689 ,144.4014 ,2.28782 ,-2.94890 ,-28.93465 
690 ,144.6250 ,2.29007 ,-2.92837 ,-28.73318 
691 ,144.8331 ,2.29217 ,-2.94548 ,-28.90107 
692 ,145.0576 ,2.29444 ,-2.95575 ,-29.00181 
693 ,145.2814 ,2.29661 ,-2.96259 ,-29.06897 
694 ,145.4900 ,2.29865 ,-2.94548 ,-28.90107 
695 ,145.6980 ,2.30078 ,-2.96944 ,-29.13612 
696 ,145.9221 ,2.30303 ,-2.97286 ,-29.16970 
697 ,146.1299 ,2.30508 ,-2.96259 ,-29.06897 
698 ,146.3381 ,2.30712 ,-2.97970 ,-29.23686 
699 ,146.5464 ,2.30922 ,-2.98313 ,-29.27043 
700 ,146.7546 ,2.31135 ,-2.98997 ,-29.33759 
701 ,146.9627 ,2.31342 ,-2.99339 ,-29.37117 
702 ,147.1543 ,2.31549 ,-2.98313 ,-29.27043 
703 ,147.3629 ,2.31741 ,-3.00708 ,-29.50548 
704 ,147.5705 ,2.31948 ,-2.99681 ,-29.40475 
705 ,147.7789 ,2.32154 ,-3.01393 ,-29.57264 
706 ,147.9868 ,2.32365 ,-3.01735 ,-29.60622 
707 ,148.2108 ,2.32585 ,-3.01393 ,-29.57264 
708 ,148.4512 ,2.32824 ,-3.02419 ,-29.67337 
709 ,148.6752 ,2.33052 ,-3.02761 ,-29.70695 
710 ,148.8834 ,2.33257 ,-3.03788 ,-29.80769 
711 ,149.1073 ,2.33486 ,-3.03446 ,-29.77411 
712 ,149.3312 ,2.33707 ,-3.03788 ,-29.80769 
713 ,149.5557 ,2.33932 ,-3.04473 ,-29.87484 
714 ,149.7637 ,2.34153 ,-3.06868 ,-30.10989 
715 ,149.9717 ,2.34349 ,-3.05499 ,-29.97558 
716 ,150.1799 ,2.34556 ,-3.07552 ,-30.17705 
717 ,150.4038 ,2.34773 ,-3.07552 ,-30.17705 
718 ,150.6278 ,2.35010 ,-3.06868 ,-30.10989 
719 ,150.8523 ,2.35231 ,-3.07552 ,-30.17705 
720 ,151.0760 ,2.35449 ,-3.06868 ,-30.10989 
721 ,151.2844 ,2.35661 ,-3.10632 ,-30.47925 
722 ,151.5083 ,2.35881 ,-3.09948 ,-30.41210 
723 ,151.7324 ,2.36098 ,-3.09606 ,-30.37852 
724 ,151.9568 ,2.36335 ,-3.10632 ,-30.47925 
725 ,152.1646 ,2.36547 ,-3.13028 ,-30.71430 
726 ,152.3727 ,2.36751 ,-3.10975 ,-30.51283 
727 ,152.5969 ,2.36977 ,-3.12344 ,-30.64715 
728 ,152.7730 ,2.37166 ,-3.13028 ,-30.71430 
729 ,152.9811 ,2.37357 ,-3.14055 ,-30.81504 
730 ,153.1892 ,2.37571 ,-3.14055 ,-30.81504 
731 ,153.3972 ,2.37783 ,-3.12344 ,-30.64715 
732 ,153.5733 ,2.37966 ,-3.14739 ,-30.88219 
733 ,153.7811 ,2.38162 ,-3.14739 ,-30.88219 
734 ,153.9894 ,2.38372 ,-3.15081 ,-30.91577 
735 ,154.2134 ,2.38587 ,-3.14739 ,-30.88219 
736 ,154.4375 ,2.38807 ,-3.15423 ,-30.94935 
737 ,154.6459 ,2.39029 ,-3.17135 ,-31.11724 
738 ,154.8537 ,2.39229 ,-3.16450 ,-31.05008 
739 ,155.0780 ,2.39456 ,-3.18161 ,-31.21798 
740 ,155.2860 ,2.39672 ,-3.19872 ,-31.38587 
741 ,155.4943 ,2.39869 ,-3.19872 ,-31.38587 
742 ,155.7182 ,2.40090 ,-3.17819 ,-31.18440 
743 ,155.9260 ,2.40299 ,-3.21583 ,-31.55376 
744 ,156.1180 ,2.40495 ,-3.18846 ,-31.28513 
745 ,156.3264 ,2.40696 ,-3.21583 ,-31.55376 
746 ,156.5344 ,2.40906 ,-3.21241 ,-31.52018 
747 ,156.7428 ,2.41118 ,-3.22610 ,-31.65449 
748 ,156.9669 ,2.41338 ,-3.23637 ,-31.75523 
749 ,157.1744 ,2.41559 ,-3.22268 ,-31.62092 
750 ,157.3827 ,2.41756 ,-3.22952 ,-31.68807 
751 ,157.6069 ,2.41976 ,-3.23637 ,-31.75523 
752 ,157.8152 ,2.42192 ,-3.22268 ,-31.62092 
753 ,158.0392 ,2.42408 ,-3.24321 ,-31.82239 
754 ,158.2469 ,2.42616 ,-3.26374 ,-32.02386 
755 ,158.4712 ,2.42843 ,-3.24663 ,-31.85596 
756 ,158.6956 ,2.43066 ,-3.25690 ,-31.95670 
757 ,158.9037 ,2.43279 ,-3.27059 ,-32.09101 
758 ,159.1278 ,2.43502 ,-3.27743 ,-32.15817 
759 ,159.3357 ,2.43711 ,-3.25348 ,-31.92312 
760 ,159.5600 ,2.43938 ,-3.28085 ,-32.19175 
761 ,159.7838 ,2.44155 ,-3.29112 ,-32.29248 
762 ,159.9760 ,2.44355 ,-3.28428 ,-32.22533 
763 ,160.1999 ,2.44571 ,-3.27059 ,-32.09101 
764 ,160.3920 ,2.44782 ,-3.30823 ,-32.46037 
765 ,160.6001 ,2.44973 ,-3.30481 ,-32.42680 
766 ,160.7920 ,2.45177 ,-3.31508 ,-32.52753 
767 ,161.0322 ,2.45409 ,-3.29797 ,-32.35964 
768 ,161.2566 ,2.45632 ,-3.29112 ,-32.29248 
769 ,161.4807 ,2.45840 ,-3.32192 ,-32.59469 
770 ,161.6724 ,2.46063 ,-3.32534 ,-32.62827 
771 ,161.8808 ,2.46254 ,-3.31508 ,-32.52753 
772 ,162.0728 ,2.46454 ,-3.33219 ,-32.69542 
773 ,162.2809 ,2.46661 ,-3.32192 ,-32.59469 
774 ,162.4891 ,2.46871 ,-3.34930 ,-32.86331 
775 ,162.6807 ,2.47070 ,-3.33219 ,-32.69542 
776 ,162.8893 ,2.47264 ,-3.35272 ,-32.89689 
777 ,163.1133 ,2.47486 ,-3.35272 ,-32.89689 
778 ,163.3213 ,2.47690 ,-3.34588 ,-32.82973 
779 ,163.5295 ,2.47907 ,-3.37325 ,-33.09836 
780 ,163.7536 ,2.48127 ,-3.35614 ,-32.93047 
781 ,163.9617 ,2.48337 ,-3.37325 ,-33.09836 
782 ,164.1859 ,2.48556 ,-3.36641 ,-33.03120 
783 ,164.3938 ,2.48765 ,-3.37668 ,-33.13194 
784 ,164.6019 ,2.48974 ,-3.36299 ,-32.99763 
785 ,164.8101 ,2.49178 ,-3.40405 ,-33.40057 
786 ,165.0337 ,2.49401 ,-3.38352 ,-33.19910 
787 ,165.2422 ,2.49608 ,-3.38694 ,-33.23267 
788 ,165.4503 ,2.49818 ,-3.40747 ,-33.43414 
789 ,165.6583 ,2.50026 ,-3.39036 ,-33.26625 
790 ,165.8666 ,2.50233 ,-3.41774 ,-33.53488 
791 ,166.0901 ,2.50459 ,-3.41432 ,-33.50130 
792 ,166.2986 ,2.50668 ,-3.39721 ,-33.33341 
793 ,166.5228 ,2.50880 ,-3.43143 ,-33.66919 
794 ,166.7468 ,2.51118 ,-3.42116 ,-33.56846 
795 ,166.9708 ,2.51342 ,-3.43827 ,-33.73635 
796 ,167.1786 ,2.51549 ,-3.41774 ,-33.53488 
797 ,167.3870 ,2.51758 ,-3.43827 ,-33.73635 
798 ,167.5951 ,2.51966 ,-3.43827 ,-33.73635 
799 ,167.8030 ,2.52183 ,-3.43143 ,-33.66919 
800 ,167.9949 ,2.52377 ,-3.44854 ,-33.83708 
801 ,168.2030 ,2.52571 ,-3.44170 ,-33.76993 
802 ,168.4109 ,2.52788 ,-3.46565 ,-34.00498 
803 ,168.6194 ,2.52991 ,-3.44854 ,-33.83708 
804 ,168.8277 ,2.53207 ,-3.47250 ,-34.07213 
805 ,169.0518 ,2.53411 ,-3.46565 ,-34.00498 
806 ,169.2598 ,2.53626 ,-3.46223 ,-33.97140 
807 ,169.4676 ,2.53838 ,-3.48618 ,-34.20645 
808 ,169.6440 ,2.54030 ,-3.46907 ,-34.03855 
809 ,169.8519 ,2.54223 ,-3.50330 ,-34.37434 
810 ,170.0599 ,2.54435 ,-3.47934 ,-34.13929 
811 ,170.2524 ,2.54628 ,-3.49987 ,-34.34076 
812 ,170.4760 ,2.54846 ,-3.50330 ,-34.37434 
813 ,170.7005 ,2.55072 ,-3.48276 ,-34.17287 
814 ,170.9246 ,2.55295 ,-3.51356 ,-34.47507 
815 ,171.1646 ,2.55531 ,-3.49645 ,-34.30718 
816 ,171.3729 ,2.55747 ,-3.52041 ,-34.54223 
817 ,171.5965 ,2.55969 ,-3.51356 ,-34.47507 
818 ,171.8049 ,2.56176 ,-3.53067 ,-34.64296 
819 ,171.9970 ,2.56380 ,-3.54094 ,-34.74370 
820 ,172.2049 ,2.56572 ,-3.51698 ,-34.50865 
821 ,172.4132 ,2.56789 ,-3.54094 ,-34.74370 
822 ,172.6051 ,2.56979 ,-3.52725 ,-34.60938 
823 ,172.8132 ,2.57184 ,-3.55121 ,-34.84443 
824 ,173.0054 ,2.57377 ,-3.54436 ,-34.77728 
825 ,173.2295 ,2.57594 ,-3.55463 ,-34.87801 
826 ,173.4536 ,2.57821 ,-3.56147 ,-34.94517 
827 ,173.6618 ,2.58030 ,-3.54436 ,-34.77728 
828 ,173.8853 ,2.58250 ,-3.55463 ,-34.87801 
829 ,174.0939 ,2.58460 ,-3.56832 ,-35.01232 
830 ,174.3178 ,2.58678 ,-3.57516 ,-35.07948 
831 ,174.5259 ,2.58893 ,-3.57516 ,-35.07948 
832 ,174.7503 ,2.59113 ,-3.57516 ,-35.07948 
833 ,174.9579 ,2.59328 ,-3.59569 ,-35.28095 
834 ,175.1664 ,2.59534 ,-3.58543 ,-35.18022 
835 ,175.3900 ,2.59760 ,-3.59227 ,-35.24737 
836 ,175.5986 ,2.59965 ,-3.59227 ,-35.24737 
837 ,175.8226 ,2.60185 ,-3.58543 ,-35.18022 
838 ,176.0305 ,2.60403 ,-3.60254 ,-35.34811 
839 ,176.2708 ,2.60626 ,-3.61965 ,-35.51600 
840 ,176.4949 ,2.60862 ,-3.60938 ,-35.41526 
841 ,176.7189 ,2.61080 ,-3.61965 ,-35.51600 
842 ,176.9268 ,2.61287 ,-3.60596 ,-35.38169 
843 ,177.1510 ,2.61518 ,-3.60938 ,-35.41526 
844 ,177.3592 ,2.61729 ,-3.61965 ,-35.51600 
845 ,177.5834 ,2.61952 ,-3.61623 ,-35.48242 
846 ,177.7914 ,2.62168 ,-3.61280 ,-35.44884 
847 ,177.9996 ,2.62367 ,-3.63334 ,-35.65031 
848 ,178.2236 ,2.62586 ,-3.62649 ,-35.58316 
849 ,178.4315 ,2.62812 ,-3.64360 ,-35.75105 
850 ,178.6398 ,2.63000 ,-3.62992 ,-35.61673 
851 ,178.8639 ,2.63227 ,-3.63676 ,-35.68389 
852 ,179.0719 ,2.63439 ,-3.64703 ,-35.78463 
853 ,179.2801 ,2.63643 ,-3.65387 ,-35.85178 
854 ,179.4882 ,2.63854 ,-3.65045 ,-35.81820 
855 ,179.7121 ,2.64061 ,-3.66072 ,-35.91894 
856 ,179.9204 ,2.64286 ,-3.65729 ,-35.88536 
857 ,180.1284 ,2.64492 ,-3.66414 ,-35.95252 
858 ,180.3365 ,2.64702 ,-3.67783 ,-36.08683 
859 ,180.5442 ,2.64914 ,-3.65045 ,-35.81820 
860 ,180.7528 ,2.65124 ,-3.68809 ,-36.18756 
861 ,180.9768 ,2.65341 ,-3.68467 ,-36.15399 
862 ,181.2008 ,2.65557 ,-3.67098 ,-36.01967 
863 ,181.4250 ,2.65791 ,-3.68467 ,-36.15399 
864 ,181.6487 ,2.66017 ,-3.67440 ,-36.05325 
865 ,181.8733 ,2.66234 ,-3.68809 ,-36.18756 
866 ,182.0972 ,2.66466 ,-3.70863 ,-36.38903 
867 ,182.3053 ,2.66666 ,-3.69494 ,-36.25472 
868 ,182.5294 ,2.66893 ,-3.69494 ,-36.25472 
869 ,182.7374 ,2.67099 ,-3.72231 ,-36.52335 
870 ,182.9618 ,2.67326 ,-3.69836 ,-36.28830 
871 ,183.1855 ,2.67545 ,-3.70863 ,-36.38903 
872 ,183.4095 ,2.67773 ,-3.71205 ,-36.42261 
873 ,183.6180 ,2.67983 ,-3.71889 ,-36.48977 
874 ,183.8421 ,2.68202 ,-3.71889 ,-36.48977 
875 ,184.0500 ,2.68424 ,-3.71547 ,-36.45619 
876 ,184.2742 ,2.68641 ,-3.70863 ,-36.38903 
877 ,184.4824 ,2.68848 ,-3.73258 ,-36.62408 
878 ,184.7062 ,2.69068 ,-3.72231 ,-36.52335 
879 ,184.9145 ,2.69278 ,-3.72574 ,-36.55693 
880 ,185.1544 ,2.69512 ,-3.73600 ,-36.65766 
881 ,185.3787 ,2.69738 ,-3.74285 ,-36.72482 
882 ,185.6027 ,2.69963 ,-3.72574 ,-36.55693 
883 ,185.8267 ,2.70192 ,-3.71547 ,-36.45619 
884 ,186.0509 ,2.70415 ,-3.70520 ,-36.35546 
885 ,186.2748 ,2.70640 ,-3.72574 ,-36.55693 
886 ,186.4991 ,2.70866 ,-3.71889 ,-36.48977 
887 ,186.7232 ,2.71082 ,-3.71205 ,-36.42261 
888 ,186.9309 ,2.71293 ,-3.68125 ,-36.12041 
889 ,187.1391 ,2.71505 ,-3.63334 ,-35.65031 
890 ,187.3471 ,2.71710 ,-3.48276 ,-34.17287 
891 ,187.5553 ,2.71920 ,0.66148 ,6.49046 
892 ,187.7796 ,2.72142 ,0.63410 ,6.22183 
893 ,187.9878 ,2.72349 ,0.65464 ,6.42330 
894 ,188.1957 ,2.72557 ,0.65464 ,6.42330 
895 ,188.4034 ,2.72776 ,0.64095 ,6.28899 
896 ,188.6122 ,2.72973 ,0.65806 ,6.45688 
897 ,188.8358 ,2.73197 ,0.66833 ,6.55761 
898 ,189.0443 ,2.73407 ,0.64095 ,6.28899 
899 ,189.2524 ,2.73617 ,0.67175 ,6.59119 
900 ,189.4759 ,2.73835 ,0.64437 ,6.32256 
901 ,189.6845 ,2.74048 ,0.65121 ,6.38972 
902 ,189.9083 ,2.74267 ,0.66148 ,6.49046 
903 ,190.1165 ,2.74475 ,0.64779 ,6.35614 
904 ,190.3247 ,2.74688 ,0.64095 ,6.28899 
905 ,190.5327 ,2.74897 ,0.65806 ,6.45688 
906 ,190.7570 ,2.75121 ,0.65806 ,6.45688 
907 ,190.9811 ,2.75343 ,0.64437 ,6.32256 
908 ,191.1732 ,2.75545 ,0.65806 ,6.45688 
909 ,191.3970 ,2.75758 ,0.65121 ,6.38972 
910 ,191.6052 ,2.75965 ,0.65806 ,6.45688 
911 ,191.8773 ,2.76240 ,0.66490 ,6.52403 
912 ,192.0857 ,2.76459 ,0.63753 ,6.25541 
913 ,192.3096 ,2.76669 ,0.66148 ,6.49046 
914 ,192.5337 ,2.76892 ,0.66833 ,6.55761 
915 ,192.7577 ,2.77118 ,0.65121 ,6.38972 
916 ,192.9818 ,2.77342 ,0.65121 ,6.38972 
917 ,193.2058 ,2.77567 ,0.65464 ,6.42330
