Repository: lloxxa/DOI-10.3389-fphy.2024.1412352

# Sucker analysis

This project studies the adhesion of arrays of millimeter-sized suction cups made from polydimethylsiloxane. Repository contains both data obtained in this project and code used to analyse said data.

## <a name="Introduction"></a> Introduction

Patterned surfaces are known to show superior adhesive properties compared to continuos surfaces. [1] Animals such as geckos use patterned surfaces to climb. Many aritficial bio-inspired patterned adhesive surfaces have been made. We make and study arrays of millimeter-sized suction cups, inspired by the surfaces found on cephalopods for applications in soft robotics. This research was carried out at the Laboratory of Physical Chemistry & Soft Matter at Wageningen University & Research and funded by 4TU.Federation through the program 'Soft Robotics' with Grant No. 4TU-UIT-335. This repository contains all data that was collected in this project as well as the code used to analyse it. This document contains detailed information about how the data was acquired.

## <a name="Fabrication"></a> Fabrication
We use a double-negative mold to make the samples. A positive mold is made by 3D-printing (1). We cast this mold with Dragon Skin &trade; (2) to obtain a soft, negative mold. This mold is coated with fluor polymers to allow for the release of the sample from the mold later (3). We then pour Ecoflex &trade; in the mold after which we degas the liquid Ecoflex &trade; for 15 minutes to ensure no bubbles are present in our sample(4). We cure the Ecoflex &trade; at room temperature for 24 hours before peeling it from the mold to obtain our final sample (5). This sample was connected to a glass microscope slide by plasma bonding. 
The figure below shows the geometry of the suction cups.

## <a name="Measurements"></a> Measurements

All measurements were performed using an Anton Paar MCR-501 rheometer. A glass plate accessory (P-PTD120/GL) was used as a countersurface to the suction cups. Samples were glued to a custom-made 3D-printed probe. A sample was placed on the countersurface with the cups facing down after which glue was placed on the sample (1). The probe was lowered so it is only in contact with the glue, after which the glue is cured by UV-light (2). This procedure aims to align the sample perfectly with the glass countersurface and is visualized below. 
One measurement cycle consists of four distinct phases, visualized below. The first phase is the approach (1 & 2) where the probe approaches the countersurface until a certain force is detected. The force by which we indent the sample to the countersurface is called the preload. The next phase is the relaxation phase, where the probe does not move for 20 seconds (3). AFter the relaxation, retraction starts. The probe pulls the sample away from the countersurface at a certain speed that we call the retraction speed (4 & 5). After the sample has detached completely from the countersurface, a short transition phase happens where the retraction ends and approach is initiated. Generally, we repeat this cycle multiple times for each experiment. For information about the preload, retraction speed and number of cycles that correspond to each dataset, see About the data(#About). 
It is important to note that each phase has its own CSV file in the raw data.

File: Raw data/Million/Indentation/ECOFLEX_P4_5C_50mN_loop/cup_116_app.csv
Data stamp = , 03-05-2022 02:00:17 159

Calibration Values: 
Slope = , 26.54  , g/V
Offset Voltage at no contact = , -0.501760 , V 

No , Time , Stage Position ,   Mass , Force 
   ,  (s) ,      (mm)      ,   (g)  , (mN)  

1 ,3.4550 ,3.29999 ,0.76072 ,7.46423 
2 ,6.7714 ,3.09996 ,0.74704 ,7.32991 
3 ,10.0820 ,2.89992 ,0.74019 ,7.26276 
4 ,13.4103 ,2.69989 ,0.75046 ,7.36349 
5 ,16.7420 ,2.49985 ,0.72650 ,7.12844 
6 ,20.0703 ,2.29982 ,0.74704 ,7.32991 
7 ,23.3812 ,2.09978 ,0.73677 ,7.22918 
8 ,26.6996 ,1.89975 ,0.74361 ,7.29633 
9 ,30.0400 ,1.69971 ,1.01054 ,9.91544 
10 ,32.3580 ,1.59970 ,1.35618 ,13.30685 
11 ,34.0752 ,1.54967 ,1.53413 ,15.05292 
12 ,35.7985 ,1.49965 ,1.87293 ,18.37717 
13 ,37.5224 ,1.44963 ,2.03377 ,19.95535 
14 ,39.2795 ,1.39960 ,2.30070 ,22.57446 
15 ,41.0074 ,1.34958 ,2.49918 ,24.52200 
16 ,42.7369 ,1.29956 ,2.65660 ,26.06661 
17 ,44.4663 ,1.24953 ,2.92353 ,28.68571 
18 ,46.2106 ,1.19951 ,3.19731 ,31.37198 
19 ,47.9424 ,1.14949 ,3.55321 ,34.86412 
20 ,49.7057 ,1.09946 ,3.95703 ,38.82636 
21 ,51.4488 ,1.04944 ,4.31978 ,42.38566 
22 ,53.1686 ,0.99942 ,4.70306 ,46.14643 
23 ,54.9206 ,0.94939 ,5.11030 ,50.14225 

Plateau measurements: 

No , Time , Stage Position ,   Mass , Force 
   ,  (s) ,      (mm)      ,   (g)  , (mN)  

1 ,0.01 ,0.9494 ,5.097 ,50.0 
2 ,0.42 ,0.9494 ,5.056 ,49.6 
3 ,0.81 ,0.9494 ,5.052 ,49.6 
4 ,1.19 ,0.9494 ,5.004 ,49.1 
5 ,1.58 ,0.9494 ,4.984 ,48.9 
6 ,1.96 ,0.9494 ,4.970 ,48.8 
7 ,2.34 ,0.9494 ,4.987 ,48.9 
8 ,2.73 ,0.9494 ,4.970 ,48.8 
9 ,3.10 ,0.9494 ,4.949 ,48.6 
10 ,3.50 ,0.9494 ,4.949 ,48.6 
11 ,3.88 ,0.9494 ,4.929 ,48.4 
12 ,4.26 ,0.9494 ,4.939 ,48.5 
13 ,4.65 ,0.9494 ,4.939 ,48.5 
14 ,5.01 ,0.9494 ,4.922 ,48.3 
15 ,5.38 ,0.9494 ,4.929 ,48.4 
16 ,5.75 ,0.9494 ,4.932 ,48.4 
17 ,6.14 ,0.9494 ,4.912 ,48.2 
18 ,6.51 ,0.9494 ,4.902 ,48.1 
19 ,6.89 ,0.9494 ,4.908 ,48.2 
20 ,7.28 ,0.9494 ,4.898 ,48.1 
21 ,7.63 ,0.9494 ,4.895 ,48.0 
22 ,7.99 ,0.9494 ,4.891 ,48.0 
23 ,8.36 ,0.9494 ,4.871 ,47.8 
24 ,8.75 ,0.9494 ,4.864 ,47.7 
25 ,9.11 ,0.9494 ,4.864 ,47.7 
26 ,9.50 ,0.9494 ,4.874 ,47.8 
27 ,9.88 ,0.9494 ,4.854 ,47.6 
28 ,10.27 ,0.9494 ,4.864 ,47.7 
29 ,10.63 ,0.9494 ,4.874 ,47.8 
30 ,11.02 ,0.9494 ,4.867 ,47.8 
31 ,11.38 ,0.9494 ,4.867 ,47.8 
32 ,11.75 ,0.9494 ,4.864 ,47.7 
33 ,12.10 ,0.9494 ,4.867 ,47.8 
34 ,12.46 ,0.9494 ,4.860 ,47.7 
35 ,12.82 ,0.9494 ,4.860 ,47.7 
36 ,13.18 ,0.9494 ,4.843 ,47.5 
37 ,13.56 ,0.9494 ,4.857 ,47.7 
38 ,13.93 ,0.9494 ,4.847 ,47.6 
39 ,14.31 ,0.9494 ,4.864 ,47.7 
40 ,14.67 ,0.9494 ,4.843 ,47.5 
41 ,15.02 ,0.9494 ,4.857 ,47.7 
42 ,15.40 ,0.9494 ,4.854 ,47.6 
43 ,15.78 ,0.9494 ,4.857 ,47.7 
44 ,16.14 ,0.9494 ,4.864 ,47.7 
45 ,16.51 ,0.9494 ,4.840 ,47.5 
46 ,16.90 ,0.9494 ,4.843 ,47.5 
47 ,17.27 ,0.9494 ,4.864 ,47.7 
48 ,17.63 ,0.9494 ,4.854 ,47.6 
49 ,18.02 ,0.9494 ,4.840 ,47.5 
50 ,18.38 ,0.9494 ,4.850 ,47.6 
51 ,18.74 ,0.9494 ,4.843 ,47.5 
52 ,19.11 ,0.9494 ,4.857 ,47.7 
53 ,19.47 ,0.9494 ,4.837 ,47.5 
54 ,19.83 ,0.9494 ,4.857 ,47.7 
55 ,20.19 ,0.9494 ,4.850 ,47.6 
56 ,20.56 ,0.9494 ,4.847 ,47.6 
57 ,20.94 ,0.9494 ,4.854 ,47.6 
58 ,21.32 ,0.9494 ,4.837 ,47.5 
59 ,21.69 ,0.9494 ,4.854 ,47.6 
60 ,22.05 ,0.9494 ,4.857 ,47.7 
61 ,22.42 ,0.9494 ,4.843 ,47.5 
62 ,22.79 ,0.9494 ,4.837 ,47.5 
63 ,23.16 ,0.9494 ,4.857 ,47.7 
64 ,23.53 ,0.9494 ,4.840 ,47.5 
65 ,23.89 ,0.9494 ,4.850 ,47.6 
66 ,24.26 ,0.9494 ,4.847 ,47.6 
67 ,24.65 ,0.9494 ,4.843 ,47.5 
68 ,25.02 ,0.9494 ,4.860 ,47.7 
69 ,25.39 ,0.9494 ,4.837 ,47.5 
70 ,25.74 ,0.9494 ,4.837 ,47.5 
71 ,26.11 ,0.9494 ,4.830 ,47.4 
72 ,26.48 ,0.9494 ,4.840 ,47.5 
73 ,26.86 ,0.9494 ,4.847 ,47.6 
74 ,27.23 ,0.9494 ,4.854 ,47.6 
75 ,27.60 ,0.9494 ,4.833 ,47.4 
76 ,27.98 ,0.9494 ,4.847 ,47.6 
77 ,28.35 ,0.9494 ,4.837 ,47.5 
78 ,28.71 ,0.9494 ,4.830 ,47.4 
79 ,29.13 ,0.9494 ,4.833 ,47.4 
80 ,29.52 ,0.9494 ,4.854 ,47.6 
81 ,29.87 ,0.9494 ,4.833 ,47.4 
82 ,30.25 ,0.9494 ,4.833 ,47.4 
83 ,30.61 ,0.9494 ,4.847 ,47.6 
84 ,30.97 ,0.9494 ,4.854 ,47.6 
85 ,31.35 ,0.9494 ,4.837 ,47.5 
86 ,31.72 ,0.9494 ,4.837 ,47.5 
87 ,32.09 ,0.9494 ,4.843 ,47.5 
88 ,32.46 ,0.9494 ,4.847 ,47.6 
89 ,32.83 ,0.9494 ,4.847 ,47.6 
90 ,33.21 ,0.9494 ,4.840 ,47.5 
91 ,33.57 ,0.9494 ,4.843 ,47.5 
92 ,33.94 ,0.9494 ,4.833 ,47.4 
93 ,34.32 ,0.9494 ,4.843 ,47.5 
94 ,34.68 ,0.9494 ,4.843 ,47.5 
95 ,35.05 ,0.9494 ,4.833 ,47.4 
96 ,35.41 ,0.9494 ,4.843 ,47.5 
97 ,35.79 ,0.9494 ,4.847 ,47.6 
98 ,36.16 ,0.9494 ,4.819 ,47.3 
99 ,36.53 ,0.9494 ,4.837 ,47.5 
100 ,36.90 ,0.9494 ,4.847 ,47.6

File: Raw data/Million/Indentation/ECOFLEX_P4_5C_50mN_loop/cup_123_app.csv
Data stamp = , 03-05-2022 02:42:46 686

Calibration Values: 
Slope = , 26.54  , g/V
Offset Voltage at no contact = , -0.501760 , V 

No , Time , Stage Position ,   Mass , Force 
   ,  (s) ,      (mm)      ,   (g)  , (mN)  

1 ,3.4760 ,3.29999 ,0.74704 ,7.32991 
2 ,6.7959 ,3.09996 ,0.73677 ,7.22918 
3 ,10.1272 ,2.89992 ,0.74361 ,7.29633 
4 ,13.4388 ,2.69989 ,0.74361 ,7.29633 
5 ,16.7516 ,2.49983 ,0.74019 ,7.26276 
6 ,20.1149 ,2.29982 ,0.74361 ,7.29633 
7 ,23.4435 ,2.09978 ,0.74704 ,7.32991 
8 ,26.7519 ,1.89975 ,0.74361 ,7.29633 
9 ,30.0554 ,1.69971 ,1.01054 ,9.91544 
10 ,32.4122 ,1.59970 ,1.33907 ,13.13896 
11 ,34.1435 ,1.54967 ,1.55124 ,15.22081 
12 ,35.8943 ,1.49965 ,1.86608 ,18.31002 
13 ,37.6304 ,1.44963 ,2.04061 ,20.02251 
14 ,39.3484 ,1.39960 ,2.30412 ,22.60804 
15 ,41.0845 ,1.34958 ,2.47181 ,24.25338 
16 ,42.8560 ,1.29956 ,2.65660 ,26.06661 
17 ,44.5904 ,1.24953 ,2.92011 ,28.65213 
18 ,46.3146 ,1.19951 ,3.14597 ,30.86830 
19 ,48.1108 ,1.14949 ,3.58401 ,35.16632 
20 ,49.8550 ,1.09949 ,3.95361 ,38.79278 
21 ,51.5822 ,1.04947 ,4.33347 ,42.51997 
22 ,53.3328 ,0.99948 ,4.71333 ,46.24716 
23 ,55.0550 ,0.94945 ,5.06581 ,49.70573 
24 ,56.8238 ,0.89943 ,5.48674 ,53.83586 

Plateau measurements: 

No , Time , Stage Position ,   Mass , Force 
   ,  (s) ,      (mm)      ,   (g)  , (mN)  

1 ,0.01 ,0.8994 ,5.490 ,53.9 
2 ,0.42 ,0.8995 ,5.446 ,53.4 
3 ,0.80 ,0.8995 ,5.439 ,53.4 
4 ,1.19 ,0.8995 ,5.418 ,53.2 
5 ,1.57 ,0.8995 ,5.415 ,53.1 
6 ,1.96 ,0.8995 ,5.415 ,53.1 
7 ,2.36 ,0.8995 ,5.405 ,53.0 
8 ,2.73 ,0.8995 ,5.394 ,52.9 
9 ,3.10 ,0.8995 ,5.394 ,52.9 
10 ,3.50 ,0.8995 ,5.387 ,52.9 
11 ,3.89 ,0.8995 ,5.391 ,52.9 
12 ,4.25 ,0.8995 ,5.374 ,52.7 
13 ,4.63 ,0.8995 ,5.364 ,52.6 
14 ,5.00 ,0.8995 ,5.377 ,52.8 
15 ,5.36 ,0.8995 ,5.357 ,52.6 
16 ,5.74 ,0.8995 ,5.367 ,52.7 
17 ,6.10 ,0.8995 ,5.384 ,52.8 
18 ,6.50 ,0.8995 ,5.364 ,52.6 
19 ,6.89 ,0.8995 ,5.364 ,52.6 
20 ,7.27 ,0.8995 ,5.360 ,52.6 
21 ,7.65 ,0.8995 ,5.360 ,52.6 
22 ,8.05 ,0.8995 ,5.343 ,52.4 
23 ,8.42 ,0.8995 ,5.374 ,52.7 
24 ,8.80 ,0.8995 ,5.370 ,52.7 
25 ,9.19 ,0.8995 ,5.346 ,52.5 
26 ,9.58 ,0.8995 ,5.367 ,52.7 
27 ,9.98 ,0.8995 ,5.350 ,52.5 
28 ,10.35 ,0.8995 ,5.360 ,52.6 
29 ,10.73 ,0.8995 ,5.340 ,52.4 
30 ,11.10 ,0.8995 ,5.360 ,52.6 
31 ,11.47 ,0.8995 ,5.340 ,52.4 
32 ,11.85 ,0.8995 ,5.343 ,52.4 
33 ,12.21 ,0.8995 ,5.350 ,52.5 
34 ,12.59 ,0.8995 ,5.340 ,52.4 
35 ,12.97 ,0.8995 ,5.353 ,52.5 
36 ,13.35 ,0.8995 ,5.357 ,52.6 
37 ,13.76 ,0.8995 ,5.357 ,52.6 
38 ,14.11 ,0.8995 ,5.340 ,52.4 
39 ,14.48 ,0.8995 ,5.340 ,52.4 
40 ,14.84 ,0.8995 ,5.340 ,52.4 
41 ,15.24 ,0.8995 ,5.336 ,52.4 
42 ,15.61 ,0.8995 ,5.364 ,52.6 
43 ,15.98 ,0.8995 ,5.340 ,52.4 
44 ,16.34 ,0.8995 ,5.350 ,52.5 
45 ,16.70 ,0.8995 ,5.336 ,52.4 
46 ,17.07 ,0.8995 ,5.329 ,52.3 
47 ,17.45 ,0.8995 ,5.357 ,52.6 
48 ,17.82 ,0.8995 ,5.329 ,52.3 
49 ,18.19 ,0.8995 ,5.336 ,52.4 
50 ,18.57 ,0.8995 ,5.336 ,52.4 
51 ,18.96 ,0.8995 ,5.343 ,52.4 
52 ,19.34 ,0.8995 ,5.326 ,52.3 
53 ,19.71 ,0.8995 ,5.340 ,52.4 
54 ,20.08 ,0.8995 ,5.340 ,52.4 
55 ,20.45 ,0.8995 ,5.329 ,52.3 
56 ,20.81 ,0.8995 ,5.346 ,52.5 
57 ,21.21 ,0.8995 ,5.343 ,52.4 
58 ,21.61 ,0.8995 ,5.333 ,52.3 
59 ,21.98 ,0.8995 ,5.329 ,52.3 
60 ,22.36 ,0.8995 ,5.336 ,52.4 
61 ,22.74 ,0.8995 ,5.329 ,52.3 
62 ,23.11 ,0.8995 ,5.329 ,52.3 
63 ,23.51 ,0.8995 ,5.322 ,52.2 
64 ,23.87 ,0.8995 ,5.340 ,52.4 
65 ,24.25 ,0.8995 ,5.340 ,52.4 
66 ,24.64 ,0.8995 ,5.329 ,52.3 
67 ,25.02 ,0.8995 ,5.343 ,52.4 
68 ,25.41 ,0.8995 ,5.326 ,52.3 
69 ,25.78 ,0.8995 ,5.340 ,52.4 
70 ,26.15 ,0.8995 ,5.312 ,52.1 
71 ,26.54 ,0.8995 ,5.322 ,52.2 
72 ,26.93 ,0.8995 ,5.340 ,52.4 
73 ,27.30 ,0.8995 ,5.319 ,52.2 
74 ,27.66 ,0.8995 ,5.333 ,52.3 
75 ,28.03 ,0.8995 ,5.326 ,52.3 
76 ,28.40 ,0.8995 ,5.333 ,52.3 
77 ,28.77 ,0.8995 ,5.336 ,52.4 
78 ,29.15 ,0.8995 ,5.322 ,52.2 
79 ,29.55 ,0.8995 ,5.326 ,52.3 
80 ,29.92 ,0.8995 ,5.316 ,52.2 
81 ,30.28 ,0.8995 ,5.333 ,52.3 
82 ,30.65 ,0.8995 ,5.329 ,52.3 
83 ,31.00 ,0.8995 ,5.322 ,52.2 
84 ,31.40 ,0.8995 ,5.316 ,52.2 
85 ,31.78 ,0.8995 ,5.316 ,52.2 
86 ,32.14 ,0.8995 ,5.336 ,52.4 
87 ,32.51 ,0.8995 ,5.319 ,52.2 
88 ,32.90 ,0.8995 ,5.322 ,52.2 
89 ,33.27 ,0.8995 ,5.326 ,52.3 
90 ,33.65 ,0.8995 ,5.316 ,52.2 
91 ,34.01 ,0.8995 ,5.322 ,52.2 
92 ,34.41 ,0.8995 ,5.333 ,52.3 
93 ,34.77 ,0.8995 ,5.312 ,52.1 
94 ,35.13 ,0.8995 ,5.326 ,52.3 
95 ,35.53 ,0.8995 ,5.322 ,52.2 
96 ,35.90 ,0.8995 ,5.316 ,52.2 
97 ,36.26 ,0.8995 ,5.305 ,52.1 
98 ,36.65 ,0.8995 ,5.329 ,52.3 
99 ,37.03 ,0.8995 ,5.326 ,52.3 
100 ,37.40 ,0.8995 ,5.326 ,52.3

File: Raw data/Million/Indentation/ECOFLEX_P4_5C_50mN_loop/cup_139_app.csv
Data stamp = , 03-05-2022 04:20:33 708

Calibration Values: 
Slope = , 26.54  , g/V
Offset Voltage at no contact = , -0.501760 , V 

No , Time , Stage Position ,   Mass , Force 
   ,  (s) ,      (mm)      ,   (g)  , (mN)  

1 ,3.4637 ,3.29999 ,0.73677 ,7.22918 
2 ,6.7809 ,3.09996 ,0.74019 ,7.26276 
3 ,10.0925 ,2.89992 ,0.72650 ,7.12844 
4 ,13.4277 ,2.69989 ,0.72992 ,7.16202 
5 ,16.7511 ,2.49985 ,0.73335 ,7.19560 
6 ,20.1116 ,2.29982 ,0.75046 ,7.36349 
7 ,23.4384 ,2.09978 ,0.74019 ,7.26276 
8 ,26.7575 ,1.89975 ,0.74361 ,7.29633 
9 ,30.0716 ,1.69971 ,0.98659 ,9.68039 
10 ,32.4116 ,1.59970 ,1.32538 ,13.00465 
11 ,34.1417 ,1.54967 ,1.56151 ,15.32155 
12 ,35.8864 ,1.49965 ,1.86266 ,18.27644 
13 ,37.6281 ,1.44960 ,2.08510 ,20.45903 
14 ,39.3609 ,1.39960 ,2.30412 ,22.60804 
15 ,41.0817 ,1.34958 ,2.48892 ,24.42127 
16 ,42.8281 ,1.29956 ,2.57447 ,25.26073 
17 ,44.5618 ,1.24953 ,2.93380 ,28.78645 
18 ,46.2798 ,1.19951 ,3.23153 ,31.70776 
19 ,48.0111 ,1.14949 ,3.54637 ,34.79696 
20 ,49.7617 ,1.09946 ,3.94676 ,38.72562 
21 ,51.5095 ,1.04944 ,4.30609 ,42.25135 
22 ,53.2460 ,0.99942 ,4.67911 ,45.91138 
23 ,54.9645 ,0.94942 ,5.11030 ,50.14225 

Plateau measurements: 

No , Time , Stage Position ,   Mass , Force 
   ,  (s) ,      (mm)      ,   (g)  , (mN)  

1 ,0.02 ,0.9494 ,5.059 ,49.6 
2 ,0.44 ,0.9494 ,5.042 ,49.5 
3 ,0.80 ,0.9494 ,4.997 ,49.0 
4 ,1.15 ,0.9494 ,4.994 ,49.0 
5 ,1.54 ,0.9494 ,4.967 ,48.7 
6 ,1.91 ,0.9494 ,4.977 ,48.8 
7 ,2.30 ,0.9494 ,4.970 ,48.8 
8 ,2.67 ,0.9494 ,4.956 ,48.6 
9 ,3.06 ,0.9494 ,4.939 ,48.5 
10 ,3.42 ,0.9494 ,4.946 ,48.5 
11 ,3.81 ,0.9494 ,4.943 ,48.5 
12 ,4.20 ,0.9494 ,4.932 ,48.4 
13 ,4.58 ,0.9494 ,4.929 ,48.4 
14 ,4.98 ,0.9494 ,4.902 ,48.1 
15 ,5.38 ,0.9494 ,4.908 ,48.2 
16 ,5.76 ,0.9494 ,4.905 ,48.1 
17 ,6.14 ,0.9494 ,4.895 ,48.0 
18 ,6.52 ,0.9494 ,4.891 ,48.0 
19 ,6.89 ,0.9494 ,4.891 ,48.0 
20 ,7.27 ,0.9494 ,4.878 ,47.9 
21 ,7.64 ,0.9494 ,4.884 ,47.9 
22 ,8.04 ,0.9494 ,4.864 ,47.7 
23 ,8.43 ,0.9494 ,4.854 ,47.6 
24 ,8.81 ,0.9494 ,4.860 ,47.7 
25 ,9.18 ,0.9494 ,4.867 ,47.8 
26 ,9.56 ,0.9494 ,4.864 ,47.7 
27 ,9.95 ,0.9494 ,4.860 ,47.7 
28 ,10.31 ,0.9494 ,4.850 ,47.6 
29 ,10.69 ,0.9494 ,4.871 ,47.8 
30 ,11.08 ,0.9494 ,4.847 ,47.6 
31 ,11.46 ,0.9494 ,4.843 ,47.5 
32 ,11.83 ,0.9494 ,4.860 ,47.7 
33 ,12.22 ,0.9494 ,4.860 ,47.7 
34 ,12.61 ,0.9494 ,4.847 ,47.6 
35 ,12.98 ,0.9494 ,4.854 ,47.6 
36 ,13.39 ,0.9494 ,4.857 ,47.7 
37 ,13.76 ,0.9494 ,4.847 ,47.6 
38 ,14.15 ,0.9494 ,4.864 ,47.7 
39 ,14.52 ,0.9494 ,4.850 ,47.6 
40 ,14.90 ,0.9494 ,4.833 ,47.4 
41 ,15.28 ,0.9494 ,4.864 ,47.7 
42 ,15.69 ,0.9494 ,4.837 ,47.5 
43 ,16.07 ,0.9494 ,4.847 ,47.6 
44 ,16.45 ,0.9494 ,4.847 ,47.6 
45 ,16.85 ,0.9494 ,4.854 ,47.6 
46 ,17.25 ,0.9494 ,4.833 ,47.4 
47 ,17.63 ,0.9494 ,4.850 ,47.6 
48 ,18.01 ,0.9494 ,4.843 ,47.5 
49 ,18.40 ,0.9494 ,4.850 ,47.6 
50 ,18.76 ,0.9494 ,4.843 ,47.5 
51 ,19.17 ,0.9494 ,4.830 ,47.4 
52 ,19.53 ,0.9494 ,4.843 ,47.5 
53 ,19.92 ,0.9494 ,4.850 ,47.6 
54 ,20.29 ,0.9494 ,4.854 ,47.6 
55 ,20.66 ,0.9494 ,4.860 ,47.7 
56 ,21.04 ,0.9494 ,4.857 ,47.7 
57 ,21.43 ,0.9494 ,4.837 ,47.5 
58 ,21.79 ,0.9494 ,4.847 ,47.6 
59 ,22.19 ,0.9494 ,4.826 ,47.4 
60 ,22.58 ,0.9494 ,4.840 ,47.5 
61 ,22.94 ,0.9494 ,4.843 ,47.5 
62 ,23.31 ,0.9494 ,4.830 ,47.4 
63 ,23.71 ,0.9494 ,4.833 ,47.4 
64 ,24.11 ,0.9494 ,4.843 ,47.5 
65 ,24.51 ,0.9494 ,4.833 ,47.4 
66 ,24.89 ,0.9494 ,4.857 ,47.7 
67 ,25.29 ,0.9494 ,4.843 ,47.5 
68 ,25.64 ,0.9494 ,4.843 ,47.5 
69 ,26.00 ,0.9494 ,4.837 ,47.5 
70 ,26.39 ,0.9494 ,4.850 ,47.6 
71 ,26.78 ,0.9494 ,4.830 ,47.4 
72 ,27.15 ,0.9494 ,4.840 ,47.5 
73 ,27.52 ,0.9494 ,4.826 ,47.4 
74 ,27.89 ,0.9494 ,4.837 ,47.5 
75 ,28.29 ,0.9494 ,4.830 ,47.4 
76 ,28.66 ,0.9494 ,4.833 ,47.4 
77 ,29.07 ,0.9494 ,4.830 ,47.4 
78 ,29.45 ,0.9494 ,4.843 ,47.5 
79 ,29.82 ,0.9494 ,4.837 ,47.5 
80 ,30.19 ,0.9494 ,4.826 ,47.4 
81 ,30.57 ,0.9494 ,4.837 ,47.5 
82 ,30.92 ,0.9494 ,4.826 ,47.4 
83 ,31.31 ,0.9494 ,4.826 ,47.4 
84 ,31.68 ,0.9494 ,4.837 ,47.5 
85 ,32.06 ,0.9494 ,4.826 ,47.4 
86 ,32.46 ,0.9494 ,4.830 ,47.4 
87 ,32.86 ,0.9494 ,4.819 ,47.3 
88 ,33.26 ,0.9494 ,4.850 ,47.6 
89 ,33.63 ,0.9494 ,4.830 ,47.4 
90 ,34.06 ,0.9494 ,4.819 ,47.3 
91 ,34.42 ,0.9494 ,4.843 ,47.5 
92 ,34.78 ,0.9494 ,4.826 ,47.4 
93 ,35.15 ,0.9494 ,4.819 ,47.3 
94 ,35.54 ,0.9494 ,4.826 ,47.4 
95 ,35.94 ,0.9494 ,4.837 ,47.5 
96 ,36.32 ,0.9494 ,4.830 ,47.4 
97 ,36.71 ,0.9494 ,4.819 ,47.3 
98 ,37.10 ,0.9494 ,4.823 ,47.3 
99 ,37.47 ,0.9494 ,4.830 ,47.4 
100 ,37.85 ,0.9494 ,4.840 ,47.5

File: Raw data/Million/Indentation/ECOFLEX_P4_5C_50mN_loop/cup_144_app.csv
Data stamp = , 03-05-2022 04:51:01 956

Calibration Values: 
Slope = , 26.54  , g/V
Offset Voltage at no contact = , -0.501760 , V 

No , Time , Stage Position ,   Mass , Force 
   ,  (s) ,      (mm)      ,   (g)  , (mN)  

1 ,3.4579 ,3.29999 ,0.75730 ,7.43065 
2 ,6.7965 ,3.09993 ,0.74019 ,7.26276 
3 ,10.1369 ,2.89989 ,0.74704 ,7.32991 
4 ,13.4620 ,2.69986 ,0.72992 ,7.16202 
5 ,16.8260 ,2.49983 ,0.72992 ,7.16202 
6 ,20.1642 ,2.29979 ,0.74704 ,7.32991 
7 ,23.4843 ,2.09978 ,0.73335 ,7.19560 
8 ,26.8062 ,1.89975 ,0.76415 ,7.49780 
9 ,30.1414 ,1.69971 ,0.99001 ,9.71397 
10 ,32.4671 ,1.59970 ,1.34591 ,13.20612 
11 ,34.2258 ,1.54967 ,1.56151 ,15.32155 
12 ,35.9617 ,1.49965 ,1.89346 ,18.57864 
13 ,37.6966 ,1.44960 ,2.06457 ,20.25756 
14 ,39.4210 ,1.39960 ,2.29385 ,22.50731 
15 ,41.1513 ,1.34958 ,2.47865 ,24.32053 
16 ,42.8955 ,1.29956 ,2.64976 ,25.99945 
17 ,44.6472 ,1.24953 ,2.85851 ,28.04772 
18 ,46.3861 ,1.19951 ,3.19388 ,31.33840 
19 ,48.1360 ,1.14949 ,3.52584 ,34.59549 
20 ,49.8734 ,1.09949 ,3.90912 ,38.35626 
21 ,51.6027 ,1.04947 ,4.29924 ,42.18419 
22 ,53.3377 ,0.99945 ,4.70306 ,46.14643 
23 ,55.0825 ,0.94945 ,5.09319 ,49.97436 
24 ,56.8211 ,0.89943 ,5.45594 ,53.53366 

Plateau measurements: 

No , Time , Stage Position ,   Mass , Force 
   ,  (s) ,      (mm)      ,   (g)  , (mN)  

1 ,0.01 ,0.8994 ,5.446 ,53.4 
2 ,0.43 ,0.8995 ,5.425 ,53.2 
3 ,0.80 ,0.8995 ,5.367 ,52.7 
4 ,1.16 ,0.8995 ,5.370 ,52.7 
5 ,1.51 ,0.8995 ,5.353 ,52.5 
6 ,1.89 ,0.8995 ,5.333 ,52.3 
7 ,2.26 ,0.8995 ,5.333 ,52.3 
8 ,2.65 ,0.8995 ,5.340 ,52.4 
9 ,3.06 ,0.8995 ,5.319 ,52.2 
10 ,3.42 ,0.8995 ,5.312 ,52.1 
11 ,3.82 ,0.8995 ,5.312 ,52.1 
12 ,4.22 ,0.8995 ,5.299 ,52.0 
13 ,4.61 ,0.8995 ,5.312 ,52.1 
14 ,4.97 ,0.8995 ,5.316 ,52.2 
15 ,5.37 ,0.8995 ,5.295 ,52.0 
16 ,5.74 ,0.8995 ,5.312 ,52.1 
17 ,6.16 ,0.8995 ,5.312 ,52.1 
18 ,6.54 ,0.8995 ,5.281 ,51.8 
19 ,6.94 ,0.8995 ,5.275 ,51.8 
20 ,7.35 ,0.8995 ,5.295 ,52.0 
21 ,7.71 ,0.8995 ,5.295 ,52.0 
22 ,8.12 ,0.8995 ,5.285 ,51.9 
23 ,8.49 ,0.8995 ,5.292 ,51.9 
24 ,8.87 ,0.8995 ,5.292 ,51.9 
25 ,9.26 ,0.8995 ,5.295 ,52.0 
26 ,9.66 ,0.8995 ,5.305 ,52.1 
27 ,10.04 ,0.8995 ,5.295 ,52.0 
28 ,10.41 ,0.8995 ,5.275 ,51.8 
29 ,10.80 ,0.8995 ,5.281 ,51.8 
30 ,11.21 ,0.8995 ,5.285 ,51.9 
31 ,11.61 ,0.8995 ,5.302 ,52.0 
32 ,11.98 ,0.8995 ,5.302 ,52.0 
33 ,12.35 ,0.8995 ,5.278 ,51.8 
34 ,12.72 ,0.8995 ,5.295 ,52.0 
35 ,13.08 ,0.8995 ,5.305 ,52.1 
36 ,13.46 ,0.8995 ,5.285 ,51.9 
37 ,13.84 ,0.8995 ,5.275 ,51.8 
38 ,14.21 ,0.8995 ,5.278 ,51.8 
39 ,14.59 ,0.8995 ,5.285 ,51.9 
40 ,14.97 ,0.8995 ,5.292 ,51.9 
41 ,15.35 ,0.8995 ,5.288 ,51.9 
42 ,15.74 ,0.8995 ,5.288 ,51.9 
43 ,16.12 ,0.8995 ,5.288 ,51.9 
44 ,16.52 ,0.8995 ,5.271 ,51.7 
45 ,16.89 ,0.8995 ,5.275 ,51.8 
46 ,17.28 ,0.8995 ,5.275 ,51.8 
47 ,17.68 ,0.8995 ,5.271 ,51.7 
48 ,18.06 ,0.8995 ,5.275 ,51.8 
49 ,18.45 ,0.8995 ,5.278 ,51.8 
50 ,18.84 ,0.8995 ,5.275 ,51.8 
51 ,19.21 ,0.8995 ,5.288 ,51.9 
52 ,19.60 ,0.8995 ,5.281 ,51.8 
53 ,20.00 ,0.8995 ,5.275 ,51.8 
54 ,20.38 ,0.8995 ,5.285 ,51.9 
55 ,20.77 ,0.8995 ,5.257 ,51.6 
56 ,21.14 ,0.8995 ,5.264 ,51.7 
57 ,21.53 ,0.8995 ,5.264 ,51.7 
58 ,21.90 ,0.8995 ,5.285 ,51.9 
59 ,22.28 ,0.8995 ,5.264 ,51.7 
60 ,22.69 ,0.8995 ,5.271 ,51.7 
61 ,23.07 ,0.8995 ,5.257 ,51.6 
62 ,23.44 ,0.8995 ,5.268 ,51.7 
63 ,23.85 ,0.8995 ,5.278 ,51.8 
64 ,24.22 ,0.8995 ,5.285 ,51.9 
65 ,24.58 ,0.8995 ,5.264 ,51.7 
66 ,24.97 ,0.8995 ,5.275 ,51.8 
67 ,25.35 ,0.8995 ,5.278 ,51.8 
68 ,25.74 ,0.8995 ,5.278 ,51.8 
69 ,26.12 ,0.8995 ,5.264 ,51.7 
70 ,26.49 ,0.8995 ,5.261 ,51.6 
71 ,26.87 ,0.8995 ,5.292 ,51.9 
72 ,27.26 ,0.8995 ,5.281 ,51.8 
73 ,27.64 ,0.8995 ,5.254 ,51.6 
74 ,28.03 ,0.8995 ,5.264 ,51.7 
75 ,28.42 ,0.8995 ,5.251 ,51.5 
76 ,28.80 ,0.8995 ,5.285 ,51.9 
77 ,29.16 ,0.8995 ,5.264 ,51.7 
78 ,29.53 ,0.8995 ,5.278 ,51.8 
79 ,29.95 ,0.8995 ,5.278 ,51.8 
80 ,30.32 ,0.8995 ,5.271 ,51.7 
81 ,30.72 ,0.8995 ,5.275 ,51.8 
82 ,31.10 ,0.8995 ,5.257 ,51.6 
83 ,31.48 ,0.8995 ,5.257 ,51.6 
84 ,31.86 ,0.8995 ,5.281 ,51.8 
85 ,32.25 ,0.8995 ,5.261 ,51.6 
86 ,32.62 ,0.8995 ,5.268 ,51.7 
87 ,32.99 ,0.8995 ,5.264 ,51.7 
88 ,33.39 ,0.8995 ,5.261 ,51.6 
89 ,33.75 ,0.8995 ,5.261 ,51.6 
90 ,34.12 ,0.8995 ,5.261 ,51.6 
91 ,34.49 ,0.8995 ,5.271 ,51.7 
92 ,34.87 ,0.8995 ,5.264 ,51.7 
93 ,35.23 ,0.8995 ,5.271 ,51.7 
94 ,35.61 ,0.8995 ,5.271 ,51.7 
95 ,35.99 ,0.8995 ,5.264 ,51.7 
96 ,36.35 ,0.8995 ,5.264 ,51.7 
97 ,36.73 ,0.8995 ,5.271 ,51.7 
98 ,37.11 ,0.8995 ,5.278 ,51.8 
99 ,37.46 ,0.8995 ,5.271 ,51.7 
100 ,37.84 ,0.8995 ,5.268 ,51.7

File: Raw data/Million/Indentation/ECOFLEX_P4_5C_50mN_loop/cup_147_app.csv
Data stamp = , 03-05-2022 05:09:20 328

Calibration Values: 
Slope = , 26.54  , g/V
Offset Voltage at no contact = , -0.501760 , V 

No , Time , Stage Position ,   Mass , Force 
   ,  (s) ,      (mm)      ,   (g)  , (mN)  

1 ,3.4721 ,3.29999 ,0.75046 ,7.36349 
2 ,6.8157 ,3.09993 ,0.74019 ,7.26276 
3 ,10.1485 ,2.89992 ,0.73335 ,7.19560 
4 ,13.4888 ,2.69986 ,0.75388 ,7.39707 
5 ,16.8230 ,2.49985 ,0.74704 ,7.32991 
6 ,20.1688 ,2.29982 ,0.74704 ,7.32991 
7 ,23.5086 ,2.09978 ,0.73335 ,7.19560 
8 ,26.8369 ,1.89975 ,0.74704 ,7.32991 
9 ,30.1688 ,1.69971 ,1.00370 ,9.84829 
10 ,32.5079 ,1.59970 ,1.35960 ,13.34043 
11 ,34.2564 ,1.54970 ,1.57178 ,15.42228 
12 ,36.0069 ,1.49968 ,1.85582 ,18.20928 
13 ,37.7573 ,1.44966 ,2.10221 ,20.62692 
14 ,39.4942 ,1.39963 ,2.29043 ,22.47373 
15 ,41.2222 ,1.34961 ,2.49918 ,24.52200 
16 ,42.9381 ,1.29959 ,2.58132 ,25.32788 
17 ,44.6684 ,1.24956 ,2.91327 ,28.58498 
18 ,46.4254 ,1.19957 ,3.23153 ,31.70776 
19 ,48.1438 ,1.14955 ,3.51899 ,34.52834 
20 ,49.8734 ,1.09955 ,3.92965 ,38.55773 
21 ,51.5947 ,1.04953 ,4.29240 ,42.11703 
22 ,53.3392 ,0.99950 ,4.69279 ,46.04569 
23 ,55.0899 ,0.94948 ,5.11714 ,50.20940 

Plateau measurements: 

No , Time , Stage Position ,   Mass , Force 
   ,  (s) ,      (mm)      ,   (g)  , (mN)  

1 ,0.02 ,0.9495 ,5.083 ,49.9 
2 ,0.42 ,0.9495 ,5.076 ,49.8 
3 ,0.79 ,0.9495 ,5.052 ,49.6 
4 ,1.19 ,0.9495 ,5.038 ,49.4 
5 ,1.56 ,0.9495 ,5.035 ,49.4 
6 ,1.95 ,0.9495 ,5.025 ,49.3 
7 ,2.32 ,0.9495 ,5.021 ,49.3 
8 ,2.70 ,0.9495 ,4.997 ,49.0 
9 ,3.09 ,0.9495 ,5.001 ,49.1 
10 ,3.45 ,0.9495 ,4.980 ,48.9 
11 ,3.84 ,0.9495 ,4.984 ,48.9 
12 ,4.19 ,0.9495 ,4.997 ,49.0 
13 ,4.55 ,0.9495 ,4.970 ,48.8 
14 ,4.95 ,0.9495 ,4.963 ,48.7 
15 ,5.36 ,0.9495 ,4.960 ,48.7 
16 ,5.72 ,0.9495 ,4.946 ,48.5 
17 ,6.10 ,0.9495 ,4.956 ,48.6 
18 ,6.47 ,0.9495 ,4.939 ,48.5 
19 ,6.86 ,0.9495 ,4.936 ,48.4 
20 ,7.23 ,0.9495 ,4.922 ,48.3 
21 ,7.62 ,0.9495 ,4.915 ,48.2 
22 ,8.00 ,0.9495 ,4.912 ,48.2 
23 ,8.36 ,0.9495 ,4.905 ,48.1 
24 ,8.77 ,0.9495 ,4.902 ,48.1 
25 ,9.13 ,0.9495 ,4.915 ,48.2 
26 ,9.51 ,0.9495 ,4.898 ,48.1 
27 ,9.89 ,0.9495 ,4.891 ,48.0 
28 ,10.27 ,0.9495 ,4.891 ,48.0 
29 ,10.62 ,0.9495 ,4.905 ,48.1 
30 ,10.99 ,0.9495 ,4.881 ,47.9 
31 ,11.38 ,0.9495 ,4.884 ,47.9 
32 ,11.76 ,0.9495 ,4.881 ,47.9 
33 ,12.12 ,0.9495 ,4.884 ,47.9 
34 ,12.49 ,0.9495 ,4.881 ,47.9 
35 ,12.85 ,0.9495 ,4.895 ,48.0 
36 ,13.24 ,0.9495 ,4.895 ,48.0 
37 ,13.61 ,0.9495 ,4.895 ,48.0 
38 ,13.98 ,0.9495 ,4.878 ,47.9 
39 ,14.36 ,0.9495 ,4.874 ,47.8 
40 ,14.75 ,0.9495 ,4.881 ,47.9 
41 ,15.11 ,0.9495 ,4.898 ,48.1 
42 ,15.48 ,0.9495 ,4.867 ,47.8 
43 ,15.87 ,0.9495 ,4.888 ,48.0 
44 ,16.25 ,0.9495 ,4.874 ,47.8 
45 ,16.62 ,0.9495 ,4.884 ,47.9 
46 ,16.99 ,0.9495 ,4.874 ,47.8 
47 ,17.36 ,0.9495 ,4.881 ,47.9 
48 ,17.75 ,0.9495 ,4.884 ,47.9 
49 ,18.12 ,0.9495 ,4.888 ,48.0 
50 ,18.47 ,0.9495 ,4.891 ,48.0 
51 ,18.86 ,0.9495 ,4.867 ,47.8 
52 ,19.23 ,0.9495 ,4.898 ,48.1 
53 ,19.63 ,0.9495 ,4.888 ,48.0 
54 ,20.01 ,0.9495 ,4.874 ,47.8 
55 ,20.38 ,0.9495 ,4.867 ,47.8 
56 ,20.76 ,0.9495 ,4.878 ,47.9 
57 ,21.12 ,0.9495 ,4.881 ,47.9 
58 ,21.50 ,0.9495 ,4.881 ,47.9 
59 ,21.91 ,0.9495 ,4.878 ,47.9 
60 ,22.29 ,0.9495 ,4.884 ,47.9 
61 ,22.65 ,0.9495 ,4.867 ,47.8 
62 ,23.03 ,0.9495 ,4.850 ,47.6 
63 ,23.41 ,0.9495 ,4.878 ,47.9 
64 ,23.77 ,0.9495 ,4.867 ,47.8 
65 ,24.16 ,0.9495 ,4.860 ,47.7 
66 ,24.53 ,0.9495 ,4.860 ,47.7 
67 ,24.93 ,0.9495 ,4.874 ,47.8 
68 ,25.33 ,0.9495 ,4.884 ,47.9 
69 ,25.70 ,0.9495 ,4.871 ,47.8 
70 ,26.06 ,0.9495 ,4.867 ,47.8 
71 ,26.43 ,0.9495 ,4.867 ,47.8 
72 ,26.82 ,0.9495 ,4.867 ,47.8 
73 ,27.19 ,0.9495 ,4.867 ,47.8 
74 ,27.58 ,0.9495 ,4.864 ,47.7 
75 ,27.97 ,0.9495 ,4.878 ,47.9 
76 ,28.34 ,0.9495 ,4.871 ,47.8 
77 ,28.72 ,0.9495 ,4.867 ,47.8 
78 ,29.11 ,0.9495 ,4.864 ,47.7 
79 ,29.48 ,0.9495 ,4.874 ,47.8 
80 ,29.84 ,0.9495 ,4.867 ,47.8 
81 ,30.22 ,0.9495 ,4.867 ,47.8 
82 ,30.62 ,0.9495 ,4.864 ,47.7 
83 ,30.98 ,0.9495 ,4.871 ,47.8 
84 ,31.36 ,0.9495 ,4.864 ,47.7 
85 ,31.75 ,0.9495 ,4.874 ,47.8 
86 ,32.14 ,0.9495 ,4.867 ,47.8 
87 ,32.51 ,0.9495 ,4.878 ,47.9 
88 ,32.92 ,0.9495 ,4.860 ,47.7 
89 ,33.28 ,0.9495 ,4.878 ,47.9 
90 ,33.66 ,0.9495 ,4.860 ,47.7 
91 ,34.03 ,0.9495 ,4.874 ,47.8 
92 ,34.42 ,0.9495 ,4.871 ,47.8 
93 ,34.78 ,0.9495 ,4.871 ,47.8 
94 ,35.16 ,0.9495 ,4.860 ,47.7 
95 ,35.53 ,0.9495 ,4.854 ,47.6 
96 ,35.89 ,0.9495 ,4.871 ,47.8 
97 ,36.29 ,0.9495 ,4.867 ,47.8 
98 ,36.68 ,0.9495 ,4.867 ,47.8 
99 ,37.04 ,0.9495 ,4.847 ,47.6 
100 ,37.39 ,0.9495 ,4.860 ,47.7

File: Raw data/Million/Indentation/ECOFLEX_P4_5C_50mN_loop/cup_176_app.csv
Data stamp = , 03-05-2022 08:07:00 918

Calibration Values: 
Slope = , 26.54  , g/V
Offset Voltage at no contact = , -0.501760 , V 

No , Time , Stage Position ,   Mass , Force 
   ,  (s) ,      (mm)      ,   (g)  , (mN)  

1 ,3.4862 ,3.29996 ,0.74019 ,7.26276 
2 ,6.8124 ,3.09993 ,0.74361 ,7.29633 
3 ,10.1133 ,2.89989 ,0.75730 ,7.43065 
4 ,13.4414 ,2.69986 ,0.72992 ,7.16202 
5 ,16.7959 ,2.49983 ,0.74704 ,7.32991 
6 ,20.1439 ,2.29979 ,0.73677 ,7.22918 
7 ,23.4836 ,2.09978 ,0.73677 ,7.22918 
8 ,26.8171 ,1.89975 ,0.75046 ,7.36349 
9 ,30.1447 ,1.69971 ,0.99343 ,9.74755 
10 ,32.4811 ,1.59970 ,1.32196 ,12.97107 
11 ,34.2007 ,1.54967 ,1.56836 ,15.38871 
12 ,35.9363 ,1.49965 ,1.86266 ,18.27644 
13 ,37.6916 ,1.44963 ,2.03719 ,19.98893 
14 ,39.4095 ,1.39960 ,2.29385 ,22.50731 
15 ,41.1420 ,1.34958 ,2.47523 ,24.28696 
16 ,42.8636 ,1.29956 ,2.57105 ,25.22715 
17 ,44.5887 ,1.24953 ,2.87905 ,28.24919 
18 ,46.3084 ,1.19951 ,3.19388 ,31.33840 
19 ,48.1357 ,1.14949 ,3.52241 ,34.56192 
20 ,49.8583 ,1.09949 ,3.93307 ,38.59131 
21 ,51.5698 ,1.04947 ,4.28898 ,42.08345 
22 ,53.3082 ,0.99948 ,4.69279 ,46.04569 
23 ,55.1154 ,0.94945 ,5.04185 ,49.47068 
24 ,56.8737 ,0.89943 ,5.44567 ,53.43292 

Plateau measurements: 

No , Time , Stage Position ,   Mass , Force 
   ,  (s) ,      (mm)      ,   (g)  , (mN)  

1 ,0.01 ,0.8994 ,5.442 ,53.4 
2 ,0.42 ,0.8995 ,5.429 ,53.3 
3 ,0.79 ,0.8995 ,5.405 ,53.0 
4 ,1.18 ,0.8995 ,5.394 ,52.9 
5 ,1.56 ,0.8995 ,5.394 ,52.9 
6 ,1.93 ,0.8995 ,5.374 ,52.7 
7 ,2.28 ,0.8995 ,5.374 ,52.7 
8 ,2.64 ,0.8995 ,5.367 ,52.7 
9 ,3.00 ,0.8995 ,5.353 ,52.5 
10 ,3.39 ,0.8995 ,5.364 ,52.6 
11 ,3.75 ,0.8995 ,5.336 ,52.4 
12 ,4.14 ,0.8995 ,5.357 ,52.6 
13 ,4.49 ,0.8995 ,5.336 ,52.4 
14 ,4.89 ,0.8995 ,5.329 ,52.3 
15 ,5.26 ,0.8995 ,5.333 ,52.3 
16 ,5.64 ,0.8995 ,5.333 ,52.3 
17 ,6.01 ,0.8995 ,5.322 ,52.2 
18 ,6.38 ,0.8995 ,5.340 ,52.4 
19 ,6.76 ,0.8995 ,5.319 ,52.2 
20 ,7.14 ,0.8995 ,5.322 ,52.2 
21 ,7.50 ,0.8995 ,5.346 ,52.5 
22 ,7.86 ,0.8995 ,5.316 ,52.2 
23 ,8.27 ,0.8995 ,5.319 ,52.2 
24 ,8.63 ,0.8995 ,5.329 ,52.3 
25 ,9.00 ,0.8995 ,5.326 ,52.3 
26 ,9.39 ,0.8995 ,5.322 ,52.2 
27 ,9.77 ,0.8995 ,5.322 ,52.2 
28 ,10.14 ,0.8995 ,5.326 ,52.3 
29 ,10.54 ,0.8995 ,5.322 ,52.2 
30 ,10.90 ,0.8995 ,5.322 ,52.2 
31 ,11.27 ,0.8995 ,5.319 ,52.2 
32 ,11.64 ,0.8995 ,5.322 ,52.2 
33 ,12.04 ,0.8995 ,5.316 ,52.2 
34 ,12.41 ,0.8995 ,5.326 ,52.3 
35 ,12.79 ,0.8995 ,5.322 ,52.2 
36 ,13.17 ,0.8995 ,5.309 ,52.1 
37 ,13.53 ,0.8995 ,5.329 ,52.3 
38 ,13.90 ,0.8995 ,5.316 ,52.2 
39 ,14.29 ,0.8995 ,5.309 ,52.1 
40 ,14.65 ,0.8995 ,5.316 ,52.2 
41 ,15.02 ,0.8995 ,5.322 ,52.2 
42 ,15.41 ,0.8995 ,5.322 ,52.2 
43 ,15.77 ,0.8995 ,5.322 ,52.2 
44 ,16.16 ,0.8995 ,5.316 ,52.2 
45 ,16.53 ,0.8995 ,5.316 ,52.2 
46 ,16.89 ,0.8995 ,5.329 ,52.3 
47 ,17.29 ,0.8995 ,5.316 ,52.2 
48 ,17.67 ,0.8995 ,5.305 ,52.1 
49 ,18.03 ,0.8995 ,5.299 ,52.0 
50 ,18.41 ,0.8995 ,5.305 ,52.1 
51 ,18.79 ,0.8995 ,5.299 ,52.0 
52 ,19.17 ,0.8995 ,5.322 ,52.2 
53 ,19.54 ,0.8995 ,5.326 ,52.3 
54 ,19.93 ,0.8995 ,5.295 ,52.0 
55 ,20.33 ,0.8995 ,5.302 ,52.0 
56 ,20.70 ,0.8995 ,5.305 ,52.1 
57 ,21.09 ,0.8995 ,5.299 ,52.0 
58 ,21.49 ,0.8995 ,5.299 ,52.0 
59 ,21.85 ,0.8995 ,5.316 ,52.2 
60 ,22.24 ,0.8995 ,5.302 ,52.0 
61 ,22.60 ,0.8995 ,5.299 ,52.0 
62 ,23.00 ,0.8995 ,5.305 ,52.1 
63 ,23.36 ,0.8995 ,5.299 ,52.0 
64 ,23.73 ,0.8995 ,5.309 ,52.1 
65 ,24.09 ,0.8995 ,5.299 ,52.0 
66 ,24.46 ,0.8995 ,5.312 ,52.1 
67 ,24.83 ,0.8995 ,5.312 ,52.1 
68 ,25.21 ,0.8995 ,5.292 ,51.9 
69 ,25.57 ,0.8995 ,5.316 ,52.2 
70 ,25.95 ,0.8995 ,5.302 ,52.0 
71 ,26.33 ,0.8995 ,5.288 ,51.9 
72 ,26.71 ,0.8995 ,5.312 ,52.1 
73 ,27.07 ,0.8995 ,5.305 ,52.1 
74 ,27.47 ,0.8995 ,5.302 ,52.0 
75 ,27.84 ,0.8995 ,5.299 ,52.0 
76 ,28.25 ,0.8995 ,5.299 ,52.0 
77 ,28.61 ,0.8995 ,5.299 ,52.0 
78 ,29.00 ,0.8995 ,5.302 ,52.0 
79 ,29.38 ,0.8995 ,5.285 ,51.9 
80 ,29.75 ,0.8995 ,5.299 ,52.0 
81 ,30.15 ,0.8995 ,5.299 ,52.0 
82 ,30.53 ,0.8995 ,5.299 ,52.0 
83 ,30.92 ,0.8995 ,5.285 ,51.9 
84 ,31.31 ,0.8995 ,5.295 ,52.0 
85 ,31.68 ,0.8995 ,5.312 ,52.1 
86 ,32.06 ,0.8995 ,5.312 ,52.1 
87 ,32.44 ,0.8995 ,5.292 ,51.9 
88 ,32.79 ,0.8995 ,5.302 ,52.0 
89 ,33.17 ,0.8995 ,5.295 ,52.0 
90 ,33.54 ,0.8995 ,5.302 ,52.0 
91 ,33.93 ,0.8995 ,5.299 ,52.0 
92 ,34.29 ,0.8995 ,5.299 ,52.0 
93 ,34.68 ,0.8995 ,5.278 ,51.8 
94 ,35.05 ,0.8995 ,5.295 ,52.0 
95 ,35.41 ,0.8995 ,5.302 ,52.0 
96 ,35.78 ,0.8995 ,5.281 ,51.8 
97 ,36.15 ,0.8995 ,5.305 ,52.1 
98 ,36.54 ,0.8995 ,5.288 ,51.9 
99 ,36.93 ,0.8995 ,5.295 ,52.0 
100 ,37.30 ,0.8995 ,5.275 ,51.8

File: Raw data/Million/Indentation/ECOFLEX_P4_5C_50mN_loop/cup_196_app.csv
Data stamp = , 03-05-2022 10:09:46 630

Calibration Values: 
Slope = , 26.54  , g/V
Offset Voltage at no contact = , -0.501760 , V 

No , Time , Stage Position ,   Mass , Force 
   ,  (s) ,      (mm)      ,   (g)  , (mN)  

1 ,3.5011 ,3.29999 ,0.73677 ,7.22918 
2 ,6.8351 ,3.09996 ,0.72650 ,7.12844 
3 ,10.1477 ,2.89995 ,0.72650 ,7.12844 
4 ,13.4831 ,2.69992 ,0.74019 ,7.26276 
5 ,16.7983 ,2.49988 ,0.71624 ,7.02771 
6 ,20.1382 ,2.29985 ,0.72992 ,7.16202 
7 ,23.4680 ,2.09981 ,0.72650 ,7.12844 
8 ,26.7966 ,1.89978 ,0.72992 ,7.16202 
9 ,30.1178 ,1.69974 ,0.99343 ,9.74755 
10 ,32.4688 ,1.59973 ,1.33907 ,13.13896 
11 ,34.2123 ,1.54970 ,1.54098 ,15.12008 
12 ,35.9339 ,1.49968 ,1.86608 ,18.31002 
13 ,37.6684 ,1.44966 ,2.03719 ,19.98893 
14 ,39.4109 ,1.39960 ,2.24594 ,22.03721 
15 ,41.1593 ,1.34961 ,2.43759 ,23.91759 
16 ,42.8983 ,1.29962 ,2.53341 ,24.85779 
17 ,44.6427 ,1.24959 ,2.88247 ,28.28277 
18 ,46.3783 ,1.19957 ,3.20415 ,31.43913 
19 ,48.1165 ,1.14957 ,3.51215 ,34.46118 
20 ,49.8386 ,1.09958 ,3.88858 ,38.15479 
21 ,51.5800 ,1.04956 ,4.26160 ,41.81483 
22 ,53.3145 ,0.99953 ,4.64831 ,45.60918 
23 ,55.0395 ,0.94954 ,4.99052 ,48.96701 
24 ,56.7901 ,0.89949 ,5.42172 ,53.19787 

Plateau measurements: 

No , Time , Stage Position ,   Mass , Force 
   ,  (s) ,      (mm)      ,   (g)  , (mN)  

1 ,0.02 ,0.8995 ,5.405 ,53.0 
2 ,0.42 ,0.8995 ,5.381 ,52.8 
3 ,0.80 ,0.8995 ,5.384 ,52.8 
4 ,1.17 ,0.8995 ,5.364 ,52.6 
5 ,1.54 ,0.8995 ,5.357 ,52.6 
6 ,1.93 ,0.8995 ,5.360 ,52.6 
7 ,2.32 ,0.8995 ,5.346 ,52.5 
8 ,2.71 ,0.8995 ,5.336 ,52.4 
9 ,3.08 ,0.8995 ,5.333 ,52.3 
10 ,3.46 ,0.8995 ,5.329 ,52.3 
11 ,3.86 ,0.8995 ,5.329 ,52.3 
12 ,4.24 ,0.8995 ,5.322 ,52.2 
13 ,4.61 ,0.8995 ,5.312 ,52.1 
14 ,5.01 ,0.8995 ,5.329 ,52.3 
15 ,5.38 ,0.8995 ,5.322 ,52.2 
16 ,5.76 ,0.8995 ,5.312 ,52.1 
17 ,6.14 ,0.8995 ,5.309 ,52.1 
18 ,6.51 ,0.8995 ,5.329 ,52.3 
19 ,6.88 ,0.8995 ,5.319 ,52.2 
20 ,7.27 ,0.8995 ,5.305 ,52.1 
21 ,7.65 ,0.8995 ,5.299 ,52.0 
22 ,8.06 ,0.8995 ,5.309 ,52.1 
23 ,8.42 ,0.8995 ,5.326 ,52.3 
24 ,8.79 ,0.8995 ,5.312 ,52.1 
25 ,9.19 ,0.8995 ,5.305 ,52.1 
26 ,9.56 ,0.8995 ,5.305 ,52.1 
27 ,9.92 ,0.8995 ,5.309 ,52.1 
28 ,10.28 ,0.8995 ,5.316 ,52.2 
29 ,10.66 ,0.8995 ,5.309 ,52.1 
30 ,11.04 ,0.8995 ,5.305 ,52.1 
31 ,11.43 ,0.8995 ,5.299 ,52.0 
32 ,11.81 ,0.8995 ,5.319 ,52.2 
33 ,12.17 ,0.8995 ,5.302 ,52.0 
34 ,12.58 ,0.8995 ,5.305 ,52.1 
35 ,12.97 ,0.8995 ,5.299 ,52.0 
36 ,13.36 ,0.8995 ,5.299 ,52.0 
37 ,13.74 ,0.8995 ,5.299 ,52.0 
38 ,14.12 ,0.8995 ,5.288 ,51.9 
39 ,14.51 ,0.8995 ,5.322 ,52.2 
40 ,14.89 ,0.8995 ,5.302 ,52.0 
41 ,15.27 ,0.8995 ,5.292 ,51.9 
42 ,15.65 ,0.8995 ,5.305 ,52.1 
43 ,16.02 ,0.8995 ,5.299 ,52.0 
44 ,16.38 ,0.8995 ,5.292 ,51.9 
45 ,16.73 ,0.8995 ,5.316 ,52.2 
46 ,17.09 ,0.8995 ,5.302 ,52.0 
47 ,17.44 ,0.8995 ,5.292 ,51.9 
48 ,17.83 ,0.8995 ,5.302 ,52.0 
49 ,18.20 ,0.8995 ,5.319 ,52.2 
50 ,18.58 ,0.8995 ,5.305 ,52.1 
51 ,18.95 ,0.8995 ,5.288 ,51.9 
52 ,19.34 ,0.8995 ,5.285 ,51.9 
53 ,19.71 ,0.8995 ,5.299 ,52.0 
54 ,20.08 ,0.8995 ,5.288 ,51.9 
55 ,20.45 ,0.8995 ,5.302 ,52.0 
56 ,20.83 ,0.8995 ,5.285 ,51.9 
57 ,21.20 ,0.8995 ,5.275 ,51.8 
58 ,21.58 ,0.8995 ,5.295 ,52.0 
59 ,21.97 ,0.8995 ,5.302 ,52.0 
60 ,22.34 ,0.8995 ,5.281 ,51.8 
61 ,22.72 ,0.8995 ,5.278 ,51.8 
62 ,23.08 ,0.8995 ,5.305 ,52.1 
63 ,23.47 ,0.8995 ,5.285 ,51.9 
64 ,23.85 ,0.8995 ,5.268 ,51.7 
65 ,24.25 ,0.8995 ,5.278 ,51.8 
66 ,24.61 ,0.8995 ,5.288 ,51.9 
67 ,25.01 ,0.8995 ,5.299 ,52.0 
68 ,25.39 ,0.8995 ,5.288 ,51.9 
69 ,25.76 ,0.8995 ,5.299 ,52.0 
70 ,26.13 ,0.8995 ,5.288 ,51.9 
71 ,26.51 ,0.8995 ,5.288 ,51.9 
72 ,26.88 ,0.8995 ,5.261 ,51.6 
73 ,27.27 ,0.8995 ,5.292 ,51.9 
74 ,27.66 ,0.8995 ,5.292 ,51.9 
75 ,28.03 ,0.8995 ,5.292 ,51.9 
76 ,28.41 ,0.8995 ,5.302 ,52.0 
77 ,28.81 ,0.8995 ,5.281 ,51.8 
78 ,29.17 ,0.8995 ,5.305 ,52.1 
79 ,29.54 ,0.8995 ,5.281 ,51.8 
80 ,29.90 ,0.8995 ,5.292 ,51.9 
81 ,30.27 ,0.8995 ,5.281 ,51.8 
82 ,30.63 ,0.8995 ,5.281 ,51.8 
83 ,31.00 ,0.8995 ,5.261 ,51.6 
84 ,31.39 ,0.8995 ,5.281 ,51.8 
85 ,31.78 ,0.8995 ,5.288 ,51.9 
86 ,32.15 ,0.8995 ,5.299 ,52.0 
87 ,32.53 ,0.8995 ,5.295 ,52.0 
88 ,32.91 ,0.8995 ,5.264 ,51.7 
89 ,33.28 ,0.8995 ,5.278 ,51.8 
90 ,33.65 ,0.8995 ,5.278 ,51.8 
91 ,34.03 ,0.8995 ,5.275 ,51.8 
92 ,34.40 ,0.8995 ,5.268 ,51.7 
93 ,34.78 ,0.8995 ,5.285 ,51.9 
94 ,35.15 ,0.8995 ,5.271 ,51.7 
95 ,35.54 ,0.8995 ,5.278 ,51.8 
96 ,35.94 ,0.8995 ,5.271 ,51.7 
97 ,36.33 ,0.8995 ,5.292 ,51.9 
98 ,36.70 ,0.8995 ,5.275 ,51.8 
99 ,37.08 ,0.8995 ,5.285 ,51.9 
100 ,37.47 ,0.8995 ,5.281 ,51.8

File: Raw data/Million/Indentation/ECOFLEX_P4_5C_50mN_loop/cup_220_app.csv
Data stamp = , 03-05-2022 12:37:06 073

Calibration Values: 
Slope = , 26.54  , g/V
Offset Voltage at no contact = , -0.501760 , V 

No , Time , Stage Position ,   Mass , Force 
   ,  (s) ,      (mm)      ,   (g)  , (mN)  

1 ,3.4718 ,3.29999 ,0.72308 ,7.09486 
2 ,6.8101 ,3.09996 ,0.70597 ,6.92697 
3 ,10.1529 ,2.89992 ,0.71281 ,6.99413 
4 ,13.4981 ,2.69989 ,0.71966 ,7.06129 
5 ,16.8102 ,2.49985 ,0.71281 ,6.99413 
6 ,20.1269 ,2.29982 ,0.72308 ,7.09486 
7 ,23.4582 ,2.09981 ,0.70597 ,6.92697 
8 ,26.8036 ,1.89978 ,0.72308 ,7.09486 
9 ,30.1148 ,1.69974 ,0.99343 ,9.74755 
10 ,32.4375 ,1.59973 ,1.34934 ,13.23969 
11 ,34.1802 ,1.54970 ,1.56493 ,15.35513 
12 ,35.9238 ,1.49968 ,1.87635 ,18.41075 
13 ,37.6757 ,1.44966 ,2.05773 ,20.19040 
14 ,39.4181 ,1.39960 ,2.32123 ,22.77593 
15 ,41.1565 ,1.34961 ,2.48207 ,24.35411 
16 ,42.9205 ,1.29959 ,2.64634 ,25.96587 
17 ,44.6663 ,1.24956 ,2.88247 ,28.28277 
18 ,46.3983 ,1.19954 ,3.19388 ,31.33840 
19 ,48.1222 ,1.14952 ,3.49846 ,34.32687 
20 ,49.8466 ,1.09949 ,3.89885 ,38.25553 
21 ,51.5991 ,1.04947 ,4.26160 ,41.81483 
22 ,53.3544 ,0.99948 ,4.61066 ,45.23981 
23 ,55.0893 ,0.94948 ,5.02474 ,49.30279 
24 ,56.8368 ,0.89946 ,5.40118 ,52.99640 

Plateau measurements: 

No , Time , Stage Position ,   Mass , Force 
   ,  (s) ,      (mm)      ,   (g)  , (mN)  

1 ,0.01 ,0.8995 ,5.367 ,52.7 
2 ,0.40 ,0.8995 ,5.350 ,52.5 
3 ,0.81 ,0.8995 ,5.350 ,52.5 
4 ,1.17 ,0.8995 ,5.357 ,52.6 
5 ,1.54 ,0.8995 ,5.350 ,52.5 
6 ,1.93 ,0.8995 ,5.322 ,52.2 
7 ,2.32 ,0.8995 ,5.326 ,52.3 
8 ,2.71 ,0.8995 ,5.326 ,52.3 
9 ,3.10 ,0.8995 ,5.329 ,52.3 
10 ,3.48 ,0.8995 ,5.340 ,52.4 
11 ,3.85 ,0.8995 ,5.312 ,52.1 
12 ,4.23 ,0.8995 ,5.322 ,52.2 
13 ,4.61 ,0.8995 ,5.329 ,52.3 
14 ,5.00 ,0.8995 ,5.312 ,52.1 
15 ,5.37 ,0.8995 ,5.309 ,52.1 
16 ,5.74 ,0.8995 ,5.302 ,52.0 
17 ,6.12 ,0.8995 ,5.305 ,52.1 
18 ,6.48 ,0.8995 ,5.309 ,52.1 
19 ,6.86 ,0.8995 ,5.312 ,52.1 
20 ,7.24 ,0.8995 ,5.299 ,52.0 
21 ,7.60 ,0.8995 ,5.309 ,52.1 
22 ,7.99 ,0.8995 ,5.305 ,52.1 
23 ,8.36 ,0.8995 ,5.302 ,52.0 
24 ,8.74 ,0.8995 ,5.288 ,51.9 
25 ,9.15 ,0.8995 ,5.278 ,51.8 
26 ,9.51 ,0.8995 ,5.302 ,52.0 
27 ,9.88 ,0.8995 ,5.312 ,52.1 
28 ,10.28 ,0.8995 ,5.299 ,52.0 
29 ,10.69 ,0.8995 ,5.305 ,52.1 
30 ,11.05 ,0.8995 ,5.285 ,51.9 
31 ,11.44 ,0.8995 ,5.302 ,52.0 
32 ,11.79 ,0.8995 ,5.288 ,51.9 
33 ,12.17 ,0.8995 ,5.288 ,51.9 
34 ,12.55 ,0.8995 ,5.295 ,52.0 
35 ,12.94 ,0.8995 ,5.302 ,52.0 
36 ,13.33 ,0.8995 ,5.295 ,52.0 
37 ,13.70 ,0.8995 ,5.275 ,51.8 
38 ,14.09 ,0.8995 ,5.278 ,51.8 
39 ,14.47 ,0.8995 ,5.295 ,52.0 
40 ,14.85 ,0.8995 ,5.271 ,51.7 
41 ,15.23 ,0.8995 ,5.285 ,51.9 
42 ,15.62 ,0.8995 ,5.288 ,51.9 
43 ,15.99 ,0.8995 ,5.295 ,52.0 
44 ,16.39 ,0.8995 ,5.292 ,51.9 
45 ,16.76 ,0.8995 ,5.292 ,51.9 
46 ,17.16 ,0.8995 ,5.302 ,52.0 
47 ,17.53 ,0.8995 ,5.281 ,51.8 
48 ,17.90 ,0.8995 ,5.288 ,51.9 
49 ,18.29 ,0.8995 ,5.295 ,52.0 
50 ,18.64 ,0.8995 ,5.299 ,52.0 
51 ,19.02 ,0.8995 ,5.285 ,51.9 
52 ,19.40 ,0.8995 ,5.278 ,51.8 
53 ,19.75 ,0.8995 ,5.295 ,52.0 
54 ,20.12 ,0.8995 ,5.278 ,51.8 
55 ,20.51 ,0.8995 ,5.268 ,51.7 
56 ,20.90 ,0.8995 ,5.285 ,51.9 
57 ,21.26 ,0.8995 ,5.278 ,51.8 
58 ,21.66 ,0.8995 ,5.275 ,51.8 
59 ,22.05 ,0.8995 ,5.275 ,51.8 
60 ,22.42 ,0.8995 ,5.275 ,51.8 
61 ,22.79 ,0.8995 ,5.288 ,51.9 
62 ,23.15 ,0.8995 ,5.275 ,51.8 
63 ,23.54 ,0.8995 ,5.281 ,51.8 
64 ,23.91 ,0.8995 ,5.285 ,51.9 
65 ,24.30 ,0.8995 ,5.288 ,51.9 
66 ,24.69 ,0.8995 ,5.261 ,51.6 
67 ,25.07 ,0.8995 ,5.268 ,51.7 
68 ,25.46 ,0.8995 ,5.275 ,51.8 
69 ,25.85 ,0.8995 ,5.292 ,51.9 
70 ,26.25 ,0.8995 ,5.275 ,51.8 
71 ,26.64 ,0.8995 ,5.271 ,51.7 
72 ,27.01 ,0.8995 ,5.281 ,51.8 
73 ,27.38 ,0.8995 ,5.285 ,51.9 
74 ,27.75 ,0.8995 ,5.278 ,51.8 
75 ,28.12 ,0.8995 ,5.288 ,51.9 
76 ,28.48 ,0.8995 ,5.275 ,51.8 
77 ,28.85 ,0.8995 ,5.264 ,51.7 
78 ,29.22 ,0.8995 ,5.278 ,51.8 
79 ,29.58 ,0.8995 ,5.275 ,51.8 
80 ,29.97 ,0.8995 ,5.268 ,51.7 
81 ,30.34 ,0.8995 ,5.268 ,51.7 
82 ,30.73 ,0.8995 ,5.271 ,51.7 
83 ,31.12 ,0.8995 ,5.275 ,51.8 
84 ,31.51 ,0.8995 ,5.261 ,51.6 
85 ,31.89 ,0.8995 ,5.281 ,51.8 
86 ,32.26 ,0.8995 ,5.285 ,51.9 
87 ,32.64 ,0.8995 ,5.275 ,51.8 
88 ,33.03 ,0.8995 ,5.257 ,51.6 
89 ,33.39 ,0.8995 ,5.268 ,51.7 
90 ,33.78 ,0.8995 ,5.257 ,51.6 
91 ,34.16 ,0.8995 ,5.264 ,51.7 
92 ,34.53 ,0.8995 ,5.268 ,51.7 
93 ,34.90 ,0.8995 ,5.271 ,51.7 
94 ,35.30 ,0.8995 ,5.264 ,51.7 
95 ,35.67 ,0.8995 ,5.261 ,51.6 
96 ,36.05 ,0.8995 ,5.275 ,51.8 
97 ,36.42 ,0.8995 ,5.275 ,51.8 
98 ,36.80 ,0.8995 ,5.261 ,51.6 
99 ,37.19 ,0.8995 ,5.254 ,51.6 
100 ,37.57 ,0.8995 ,5.281 ,51.8

File: Raw data/Million/Indentation/ECOFLEX_P4_5C_50mN_loop/cup_228_ret.csv (part 1 of 2)
Data stamp = , 03-05-2022 13:27:49 956

Calibration Values: 
Slope = , 26.54 , g/V 
Offset Voltage at no contact = , -0.501760 , V 

No , Time , Stage Position ,   Mass , Force 
   ,  (s) ,      (mm)      ,   (g)  , (mN)  

1 ,0.0000 ,0.89955 ,5.28825 ,51.88832 
2 ,0.2225 ,0.89963 ,5.29167 ,51.92190 
3 ,0.8149 ,0.90210 ,5.27456 ,51.75401 
4 ,1.0391 ,0.90463 ,5.28141 ,51.82116 
5 ,1.2627 ,0.90686 ,5.27456 ,51.75401 
6 ,1.4713 ,0.90902 ,5.26772 ,51.68685 
7 ,1.6794 ,0.91105 ,5.26430 ,51.65327 
8 ,1.8714 ,0.91297 ,5.23350 ,51.35107 
9 ,2.0638 ,0.91491 ,5.21981 ,51.21675 
10 ,2.2716 ,0.91698 ,5.19927 ,51.01528 
11 ,2.4798 ,0.91909 ,5.17874 ,50.81381 
12 ,2.6874 ,0.92113 ,5.14794 ,50.51161 
13 ,2.8960 ,0.92322 ,5.14794 ,50.51161 
14 ,3.0878 ,0.92529 ,5.11030 ,50.14225 
15 ,3.2800 ,0.92708 ,5.10003 ,50.04151 
16 ,3.4883 ,0.92919 ,5.06239 ,49.67215 
17 ,3.7123 ,0.93135 ,5.03843 ,49.43710 
18 ,3.9043 ,0.93333 ,5.01448 ,49.20205 
19 ,4.0964 ,0.93523 ,5.02132 ,49.26921 
20 ,4.2885 ,0.93714 ,4.96999 ,48.76554 
21 ,4.4805 ,0.93909 ,4.96999 ,48.76554 
22 ,4.6727 ,0.94101 ,4.94261 ,48.49691 
23 ,4.8804 ,0.94305 ,4.92892 ,48.36260 
24 ,5.0889 ,0.94515 ,4.90155 ,48.09397 
25 ,5.2968 ,0.94725 ,4.89128 ,47.99324 
26 ,5.4890 ,0.94918 ,4.84337 ,47.52314 
27 ,5.6970 ,0.95127 ,4.85021 ,47.59030 
28 ,5.8891 ,0.95320 ,4.80573 ,47.15378 
29 ,6.0968 ,0.95524 ,4.79204 ,47.01946 
30 ,6.2894 ,0.95718 ,4.76808 ,46.78442 
31 ,6.4973 ,0.95928 ,4.76466 ,46.75084 
32 ,6.7054 ,0.96132 ,4.72359 ,46.34790 
33 ,6.8974 ,0.96326 ,4.70990 ,46.21359 
34 ,7.0893 ,0.96515 ,4.68595 ,45.97854 
35 ,7.2975 ,0.96729 ,4.67568 ,45.87780 
36 ,7.4898 ,0.96916 ,4.63804 ,45.50844 
37 ,7.6977 ,0.97127 ,4.64146 ,45.54202 
38 ,7.9058 ,0.97333 ,4.60040 ,45.13908 
39 ,8.0977 ,0.97524 ,4.59355 ,45.07192 
40 ,8.2902 ,0.97716 ,4.55249 ,44.66898 
41 ,8.4982 ,0.97927 ,4.54564 ,44.60183 
42 ,8.7221 ,0.98136 ,4.51484 ,44.29962 
43 ,8.9301 ,0.98353 ,4.51484 ,44.29962 
44 ,9.1544 ,0.98577 ,4.48404 ,43.99742 
45 ,9.3461 ,0.98773 ,4.45666 ,43.72879 
46 ,9.5386 ,0.98967 ,4.44640 ,43.62806 
47 ,9.7467 ,0.99163 ,4.41902 ,43.35943 
48 ,9.9544 ,0.99379 ,4.40533 ,43.22512 
49 ,10.1464 ,0.99570 ,4.38138 ,42.99007 
50 ,10.3386 ,0.99767 ,4.36084 ,42.78860 
51 ,10.5469 ,0.99975 ,4.33004 ,42.48639 
52 ,10.7550 ,1.00182 ,4.33004 ,42.48639 
53 ,10.9471 ,1.00373 ,4.28898 ,42.08345 
54 ,11.1392 ,1.00577 ,4.28213 ,42.01630 
55 ,11.3474 ,1.00773 ,4.25133 ,41.71409 
56 ,11.5390 ,1.00965 ,4.24449 ,41.64694 
57 ,11.7314 ,1.01159 ,4.23080 ,41.51262 
58 ,11.9554 ,1.01372 ,4.21027 ,41.31115 
59 ,12.1475 ,1.01587 ,4.16920 ,40.90821 
60 ,12.3395 ,1.01764 ,4.15894 ,40.80748 
61 ,12.5317 ,1.01955 ,4.14525 ,40.67317 
62 ,12.7078 ,1.02143 ,4.10760 ,40.30380 
63 ,12.9000 ,1.02325 ,4.10760 ,40.30380 
64 ,13.1077 ,1.02533 ,4.08707 ,40.10233 
65 ,13.3162 ,1.02736 ,4.08365 ,40.06876 
66 ,13.5399 ,1.02959 ,4.02889 ,39.53150 
67 ,13.7319 ,1.03160 ,4.03574 ,39.59866 
68 ,13.9403 ,1.03363 ,4.00152 ,39.26288 
69 ,14.1644 ,1.03586 ,3.98441 ,39.09499 
70 ,14.3567 ,1.03781 ,3.98098 ,39.06141 
71 ,14.5647 ,1.03989 ,3.95018 ,38.75920 
72 ,14.7566 ,1.04183 ,3.95018 ,38.75920 
73 ,14.9807 ,1.04406 ,3.90912 ,38.35626 
74 ,15.2049 ,1.04629 ,3.88516 ,38.12122 
75 ,15.4128 ,1.04836 ,3.88516 ,38.12122 
76 ,15.6210 ,1.05042 ,3.84752 ,37.75185 
77 ,15.8610 ,1.05278 ,3.82699 ,37.55038 
78 ,16.0532 ,1.05480 ,3.82699 ,37.55038 
79 ,16.2611 ,1.05686 ,3.79619 ,37.24818 
80 ,16.4694 ,1.05887 ,3.78592 ,37.14744 
81 ,16.6615 ,1.06084 ,3.76196 ,36.91240 
82 ,16.8856 ,1.06307 ,3.73117 ,36.61019 
83 ,17.0771 ,1.06504 ,3.72432 ,36.54303 
84 ,17.2697 ,1.06692 ,3.70721 ,36.37514 
85 ,17.4778 ,1.06897 ,3.67299 ,36.03936 
86 ,17.6699 ,1.07094 ,3.66957 ,36.00578 
87 ,17.8617 ,1.07286 ,3.64903 ,35.80431 
88 ,18.0541 ,1.07480 ,3.64561 ,35.77073 
89 ,18.2779 ,1.07699 ,3.60797 ,35.40137 
90 ,18.4862 ,1.07907 ,3.59428 ,35.26706 
91 ,18.6944 ,1.08116 ,3.58401 ,35.16632 
92 ,18.9021 ,1.08321 ,3.54295 ,34.76338 
93 ,19.0943 ,1.08516 ,3.56348 ,34.96485 
94 ,19.2861 ,1.08713 ,3.52926 ,34.62907 
95 ,19.4787 ,1.08903 ,3.50530 ,34.39402 
96 ,19.6866 ,1.09105 ,3.49161 ,34.25971 
97 ,19.8948 ,1.09320 ,3.48819 ,34.22613 
98 ,20.0871 ,1.09506 ,3.45739 ,33.92393 
99 ,20.2947 ,1.09723 ,3.45397 ,33.89035 
100 ,20.5031 ,1.09930 ,3.41290 ,33.48741 
101 ,20.7111 ,1.10131 ,3.41633 ,33.52099 
102 ,20.9032 ,1.10327 ,3.37184 ,33.08447 
103 ,21.0953 ,1.10519 ,3.38210 ,33.18520 
104 ,21.2873 ,1.10712 ,3.36499 ,33.01731 
105 ,21.4790 ,1.10901 ,3.32735 ,32.64795 
106 ,21.6715 ,1.11092 ,3.33419 ,32.71511 
107 ,21.8796 ,1.11302 ,3.29997 ,32.37933 
108 ,22.0877 ,1.11506 ,3.28971 ,32.27859 
109 ,22.2793 ,1.11700 ,3.26917 ,32.07712 
110 ,22.5037 ,1.11921 ,3.25548 ,31.94281 
111 ,22.7120 ,1.12133 ,3.23837 ,31.77492 
112 ,22.9200 ,1.12343 ,3.21100 ,31.50629 
113 ,23.1121 ,1.12532 ,3.21100 ,31.50629 
114 ,23.3523 ,1.12762 ,3.17335 ,31.13693 
115 ,23.5603 ,1.12980 ,3.15282 ,30.93546 
116 ,23.7683 ,1.13185 ,3.15624 ,30.96904 
117 ,23.9603 ,1.13382 ,3.11860 ,30.59968 
118 ,24.1525 ,1.13574 ,3.11518 ,30.56610 
119 ,24.3609 ,1.13781 ,3.09122 ,30.33105 
120 ,24.5687 ,1.13991 ,3.08438 ,30.26389 
121 ,24.7603 ,1.14189 ,3.05358 ,29.96169 
122 ,24.9689 ,1.14385 ,3.05700 ,29.99527 
123 ,25.1770 ,1.14600 ,3.02962 ,29.72664 
124 ,25.3690 ,1.14787 ,3.02962 ,29.72664 
125 ,25.5772 ,1.14994 ,2.98513 ,29.29012 
126 ,25.7692 ,1.15204 ,2.97829 ,29.22297 
127 ,25.9612 ,1.15380 ,2.96118 ,29.05507 
128 ,26.1533 ,1.15573 ,2.95433 ,28.98792 
129 ,26.3293 ,1.15761 ,2.93722 ,28.82003 
130 ,26.5375 ,1.15959 ,2.91327 ,28.58498 
131 ,26.7294 ,1.16151 ,2.90985 ,28.55140 
132 ,26.9214 ,1.16341 ,2.88247 ,28.28277 
133 ,27.1297 ,1.16545 ,2.88247 ,28.28277 
134 ,27.3378 ,1.16758 ,2.84482 ,27.91341 
135 ,27.5297 ,1.16957 ,2.84482 ,27.91341 
136 ,27.7380 ,1.17161 ,2.81745 ,27.64479 
137 ,27.9299 ,1.17349 ,2.81745 ,27.64479 
138 ,28.1057 ,1.17537 ,2.78665 ,27.34258 
139 ,28.3005 ,1.17721 ,2.75927 ,27.07395 
140 ,28.5221 ,1.17944 ,2.75585 ,27.04038 
141 ,28.7143 ,1.18132 ,2.73874 ,26.87248 
142 ,28.9064 ,1.18327 ,2.72163 ,26.70459 
143 ,29.0985 ,1.18523 ,2.70452 ,26.53670 
144 ,29.3065 ,1.18721 ,2.71478 ,26.63744 
145 ,29.4986 ,1.18931 ,2.68056 ,26.30165 
146 ,29.7065 ,1.19113 ,2.68056 ,26.30165 
147 ,29.8988 ,1.19318 ,2.64634 ,25.96587 
148 ,30.0907 ,1.19511 ,2.65318 ,26.03303 
149 ,30.2666 ,1.19699 ,2.60869 ,25.59651 
150 ,30.4749 ,1.19894 ,2.59158 ,25.42862 
151 ,30.6832 ,1.20098 ,2.57447 ,25.26073 
152 ,30.8911 ,1.20301 ,2.56421 ,25.15999 
153 ,31.0833 ,1.20501 ,2.54367 ,24.95852 
154 ,31.2591 ,1.20689 ,2.52314 ,24.75705 
155 ,31.4515 ,1.20877 ,2.53341 ,24.85779 
156 ,31.6431 ,1.21060 ,2.50261 ,24.55558 
157 ,31.8357 ,1.21254 ,2.48207 ,24.35411 
158 ,32.0275 ,1.21445 ,2.49234 ,24.45485 
159 ,32.2195 ,1.21640 ,2.45127 ,24.05191 
160 ,32.4277 ,1.21846 ,2.43759 ,23.91759 
161 ,32.6357 ,1.22053 ,2.41021 ,23.64897 
162 ,32.8439 ,1.22257 ,2.41705 ,23.71612 
163 ,33.0361 ,1.22452 ,2.38625 ,23.41392 
164 ,33.2441 ,1.22653 ,2.39310 ,23.48108 
165 ,33.4363 ,1.22857 ,2.36914 ,23.24603 
166 ,33.6443 ,1.23063 ,2.34861 ,23.04456 
167 ,33.8363 ,1.23251 ,2.32465 ,22.80951 
168 ,34.0445 ,1.23461 ,2.33834 ,22.94382 
169 ,34.2362 ,1.23656 ,2.29728 ,22.54088 
170 ,34.4286 ,1.23847 ,2.29728 ,22.54088 
171 ,34.6208 ,1.24038 ,2.27674 ,22.33941 
172 ,34.8769 ,1.24273 ,2.26648 ,22.23868 
173 ,35.0847 ,1.24503 ,2.24594 ,22.03721 
174 ,35.2770 ,1.24694 ,2.20830 ,21.66785 
175 ,35.4690 ,1.24897 ,2.21857 ,21.76858 
176 ,35.6612 ,1.25076 ,2.18435 ,21.43280 
177 ,35.8532 ,1.25274 ,2.19119 ,21.49996 
178 ,36.0453 ,1.25459 ,2.16723 ,21.26491 
179 ,36.2532 ,1.25668 ,2.14670 ,21.06344 
180 ,36.4616 ,1.25875 ,2.13301 ,20.92912 
181 ,36.6696 ,1.26084 ,2.12617 ,20.86197 
182 ,36.8772 ,1.26287 ,2.08852 ,20.49261 
183 ,37.0859 ,1.26498 ,2.10221 ,20.62692 
184 ,37.3094 ,1.26720 ,2.07484 ,20.35829 
185 ,37.5018 ,1.26912 ,2.05430 ,20.15682 
186 ,37.7097 ,1.27119 ,2.04061 ,20.02251 
187 ,37.9019 ,1.27318 ,2.02008 ,19.82104 
188 ,38.1422 ,1.27545 ,2.03719 ,19.98893 
189 ,38.3665 ,1.27780 ,2.00297 ,19.65315 
190 ,38.5741 ,1.27987 ,1.96875 ,19.31737 
191 ,38.7664 ,1.28182 ,1.97217 ,19.35094 
192 ,38.9585 ,1.28374 ,1.93453 ,18.98158 
193 ,39.1666 ,1.28583 ,1.94137 ,19.04874 
194 ,39.3588 ,1.28775 ,1.90715 ,18.71296 
195 ,39.5668 ,1.28975 ,1.91399 ,18.78011 
196 ,39.7590 ,1.29170 ,1.87977 ,18.44433 
197 ,39.9670 ,1.29380 ,1.88662 ,18.51149 
198 ,40.1746 ,1.29590 ,1.84897 ,18.14213 
199 ,40.3832 ,1.29797 ,1.83186 ,17.97423 
200 ,40.5912 ,1.30007 ,1.83528 ,18.00781 
201 ,40.7833 ,1.30199 ,1.81133 ,17.77276 
202 ,40.9754 ,1.30391 ,1.79080 ,17.57129 
203 ,41.1835 ,1.30598 ,1.79422 ,17.60487 
204 ,41.3755 ,1.30797 ,1.75657 ,17.23551 
205 ,41.5674 ,1.30985 ,1.74973 ,17.16836 
206 ,41.7758 ,1.31190 ,1.71893 ,16.86615 
207 ,41.9838 ,1.31399 ,1.71209 ,16.79899 
208 ,42.2239 ,1.31636 ,1.72235 ,16.89973 
209 ,42.4155 ,1.31836 ,1.67444 ,16.42963 
210 ,42.6080 ,1.32021 ,1.69155 ,16.59752 
211 ,42.8000 ,1.32213 ,1.65391 ,16.22816 
212 ,42.9922 ,1.32403 ,1.66075 ,16.29532 
213 ,43.1842 ,1.32595 ,1.64707 ,16.16101 
214 ,43.3920 ,1.32810 ,1.63680 ,16.06027 
215 ,43.6001 ,1.33008 ,1.59573 ,15.65733 
216 ,43.8085 ,1.33216 ,1.59573 ,15.65733 
217 ,44.0006 ,1.33413 ,1.57178 ,15.42228 
218 ,44.2091 ,1.33617 ,1.56836 ,15.38871 
219 ,44.4168 ,1.33828 ,1.54098 ,15.12008 
220 ,44.6084 ,1.34019 ,1.54098 ,15.12008 
221 ,44.8008 ,1.34213 ,1.52387 ,14.95219 
222 ,44.9930 ,1.34406 ,1.50333 ,14.75072 
223 ,45.1851 ,1.34598 ,1.49991 ,14.71714 
224 ,45.3773 ,1.34787 ,1.47253 ,14.44851 
225 ,45.5854 ,1.34996 ,1.47938 ,14.51567 
226 ,45.7772 ,1.35203 ,1.44858 ,14.21346 
227 ,45.9694 ,1.35381 ,1.44858 ,14.21346 
228 ,46.1615 ,1.35573 ,1.42120 ,13.94484 
229 ,46.3695 ,1.35776 ,1.41094 ,13.84410 
230 ,46.5618 ,1.35975 ,1.39383 ,13.67621 
231 ,46.7535 ,1.36169 ,1.39040 ,13.64263 
232 ,46.9621 ,1.36375 ,1.37671 ,13.50832 
233 ,47.1700 ,1.36585 ,1.38014 ,13.54190 
234 ,47.3775 ,1.36784 ,1.32196 ,12.97107 
235 ,47.5856 ,1.36999 ,1.33565 ,13.10538 
236 ,47.7937 ,1.37200 ,1.32196 ,12.97107 
237 ,48.0022 ,1.37410 ,1.30827 ,12.83675 
238 ,48.2102 ,1.37624 ,1.28774 ,12.63528 
239 ,48.4186 ,1.37826 ,1.27063 ,12.46739 
240 ,48.6587 ,1.38068 ,1.27063 ,12.46739 
241 ,48.8507 ,1.38264 ,1.25352 ,12.29950 
242 ,49.0583 ,1.38471 ,1.22956 ,12.06445 
243 ,49.2507 ,1.38662 ,1.22956 ,12.06445 
244 ,49.4591 ,1.38869 ,1.20903 ,11.86298 
245 ,49.6670 ,1.39076 ,1.20561 ,11.82941 
246 ,49.8592 ,1.39269 ,1.17823 ,11.56078 
247 ,50.0513 ,1.39466 ,1.17138 ,11.49362 
248 ,50.2593 ,1.39663 ,1.15085 ,11.29215 
249 ,50.4673 ,1.39873 ,1.15427 ,11.32573 
250 ,50.6595 ,1.40070 ,1.10979 ,10.88921 
251 ,50.8834 ,1.40291 ,1.12347 ,11.02353 
252 ,51.0916 ,1.40501 ,1.12005 ,10.98995 
253 ,51.2837 ,1.40695 ,1.07899 ,10.58701 
254 ,51.4918 ,1.40900 ,1.09610 ,10.75490 
255 ,51.6995 ,1.41110 ,1.06187 ,10.41912 
256 ,51.8919 ,1.41301 ,1.05845 ,10.38554 
257 ,52.1000 ,1.41508 ,1.03450 ,10.15049 
258 ,52.3078 ,1.41715 ,1.03450 ,10.15049 
259 ,52.5161 ,1.41925 ,0.99685 ,9.78113 
260 ,52.7243 ,1.42134 ,0.99343 ,9.74755 
261 ,52.9324 ,1.42341 ,0.96948 ,9.51250 
262 ,53.1565 ,1.42558 ,0.94894 ,9.31103 
263 ,53.3646 ,1.42771 ,0.96263 ,9.44535 
264 ,53.5887 ,1.42994 ,0.94894 ,9.31103 
265 ,53.7968 ,1.43209 ,0.92157 ,9.04241 
266 ,54.0048 ,1.43412 ,0.90446 ,8.87451 
267 ,54.2129 ,1.43617 ,0.90446 ,8.87451 
268 ,54.4208 ,1.43827 ,0.88392 ,8.67305 
269 ,54.6130 ,1.44024 ,0.87366 ,8.57231 
270 ,54.8212 ,1.44228 ,0.83943 ,8.23653 
271 ,55.0612 ,1.44469 ,0.83259 ,8.16937 
272 ,55.2693 ,1.44676 ,0.84970 ,8.33726 
273 ,55.4616 ,1.44869 ,0.81548 ,8.00148 
274 ,55.6691 ,1.45075 ,0.83259 ,8.16937 
275 ,55.8776 ,1.45283 ,0.79495 ,7.80001 
276 ,56.0856 ,1.45498 ,0.78810 ,7.73285 
277 ,56.2777 ,1.45683 ,0.76415 ,7.49780 
278 ,56.4858 ,1.45896 ,0.74704 ,7.32991 
279 ,56.6778 ,1.46086 ,0.74361 ,7.29633 
280 ,56.8859 ,1.46291 ,0.74019 ,7.26276 
281 ,57.1098 ,1.46515 ,0.72650 ,7.12844 
282 ,57.3342 ,1.46737 ,0.70255 ,6.89340 
283 ,57.5263 ,1.46941 ,0.68544 ,6.72550 
284 ,57.7181 ,1.47130 ,0.67175 ,6.59119 
285 ,57.9105 ,1.47315 ,0.68201 ,6.69193 
286 ,58.1185 ,1.47527 ,0.64437 ,6.32256 
287 ,58.3105 ,1.47720 ,0.65806 ,6.45688 
288 ,58.5187 ,1.47930 ,0.62726 ,6.15467 
289 ,58.7267 ,1.48133 ,0.61357 ,6.02036 
290 ,58.9183 ,1.48328 ,0.61015 ,5.98678 
291 ,59.1269 ,1.48532 ,0.61357 ,6.02036 
292 ,59.3350 ,1.48742 ,0.58619 ,5.75173 
293 ,59.5430 ,1.48949 ,0.55197 ,5.41595 
294 ,59.7351 ,1.49140 ,0.56224 ,5.51668 
295 ,59.9432 ,1.49350 ,0.53828 ,5.28164 
296 ,60.1352 ,1.49548 ,0.53144 ,5.21448 
297 ,60.3433 ,1.49745 ,0.52117 ,5.11375 
298 ,60.5674 ,1.49955 ,0.51433 ,5.04659 
299 ,60.7595 ,1.50165 ,0.49722 ,4.87870 
300 ,60.9515 ,1.50354 ,0.50064 ,4.91228 
301 ,61.1755 ,1.50579 ,0.47668 ,4.67723 
302 ,61.3675 ,1.50773 ,0.46300 ,4.54291 
303 ,61.5600 ,1.50963 ,0.44588 ,4.37502 
304 ,61.7679 ,1.51168 ,0.46300 ,4.54291 
305 ,61.9602 ,1.51367 ,0.42535 ,4.17355 
306 ,62.1676 ,1.51573 ,0.42535 ,4.17355 
307 ,62.3761 ,1.51778 ,0.41509 ,4.07282 
308 ,62.5843 ,1.51988 ,0.38771 ,3.80419 
309 ,62.8083 ,1.52199 ,0.39113 ,3.83777 
310 ,63.0002 ,1.52408 ,0.35691 ,3.50199 
311 ,63.1924 ,1.52600 ,0.35691 ,3.50199 
312 ,63.4004 ,1.52803 ,0.34664 ,3.40125 
313 ,63.6088 ,1.53013 ,0.33980 ,3.33410 
314 ,63.8006 ,1.53208 ,0.32269 ,3.16620 
315 ,64.0088 ,1.53412 ,0.31584 ,3.09905 
316 ,64.2009 ,1.53606 ,0.30215 ,2.96473 
317 ,64.3926 ,1.53800 ,0.29873 ,2.93116 
318 ,64.6011 ,1.53997 ,0.26451 ,2.59537 
319 ,64.8090 ,1.54217 ,0.27478 ,2.69611 
320 ,65.0173 ,1.54425 ,0.25424 ,2.49464 
321 ,65.2411 ,1.54641 ,0.24740 ,2.42748 
322 ,65.4335 ,1.54838 ,0.24055 ,2.36032 
323 ,65.6413 ,1.55055 ,0.20976 ,2.05812 
324 ,65.8493 ,1.55249 ,0.22344 ,2.19243 
325 ,66.0417 ,1.55443 ,0.20291 ,1.99096 
326 ,66.2496 ,1.55654 ,0.19264 ,1.89023 
327 ,66.4739 ,1.55861 ,0.17211 ,1.68876 
328 ,66.6979 ,1.56098 ,0.15500 ,1.52087 
329 ,66.8901 ,1.56298 ,0.16527 ,1.62160 
330 ,67.0821 ,1.56488 ,0.12078 ,1.18508 
331 ,67.3060 ,1.56702 ,0.14131 ,1.38655 
332 ,67.4982 ,1.56902 ,0.10709 ,1.05077 
333 ,67.6899 ,1.57092 ,0.11051 ,1.08435 
334 ,67.8982 ,1.57297 ,0.08314 ,0.81572 
335 ,68.1064 ,1.57509 ,0.08998 ,0.88288 
336 ,68.2982 ,1.57700 ,0.07971 ,0.78214 
337 ,68.4903 ,1.57891 ,0.07971 ,0.78214 
338 ,68.6985 ,1.58100 ,0.04207 ,0.41278 
339 ,68.8907 ,1.58291 ,0.05918 ,0.58067 
340 ,69.0991 ,1.58502 ,0.03180 ,0.31205 
341 ,69.3069 ,1.58712 ,0.03180 ,0.31205 
342 ,69.5152 ,1.58916 ,0.01811 ,0.17773 
343 ,69.7232 ,1.59126 ,-0.00926 ,-0.09089 
344 ,69.9148 ,1.59327 ,-0.00242 ,-0.02373 
345 ,70.1069 ,1.59515 ,-0.02637 ,-0.25878 
346 ,70.2990 ,1.59704 ,-0.03664 ,-0.35952 
347 ,70.4914 ,1.59895 ,-0.02637 ,-0.25878 
348 ,70.6836 ,1.60085 ,-0.05033 ,-0.49383 
349 ,70.8917 ,1.60301 ,-0.04691 ,-0.46025 
350 ,71.0838 ,1.60489 ,-0.07771 ,-0.76246 
351 ,71.2759 ,1.60680 ,-0.06744 ,-0.66172 
352 ,71.4840 ,1.60884 ,-0.08797 ,-0.86319 
353 ,71.7081 ,1.61101 ,-0.08455 ,-0.82961 
354 ,71.9321 ,1.61331 ,-0.09482 ,-0.93035 
355 ,72.1240 ,1.61526 ,-0.12562 ,-1.23255 
356 ,72.3162 ,1.61719 ,-0.12562 ,-1.23255 
357 ,72.5244 ,1.61929 ,-0.14957 ,-1.46760 
358 ,72.7324 ,1.62133 ,-0.13588 ,-1.33329 
359 ,72.9403 ,1.62337 ,-0.17011 ,-1.66907 
360 ,73.1323 ,1.62531 ,-0.15984 ,-1.56834 
361 ,73.3403 ,1.62736 ,-0.18379 ,-1.80338 
362 ,73.5488 ,1.62947 ,-0.18722 ,-1.83696 
363 ,73.7571 ,1.63154 ,-0.21459 ,-2.10559 
364 ,73.9489 ,1.63350 ,-0.20433 ,-2.00485 
365 ,74.1411 ,1.63542 ,-0.22144 ,-2.17275 
366 ,74.3332 ,1.63736 ,-0.21117 ,-2.07201 
367 ,74.5253 ,1.63923 ,-0.24881 ,-2.44137 
368 ,74.7174 ,1.64118 ,-0.24539 ,-2.40779 
369 ,74.9095 ,1.64313 ,-0.24539 ,-2.40779 
370 ,75.1015 ,1.64503 ,-0.27277 ,-2.67642 
371 ,75.2935 ,1.64697 ,-0.26935 ,-2.64284 
372 ,75.4856 ,1.64893 ,-0.27619 ,-2.71000 
373 ,75.6938 ,1.65093 ,-0.27619 ,-2.71000 
374 ,75.9177 ,1.65316 ,-0.32068 ,-3.14652 
375 ,76.1097 ,1.65510 ,-0.30357 ,-2.97863 
376 ,76.3019 ,1.65699 ,-0.32752 ,-3.21367 
377 ,76.5099 ,1.65905 ,-0.32410 ,-3.18010 
378 ,76.7342 ,1.66134 ,-0.35490 ,-3.48230 
379 ,76.9423 ,1.66345 ,-0.36517 ,-3.58303 
380 ,77.1343 ,1.66535 ,-0.35832 ,-3.51588 
381 ,77.3103 ,1.66721 ,-0.38228 ,-3.75093 
382 ,77.5182 ,1.66916 ,-0.38570 ,-3.78450 
383 ,77.7264 ,1.67122 ,-0.38570 ,-3.78450 
384 ,77.9186 ,1.67329 ,-0.38570 ,-3.78450 
385 ,78.1427 ,1.67542 ,-0.41308 ,-4.05313 
386 ,78.3345 ,1.67734 ,-0.41650 ,-4.08671 
387 ,78.5429 ,1.67948 ,-0.43019 ,-4.22102 
388 ,78.7507 ,1.68148 ,-0.44730 ,-4.38891 
389 ,78.9593 ,1.68356 ,-0.46099 ,-4.52323 
390 ,79.1673 ,1.68562 ,-0.45414 ,-4.45607 
391 ,79.3747 ,1.68770 ,-0.46099 ,-4.52323 
392 ,79.5673 ,1.68966 ,-0.48837 ,-4.79185 
393 ,79.7750 ,1.69176 ,-0.47810 ,-4.69112 
394 ,79.9674 ,1.69369 ,-0.49179 ,-4.82543 
395 ,80.1755 ,1.69572 ,-0.49521 ,-4.85901 
396 ,80.3677 ,1.69766 ,-0.52601 ,-5.16121 
397 ,80.5602 ,1.69963 ,-0.53628 ,-5.26195 
398 ,80.7679 ,1.70167 ,-0.53285 ,-5.22837 
399 ,80.9919 ,1.70391 ,-0.52601 ,-5.16121 
400 ,81.1999 ,1.70597 ,-0.56708 ,-5.56415 
401 ,81.3917 ,1.70788 ,-0.55339 ,-5.42984 
402 ,81.5842 ,1.70979 ,-0.58419 ,-5.73205 
403 ,81.7761 ,1.71183 ,-0.57734 ,-5.66489 
404 ,81.9679 ,1.71363 ,-0.59788 ,-5.86636 
405 ,82.1602 ,1.71554 ,-0.60814 ,-5.96709 
406 ,82.4162 ,1.71786 ,-0.61499 ,-6.03425 
407 ,82.6246 ,1.72012 ,-0.62183 ,-6.10141 
408 ,82.8165 ,1.72228 ,-0.62525 ,-6.13499 
409 ,83.0242 ,1.72422 ,-0.64921 ,-6.37003 
410 ,83.2168 ,1.72615 ,-0.64236 ,-6.30288 
411 ,83.4406 ,1.72833 ,-0.67316 ,-6.60508 
412 ,83.6651 ,1.73051 ,-0.68343 ,-6.70582 
413 ,83.8730 ,1.73266 ,-0.67316 ,-6.60508 
414 ,84.0968 ,1.73496 ,-0.68343 ,-6.70582 
415 ,84.3053 ,1.73700 ,-0.71081 ,-6.97444 
416 ,84.5129 ,1.73914 ,-0.71081 ,-6.97444 
417 ,84.7214 ,1.74118 ,-0.73818 ,-7.24307 
418 ,84.9295 ,1.74322 ,-0.72792 ,-7.14233 
419 ,85.1375 ,1.74529 ,-0.74503 ,-7.31023 
420 ,85.3295 ,1.74730 ,-0.74503 ,-7.31023 
421 ,85.5378 ,1.74933 ,-0.76898 ,-7.54527 
422 ,85.7298 ,1.75128 ,-0.76214 ,-7.47812 
423 ,85.9378 ,1.75334 ,-0.77583 ,-7.61243 
424 ,86.1300 ,1.75526 ,-0.79294 ,-7.78032 
425 ,86.3376 ,1.75735 ,-0.78267 ,-7.67959 
426 ,86.5299 ,1.75926 ,-0.80663 ,-7.91464 
427 ,86.7382 ,1.76130 ,-0.81005 ,-7.94821 
428 ,86.9300 ,1.76326 ,-0.82032 ,-8.04895 
429 ,87.1383 ,1.76532 ,-0.83401 ,-8.18326 
430 ,87.3302 ,1.76727 ,-0.83401 ,-8.18326 
431 ,87.5704 ,1.76953 ,-0.84085 ,-8.25042 
432 ,87.7786 ,1.77178 ,-0.85454 ,-8.38473 
433 ,88.0026 ,1.77399 ,-0.87165 ,-8.55262 
434 ,88.1947 ,1.77587 ,-0.86481 ,-8.48547 
435 ,88.4188 ,1.77801 ,-0.87849 ,-8.61978 
436 ,88.6106 ,1.78004 ,-0.88534 ,-8.68694 
437 ,88.8188 ,1.78220 ,-0.88876 ,-8.72051 
438 ,89.0271 ,1.78418 ,-0.90587 ,-8.88841 
439 ,89.2511 ,1.78641 ,-0.89903 ,-8.82125 
440 ,89.4430 ,1.78841 ,-0.92983 ,-9.12345 
441 ,89.6508 ,1.79040 ,-0.92983 ,-9.12345 
442 ,89.8274 ,1.79233 ,-0.96063 ,-9.42566 
443 ,90.0355 ,1.79425 ,-0.94009 ,-9.22419 
444 ,90.2275 ,1.79623 ,-0.97431 ,-9.55997 
445 ,90.4196 ,1.79814 ,-0.96747 ,-9.49282 
446 ,90.6278 ,1.80026 ,-0.97774 ,-9.59355 
447 ,90.8519 ,1.80241 ,-0.97431 ,-9.55997 
448 ,91.0596 ,1.80456 ,-0.99143 ,-9.72786 
449 ,91.2518 ,1.80648 ,-0.99827 ,-9.79502 
450 ,91.4438 ,1.80852 ,-1.00511 ,-9.86218 
451 ,91.6522 ,1.81044 ,-1.01880 ,-9.99649 
452 ,91.8439 ,1.81240 ,-1.04960 ,-10.29869 
453 ,92.0364 ,1.81429 ,-1.03591 ,-10.16438 
454 ,92.2281 ,1.81638 ,-1.05302 ,-10.33227 
455 ,92.4203 ,1.81816 ,-1.06671 ,-10.46659 
456 ,92.6285 ,1.82018 ,-1.07698 ,-10.56732 
457 ,92.8522 ,1.82244 ,-1.07014 ,-10.50016 
458 ,93.0608 ,1.82451 ,-1.08725 ,-10.66806 
459 ,93.2689 ,1.82659 ,-1.10778 ,-10.86953 
460 ,93.4606 ,1.82852 ,-1.08725 ,-10.66806 
461 ,93.6530 ,1.83050 ,-1.10093 ,-10.80237 
462 ,93.8448 ,1.83240 ,-1.13516 ,-11.13815 
463 ,94.0528 ,1.83444 ,-1.11805 ,-10.97026 
464 ,94.2452 ,1.83642 ,-1.13858 ,-11.17173 
465 ,94.4372 ,1.83833 ,-1.12831 ,-11.07100 
466 ,94.6454 ,1.84030 ,-1.15911 ,-11.37320 
467 ,94.8532 ,1.84253 ,-1.14884 ,-11.27247 
468 ,95.0292 ,1.84436 ,-1.16596 ,-11.44036 
469 ,95.2376 ,1.84632 ,-1.15569 ,-11.33962 
470 ,95.4614 ,1.84849 ,-1.18649 ,-11.64183 
471 ,95.6538 ,1.85047 ,-1.19676 ,-11.74256 
472 ,95.8615 ,1.85255 ,-1.19676 ,-11.74256 
473 ,96.0542 ,1.85443 ,-1.21044 ,-11.87688 
474 ,96.2620 ,1.85646 ,-1.22071 ,-11.97761 
475 ,96.4697 ,1.85863 ,-1.22413 ,-12.01119 
476 ,96.6621 ,1.86054 ,-1.23098 ,-12.07834 
477 ,96.8540 ,1.86251 ,-1.22413 ,-12.01119 
478 ,97.0459 ,1.86440 ,-1.24124 ,-12.17908 
479 ,97.2380 ,1.86627 ,-1.22755 ,-12.04477 
480 ,97.4461 ,1.86832 ,-1.25493 ,-12.31339 
481 ,97.6384 ,1.87032 ,-1.25493 ,-12.31339 
482 ,97.8468 ,1.87238 ,-1.27889 ,-12.54844 
483 ,98.0549 ,1.87445 ,-1.27204 ,-12.48128 
484 ,98.2630 ,1.87656 ,-1.27547 ,-12.51486 
485 ,98.4546 ,1.87857 ,-1.28231 ,-12.58202 
486 ,98.6471 ,1.88041 ,-1.31311 ,-12.88422 
487 ,98.8552 ,1.88245 ,-1.29942 ,-12.74991 
488 ,99.0631 ,1.88452 ,-1.30969 ,-12.85065 
489 ,99.2553 ,1.88646 ,-1.30969 ,-12.85065 
490 ,99.4469 ,1.88848 ,-1.34391 ,-13.18643 
491 ,99.6554 ,1.89044 ,-1.33706 ,-13.11927 
492 ,99.8636 ,1.89255 ,-1.35417 ,-13.28716 
493 ,100.0715 ,1.89456 ,-1.36102 ,-13.35432 
494 ,100.2797 ,1.89673 ,-1.36444 ,-13.38790 
495 ,100.5034 ,1.89895 ,-1.37813 ,-13.52221 
496 ,100.7116 ,1.90097 ,-1.37813 ,-13.52221 
497 ,100.9199 ,1.90312 ,-1.38497 ,-13.58937 
498 ,101.1118 ,1.90504 ,-1.40209 ,-13.75726 
499 ,101.3201 ,1.90705 ,-1.40893 ,-13.82442 
500 ,101.5122 ,1.90906 ,-1.42262 ,-13.95873 
501 ,101.7042 ,1.91096 ,-1.43973 ,-14.12662 
502 ,101.8964 ,1.91287 ,-1.43288 ,-14.05946 
503 ,102.1043 ,1.91492 ,-1.45000 ,-14.22736 
504 ,102.2965 ,1.91690 ,-1.44315 ,-14.16020 
505 ,102.5044 ,1.91897 ,-1.48080 ,-14.52956 
506 ,102.7122 ,1.92097 ,-1.45342 ,-14.26093 
507 ,102.9368 ,1.92313 ,-1.46026 ,-14.32809 
508 ,103.1448 ,1.92540 ,-1.47053 ,-14.42883 
509 ,103.3370 ,1.92728 ,-1.48764 ,-14.59672 
510 ,103.5451 ,1.92931 ,-1.50475 ,-14.76461 
511 ,103.7370 ,1.93126 ,-1.50817 ,-14.79819 
512 ,103.9450 ,1.93339 ,-1.51502 ,-14.86534 
513 ,104.1848 ,1.93574 ,-1.52871 ,-14.99966 
514 ,104.3931 ,1.93778 ,-1.51844 ,-14.89892 
515 ,104.5851 ,1.93979 ,-1.54582 ,-15.16755 
516 ,104.7774 ,1.94168 ,-1.53555 ,-15.06681 
517 ,104.9690 ,1.94355 ,-1.55266 ,-15.23471 
518 ,105.1617 ,1.94549 ,-1.54582 ,-15.16755 
519 ,105.3699 ,1.94754 ,-1.57319 ,-15.43617 
520 ,105.5939 ,1.94980 ,-1.55950 ,-15.30186 
521 ,105.8018 ,1.95189 ,-1.56977 ,-15.40260 
522 ,105.9935 ,1.95384 ,-1.59715 ,-15.67122 
523 ,106.2020 ,1.95588 ,-1.59373 ,-15.63764 
524 ,106.4261 ,1.95808 ,-1.60399 ,-15.73838 
525 ,106.6181 ,1.96006 ,-1.59373 ,-15.63764 
526 ,106.8262 ,1.96213 ,-1.60742 ,-15.77196 
527 ,107.0183 ,1.96407 ,-1.61768 ,-15.87269 
528 ,107.2423 ,1.96621 ,-1.62453 ,-15.93985 
529 ,107.4502 ,1.96844 ,-1.64164 ,-16.10774 
530 ,107.6424 ,1.97025 ,-1.62453 ,-15.93985 
531 ,107.8507 ,1.97234 ,-1.65875 ,-16.27563 
532 ,108.0743 ,1.97455 ,-1.65875 ,-16.27563 
533 ,108.2663 ,1.97665 ,-1.66217 ,-16.30921 
534 ,108.4749 ,1.97859 ,-1.66559 ,-16.34279 
535 ,108.7471 ,1.98126 ,-1.70324 ,-16.71215 
536 ,108.9711 ,1.98357 ,-1.68613 ,-16.54426 
537 ,109.1791 ,1.98563 ,-1.68613 ,-16.54426 
538 ,109.3712 ,1.98754 ,-1.71008 ,-16.77931 
539 ,109.5952 ,1.98981 ,-1.72377 ,-16.91362 
540 ,109.8193 ,1.99197 ,-1.72035 ,-16.88004 
541 ,110.0116 ,1.99399 ,-1.73746 ,-17.04793 
542 ,110.2037 ,1.99589 ,-1.72719 ,-16.94720 
543 ,110.4112 ,1.99799 ,-1.75799 ,-17.24940 
544 ,110.6038 ,1.99993 ,-1.74772 ,-17.14867 
545 ,110.8117 ,2.00192 ,-1.76483 ,-17.31656 
546 ,111.0201 ,2.00410 ,-1.76141 ,-17.28298 
547 ,111.2279 ,2.00606 ,-1.79906 ,-17.65234 
548 ,111.4202 ,2.00810 ,-1.78195 ,-17.48445 
549 ,111.6282 ,2.01016 ,-1.80590 ,-17.71950 
550 ,111.8363 ,2.01224 ,-1.79221 ,-17.58519 
551 ,112.0442 ,2.01423 ,-1.81617 ,-17.82023 
552 ,112.2365 ,2.01618 ,-1.81959 ,-17.85381 
553 ,112.4443 ,2.01828 ,-1.81959 ,-17.85381 
554 ,112.6363 ,2.02027 ,-1.82643 ,-17.92097 
555 ,112.8446 ,2.02229 ,-1.82643 ,-17.92097 
556 ,113.0368 ,2.02425 ,-1.85039 ,-18.15602 
557 ,113.2446 ,2.02628 ,-1.84354 ,-18.08886 
558 ,113.4527 ,2.02833 ,-1.84697 ,-18.12244 
559 ,113.6446 ,2.03039 ,-1.85381 ,-18.18960 
560 ,113.8531 ,2.03236 ,-1.87434 ,-18.39107 
561 ,114.0613 ,2.03446 ,-1.87434 ,-18.39107 
562 ,114.2694 ,2.03658 ,-1.88119 ,-18.45822 
563 ,114.4772 ,2.03860 ,-1.87434 ,-18.39107 
564 ,114.6855 ,2.04071 ,-1.89830 ,-18.62611 
565 ,114.8936 ,2.04282 ,-1.89830 ,-18.62611 
566 ,115.1015 ,2.04486 ,-1.88803 ,-18.52538 
567 ,115.3097 ,2.04693 ,-1.91199 ,-18.76043 
568 ,115.5178 ,2.04897 ,-1.89146 ,-18.55896 
569 ,115.7098 ,2.05093 ,-1.93252 ,-18.96190 
570 ,115.9339 ,2.05319 ,-1.93252 ,-18.96190 
571 ,116.1420 ,2.05521 ,-1.92225 ,-18.86116 
572 ,116.3504 ,2.05738 ,-1.95305 ,-19.16337 
573 ,116.5582 ,2.05941 ,-1.93594 ,-18.99547 
574 ,116.7664 ,2.06148 ,-1.94963 ,-19.12979 
575 ,116.9904 ,2.06368 ,-1.97016 ,-19.33126 
576 ,117.1824 ,2.06566 ,-1.96332 ,-19.26410 
577 ,117.3747 ,2.06756 ,-1.98043 ,-19.43199 
578 ,117.5827 ,2.06967 ,-1.97016 ,-19.33126 
579 ,117.7907 ,2.07180 ,-1.98728 ,-19.49915 
580 ,117.9984 ,2.07391 ,-1.99754 ,-19.59988 
581 ,118.2070 ,2.07589 ,-2.01465 ,-19.76778 
582 ,118.4150 ,2.07796 ,-2.01465 ,-19.76778 
583 ,118.6072 ,2.07989 ,-2.02492 ,-19.86851 
584 ,118.8151 ,2.08197 ,-2.03176 ,-19.93567 
585 ,119.0073 ,2.08391 ,-2.04545 ,-20.06998 
586 ,119.2152 ,2.08602 ,-2.03861 ,-20.00282 
587 ,119.4073 ,2.08795 ,-2.05914 ,-20.20429 
588 ,119.6153 ,2.09002 ,-2.05914 ,-20.20429 
589 ,119.8236 ,2.09207 ,-2.05572 ,-20.17072 
590 ,119.9995 ,2.09394 ,-2.06941 ,-20.30503 
591 ,120.2074 ,2.09592 ,-2.08310 ,-20.43934 
592 ,120.4479 ,2.09821 ,-2.09336 ,-20.54008 
593 ,120.6560 ,2.10043 ,-2.08994 ,-20.50650 
594 ,120.8480 ,2.10241 ,-2.08994 ,-20.50650 
595 ,121.0401 ,2.10424 ,-2.08994 ,-20.50650 
596 ,121.2482 ,2.10634 ,-2.11390 ,-20.74155 
597 ,121.4562 ,2.10838 ,-2.10705 ,-20.67439 
598 ,121.6323 ,2.11025 ,-2.12074 ,-20.80870 
599 ,121.8403 ,2.11217 ,-2.11390 ,-20.74155 
600 ,122.0485 ,2.11432 ,-2.13785 ,-20.97659 
601 ,122.2402 ,2.11623 ,-2.12758 ,-20.87586 
602 ,122.4482 ,2.11825 ,-2.16181 ,-21.21164 
603 ,122.6568 ,2.12034 ,-2.14812 ,-21.07733 
604 ,122.8651 ,2.12249 ,-2.15496 ,-21.14449 
605 ,123.0729 ,2.12458 ,-2.16181 ,-21.21164 
606 ,123.2810 ,2.12660 ,-2.16523 ,-21.24522 
607 ,123.4887 ,2.12863 ,-2.17549 ,-21.34596 
608 ,123.7132 ,2.13082 ,-2.16865 ,-21.27880 
609 ,123.9213 ,2.13302 ,-2.16523 ,-21.24522 
610 ,124.1294 ,2.13504 ,-2.18918 ,-21.48027 
611 ,124.3214 ,2.13704 ,-2.18576 ,-21.44669 
612 ,124.5456 ,2.13912 ,-2.18576 ,-21.44669 
613 ,124.7532 ,2.14134 ,-2.20972 ,-21.68174 
614 ,124.9456 ,2.14326 ,-2.19945 ,-21.58100 
615 ,125.1538 ,2.14533 ,-2.23025 ,-21.88321 
616 ,125.3779 ,2.14755 ,-2.21998 ,-21.78247 
617 ,125.5857 ,2.14966 ,-2.23709 ,-21.95037 
618 ,125.7780 ,2.15163 ,-2.23367 ,-21.91679 
619 ,125.9862 ,2.15370 ,-2.23025 ,-21.88321 
620 ,126.1940 ,2.15574 ,-2.25763 ,-22.15184 
621 ,126.4021 ,2.15782 ,-2.25763 ,-22.15184 
622 ,126.6102 ,2.15986 ,-2.26789 ,-22.25257 
623 ,126.8182 ,2.16192 ,-2.26105 ,-22.18541 
624 ,127.0105 ,2.16390 ,-2.28500 ,-22.42046 
625 ,127.2027 ,2.16584 ,-2.28500 ,-22.42046 
626 ,127.4105 ,2.16793 ,-2.30554 ,-22.62193 
627 ,127.6185 ,2.16998 ,-2.28843 ,-22.45404 
628 ,127.8108 ,2.17192 ,-2.31923 ,-22.75624 
629 ,128.0350 ,2.17400 ,-2.30554 ,-22.62193 
630 ,128.2431 ,2.17626 ,-2.30212 ,-22.58835 
631 ,128.4351 ,2.17820 ,-2.33634 ,-22.92414 
632 ,128.6430 ,2.18018 ,-2.32265 ,-22.78982 
633 ,128.8353 ,2.18212 ,-2.32949 ,-22.85698 
634 ,129.0432 ,2.18424 ,-2.33634 ,-22.92414 
635 ,129.2355 ,2.18617 ,-2.35687 ,-23.12561 
636 ,129.4596 ,2.18830 ,-2.35345 ,-23.09203 
637 ,129.6837 ,2.19050 ,-2.37398 ,-23.29350 
638 ,129.8753 ,2.19251 ,-2.38425 ,-23.39423 
639 ,130.0674 ,2.19455 ,-2.38425 ,-23.39423 
640 ,130.2753 ,2.19649 ,-2.38425 ,-23.39423 
641 ,130.4834 ,2.19861 ,-2.39109 ,-23.46139 
642 ,130.6755 ,2.20062 ,-2.40136 ,-23.56212 
643 ,130.8516 ,2.20244 ,-2.41505 ,-23.69644 
644 ,131.0598 ,2.20432 ,-2.40820 ,-23.62928 
645 ,131.2517 ,2.20635 ,-2.41847 ,-23.73002 
646 ,131.4604 ,2.20837 ,-2.40820 ,-23.62928 
647 ,131.6684 ,2.21053 ,-2.42531 ,-23.79717 
648 ,131.8606 ,2.21240 ,-2.41505 ,-23.69644 
649 ,132.0689 ,2.21439 ,-2.43900 ,-23.93149 
650 ,132.2762 ,2.21656 ,-2.42189 ,-23.76359 
651 ,132.4690 ,2.21853 ,-2.44242 ,-23.96506 
652 ,132.6604 ,2.22041 ,-2.43216 ,-23.86433 
653 ,132.8529 ,2.22229 ,-2.46980 ,-24.23369 
654 ,133.0450 ,2.22427 ,-2.43558 ,-23.89791 
655 ,133.2532 ,2.22631 ,-2.46638 ,-24.20011 
656 ,133.4447 ,2.22830 ,-2.46980 ,-24.23369 
657 ,133.6853 ,2.23066 ,-2.46980 ,-24.23369 
658 ,133.8932 ,2.23270 ,-2.47665 ,-24.30085 
659 ,134.1014 ,2.23478 ,-2.45953 ,-24.13295 
660 ,134.3097 ,2.23690 ,-2.48349 ,-24.36800 
661 ,134.5015 ,2.23885 ,-2.48691 ,-24.40158 
662 ,134.6936 ,2.24073 ,-2.51429 ,-24.67021 
663 ,134.9017 ,2.24277 ,-2.49376 ,-24.46874 
664 ,135.0939 ,2.24474 ,-2.52798 ,-24.80452 
665 ,135.3340 ,2.24695 ,-2.50745 ,-24.60305 
666 ,135.5256 ,2.24913 ,-2.51429 ,-24.67021 
667 ,135.7341 ,2.25108 ,-2.52456 ,-24.77094 
668 ,135.9420 ,2.25319 ,-2.51429 ,-24.67021 
669 ,136.1343 ,2.25507 ,-2.55193 ,-25.03957 
670 ,136.3424 ,2.25720 ,-2.53140 ,-24.83810 
671 ,136.5344 ,2.25915 ,-2.57247 ,-25.24104 
672 ,136.7745 ,2.26138 ,-2.55193 ,-25.03957 
673 ,136.9824 ,2.26357 ,-2.56220 ,-25.14030 
674 ,137.1904 ,2.26567 ,-2.56904 ,-25.20746 
675 ,137.3824 ,2.26758 ,-2.56562 ,-25.17388 
676 ,137.5749 ,2.26955 ,-2.58615 ,-25.37535 
677 ,137.7828 ,2.27157 ,-2.58273 ,-25.34177 
678 ,137.9751 ,2.27347 ,-2.60669 ,-25.57682 
679 ,138.1831 ,2.27559 ,-2.60327 ,-25.54324 
680 ,138.3752 ,2.27747 ,-2.62380 ,-25.74471 
681 ,138.5833 ,2.27956 ,-2.61353 ,-25.64398 
682 ,138.7749 ,2.28148 ,-2.63064 ,-25.81187 
683 ,138.9834 ,2.28358 ,-2.61695 ,-25.67756 
684 ,139.1913 ,2.28564 ,-2.62038 ,-25.71114 
685 ,139.3837 ,2.28759 ,-2.62722 ,-25.77829 
686 ,139.6077 ,2.28978 ,-2.63407 ,-25.84545 
687 ,139.8158 ,2.29189 ,-2.65802 ,-26.08050 
688 ,140.0398 ,2.29411 ,-2.64091 ,-25.91260 
689 ,140.2639 ,2.29634 ,-2.65118 ,-26.01334 
690 ,140.4557 ,2.29830 ,-2.67171 ,-26.21481 
691 ,140.6479 ,2.30023 ,-2.65802 ,-26.08050 
692 ,140.8560 ,2.30225 ,-2.66144 ,-26.11407 
693 ,141.0480 ,2.30437 ,-2.65802 ,-26.08050 
694 ,141.2561 ,2.30620 ,-2.67855 ,-26.28197 
695 ,141.4482 ,2.30823 ,-2.68198 ,-26.31554 
696 ,141.6566 ,2.31036 ,-2.67855 ,-26.28197 
697 ,141.8647 ,2.31238 ,-2.67513 ,-26.24839 
698 ,142.0562 ,2.31439 ,-2.70593 ,-26.55059 
699 ,142.2646 ,2.31639 ,-2.69566 ,-26.44986 
700 ,142.4566 ,2.31842 ,-2.70593 ,-26.55059 
701 ,142.6808 ,2.32057 ,-2.70251 ,-26.51701 
702 ,142.8731 ,2.32248 ,-2.71620 ,-26.65133 
703 ,143.0811 ,2.32455 ,-2.72304 ,-26.71848 
704 ,143.2891 ,2.32664 ,-2.72989 ,-26.78564 
705 ,143.4973 ,2.32874 ,-2.73331 ,-26.81922 
706 ,143.7052 ,2.33078 ,-2.72989 ,-26.78564 
707 ,143.9133 ,2.33280 ,-2.75042 ,-26.98711 
708 ,144.1215 ,2.33499 ,-2.75042 ,-26.98711 
709 ,144.3292 ,2.33703 ,-2.75384 ,-27.02069 
710 ,144.5216 ,2.33898 ,-2.75726 ,-27.05427 
711 ,144.7134 ,2.34083 ,-2.77437 ,-27.22216 
712 ,144.9378 ,2.34305 ,-2.77095 ,-27.18858 
713 ,145.1298 ,2.34505 ,-2.78122 ,-27.28932 
714 ,145.3055 ,2.34690 ,-2.78464 ,-27.32289 
715 ,145.5141 ,2.34882 ,-2.79148 ,-27.39005 
716 ,145.7221 ,2.35088 ,-2.77780 ,-27.25574 
717 ,145.9141 ,2.35286 ,-2.80860 ,-27.55794 
718 ,146.1223 ,2.35494 ,-2.81544 ,-27.62510 
719 ,146.3302 ,2.35703 ,-2.80860 ,-27.55794 
720 ,146.5225 ,2.35892 ,-2.81886 ,-27.65868 
721 ,146.7304 ,2.36104 ,-2.82228 ,-27.69225 
722 ,146.9386 ,2.36316 ,-2.83597 ,-27.82657 
723 ,147.1305 ,2.36500 ,-2.82228 ,-27.69225 
724 ,147.3389 ,2.36707 ,-2.82913 ,-27.75941 
725 ,147.5629 ,2.36932 ,-2.83255 ,-27.79299 
726 ,147.7390 ,2.37122 ,-2.84624 ,-27.92730 
727 ,147.9631 ,2.37319 ,-2.83255 ,-27.79299 
728 ,148.1712 ,2.37548 ,-2.85308 ,-27.99446 
729 ,148.3631 ,2.37736 ,-2.86677 ,-28.12877 
730 ,148.5710 ,2.37931 ,-2.86335 ,-28.09519 
731 ,148.7954 ,2.38154 ,-2.85651 ,-28.02804 
732 ,149.0194 ,2.38386 ,-2.86335 ,-28.09519 
733 ,149.2115 ,2.38580 ,-2.86335 ,-28.09519 
734 ,149.4356 ,2.38807 ,-2.88388 ,-28.29666 
735 ,149.6275 ,2.39001 ,-2.87019 ,-28.16235 
736 ,149.8519 ,2.39214 ,-2.89073 ,-28.36382 
737 ,150.0600 ,2.39431 ,-2.89757 ,-28.43098 
738 ,150.2680 ,2.39632 ,-2.87704 ,-28.22951 
739 ,150.4759 ,2.39845 ,-2.90784 ,-28.53171 
740 ,150.6683 ,2.40043 ,-2.90784 ,-28.53171 
741 ,150.8761 ,2.40249 ,-2.92153 ,-28.66603 
742 ,151.0844 ,2.40454 ,-2.92495 ,-28.69960 
743 ,151.2923 ,2.40657 ,-2.92837 ,-28.73318 
744 ,151.4840 ,2.40852 ,-2.93179 ,-28.76676 
745 ,151.7089 ,2.41078 ,-2.91811 ,-28.63245 
746 ,151.9166 ,2.41287 ,-2.94206 ,-28.86750 
747 ,152.1088 ,2.41479 ,-2.93179 ,-28.76676 
748 ,152.3168 ,2.41683 ,-2.95917 ,-29.03539 
749 ,152.5407 ,2.41905 ,-2.95917 ,-29.03539 
750 ,152.7650 ,2.42123 ,-2.95575 ,-29.00181 
751 ,152.9726 ,2.42339 ,-2.96259 ,-29.06897 
752 ,153.1651 ,2.42536 ,-2.98655 ,-29.30401 
753 ,153.3572 ,2.42733 ,-2.97970 ,-29.23686 
754 ,153.5653 ,2.42922 ,-2.97628 ,-29.20328 
755 ,153.7735 ,2.43144 ,-2.99339 ,-29.37117 
756 ,153.9810 ,2.43345 ,-3.00708 ,-29.50548 
757 ,154.1895 ,2.43553 ,-2.99339 ,-29.37117 
758 ,154.4134 ,2.43784 ,-3.00708 ,-29.50548 
759 ,154.6217 ,2.43990 ,-3.01050 ,-29.53906 
760 ,154.8298 ,2.44200 ,-3.00024 ,-29.43833 
761 ,155.0378 ,2.44404 ,-3.03104 ,-29.74053 
762 ,155.2300 ,2.44601 ,-3.00708 ,-29.50548 
763 ,155.4540 ,2.44817 ,-3.02761 ,-29.70695 
764 ,155.6457 ,2.45020 ,-3.03446 ,-29.77411 
765 ,155.8381 ,2.45208 ,-3.04473 ,-29.87484 
766 ,156.0302 ,2.45403 ,-3.04130 ,-29.84127 
767 ,156.2220 ,2.45591 ,-3.05841 ,-30.00916 
768 ,156.4305 ,2.45796 ,-3.03446 ,-29.77411 
769 ,156.6385 ,2.46008 ,-3.05499 ,-29.97558 
770 ,156.8465 ,2.46216 ,-3.05841 ,-30.00916 
771 ,157.0546 ,2.46423 ,-3.05157 ,-29.94200 
772 ,157.2788 ,2.46646 ,-3.08579 ,-30.27778 
773 ,157.5187 ,2.46865 ,-3.06526 ,-30.07631 
774 ,157.7108 ,2.47082 ,-3.06184 ,-30.04274 
775 ,157.9192 ,2.47280 ,-3.08921 ,-30.31136 
776 ,158.1110 ,2.47478 ,-3.07210 ,-30.14347 
777 ,158.3194 ,2.47690 ,-3.09264 ,-30.34494 
778 ,158.5274 ,2.47898 ,-3.09606 ,-30.37852 
779 ,158.7356 ,2.48098 ,-3.10290 ,-30.44568 
780 ,158.9595 ,2.48328 ,-3.10632 ,-30.47925 
781 ,159.1516 ,2.48521 ,-3.09606 ,-30.37852 
782 ,159.3756 ,2.48741 ,-3.12344 ,-30.64715 
783 ,159.5836 ,2.48948 ,-3.11659 ,-30.57999 
784 ,159.7919 ,2.49150 ,-3.13712 ,-30.78146 
785 ,160.0157 ,2.49379 ,-3.14055 ,-30.81504 
786 ,160.2080 ,2.49577 ,-3.14055 ,-30.81504 
787 ,160.4161 ,2.49778 ,-3.13370 ,-30.74788 
788 ,160.6401 ,2.50010 ,-3.15423 ,-30.94935 
789 ,160.8484 ,2.50207 ,-3.14739 ,-30.88219 
790 ,161.0565 ,2.50423 ,-3.17819 ,-31.18440 
791 ,161.2644 ,2.50625 ,-3.16450 ,-31.05008 
792 ,161.4567 ,2.50826 ,-3.16108 ,-31.01651 
793 ,161.6643 ,2.51032 ,-3.18846 ,-31.28513 
794 ,161.8728 ,2.51237 ,-3.16450 ,-31.05008 
795 ,162.0648 ,2.51433 ,-3.18161 ,-31.21798 
796 ,162.2729 ,2.51635 ,-3.19188 ,-31.31871 
797 ,162.4972 ,2.51863 ,-3.19530 ,-31.35229 
798 ,162.6890 ,2.52058 ,-3.19872 ,-31.38587 
799 ,162.8649 ,2.52246 ,-3.20899 ,-31.48660 
800 ,163.0571 ,2.52428 ,-3.19872 ,-31.38587 
801 ,163.2492 ,2.52613 ,-3.19872 ,-31.38587 
802 ,163.4575 ,2.52826 ,-3.20214 ,-31.41945 
803 ,163.6975 ,2.53042 ,-3.22268 ,-31.62092 
804 ,163.9055 ,2.53277 ,-3.21583 ,-31.55376 
805 ,164.0977 ,2.53460 ,-3.22268 ,-31.62092 
806 ,164.3217 ,2.53679 ,-3.23637 ,-31.75523 
807 ,164.5299 ,2.53892 ,-3.23294 ,-31.72165 
808 ,164.7380 ,2.54104 ,-3.22952 ,-31.68807 
809 ,164.9296 ,2.54306 ,-3.26032 ,-31.99028 
810 ,165.1381 ,2.54501 ,-3.23979 ,-31.78881 
811 ,165.3462 ,2.54712 ,-3.25006 ,-31.88954 
812 ,165.5381 ,2.54903 ,-3.25348 ,-31.92312 
813 ,165.7304 ,2.55094 ,-3.25690 ,-31.95670 
814 ,165.9382 ,2.55298 ,-3.26717 ,-32.05743 
815 ,166.1463 ,2.55514 ,-3.27059 ,-32.09101 
816 ,166.3384 ,2.55705 ,-3.26374 ,-32.02386 
817 ,166.5466 ,2.55910 ,-3.29797 ,-32.35964 
818 ,166.7545 ,2.56116 ,-3.27743 ,-32.15817 
819 ,166.9469 ,2.56313 ,-3.29454 ,-32.32606 
820 ,167.1544 ,2.56517 ,-3.28770 ,-32.25890 
821 ,167.3470 ,2.56713 ,-3.30139 ,-32.39322 
822 ,167.5551 ,2.56920 ,-3.29454 ,-32.32606 
823 ,167.7632 ,2.57132 ,-3.30481 ,-32.42680 
824 ,167.9713 ,2.57334 ,-3.30139 ,-32.39322 
825 ,168.1794 ,2.57540 ,-3.30823 ,-32.46037 
826 ,168.4031 ,2.57770 ,-3.32877 ,-32.66184 
827 ,168.6110 ,2.57983 ,-3.32192 ,-32.59469 
828 ,168.8191 ,2.58184 ,-3.31850 ,-32.56111 
829 ,169.0274 ,2.58393 ,-3.34245 ,-32.79616 
830 ,169.2679 ,2.58627 ,-3.34245 ,-32.79616 
831 ,169.4915 ,2.58856 ,-3.32192 ,-32.59469 
832 ,169.7319 ,2.59094 ,-3.32534 ,-32.62827 
833 ,169.9240 ,2.59288 ,-3.34588 ,-32.82973 
834 ,170.1161 ,2.59481 ,-3.34588 ,-32.82973 
835 ,170.3082 ,2.59680 ,-3.37668 ,-33.13194 
836 ,170.5003 ,2.59860 ,-3.35614 ,-32.93047 
837 ,170.6920 ,2.60059 ,-3.36983 ,-33.06478 
838 ,170.8844 ,2.60244 ,-3.38010 ,-33.16552 
839 ,171.0764 ,2.60439 ,-3.35956 ,-32.96405 
840 ,171.2846 ,2.60645 ,-3.39036 ,-33.26625 
841 ,171.4924 ,2.60857 ,-3.37325 ,-33.09836 
842 ,171.7166 ,2.61077 ,-3.38352 ,-33.19910 
843 ,171.9248 ,2.61289 ,-3.40063 ,-33.36699 
844 ,172.1330 ,2.61494 ,-3.40405 ,-33.40057 
845 ,172.3410 ,2.61700 ,-3.41432 ,-33.50130 
846 ,172.5491 ,2.61907 ,-3.39721 ,-33.33341 
847 ,172.7410 ,2.62106 ,-3.40405 ,-33.40057 
848 ,172.9332 ,2.62292 ,-3.40405 ,-33.40057 
849 ,173.1413 ,2.62504 ,-3.39721 ,-33.33341 
850 ,173.3493 ,2.62717 ,-3.43485 ,-33.70277 
851 ,173.5413 ,2.62902 ,-3.42116 ,-33.56846 
852 ,173.7332 ,2.63099 ,-3.42801 ,-33.63561 
853 ,173.9416 ,2.63305 ,-3.43143 ,-33.66919 
854 ,174.1495 ,2.63512 ,-3.44512 ,-33.80351 
855 ,174.3738 ,2.63730 ,-3.44170 ,-33.76993 
856 ,174.5980 ,2.63962 ,-3.43827 ,-33.73635 
857 ,174.8218 ,2.64182 ,-3.45539 ,-33.90424 
858 ,175.0622 ,2.64409 ,-3.47592 ,-34.10571 
859 ,175.2863 ,2.64644 ,-3.47250 ,-34.07213 
860 ,175.5100 ,2.64869 ,-3.46565 ,-34.00498 
861 ,175.7021 ,2.65062 ,-3.47250 ,-34.07213 
862 ,175.9103 ,2.65268 ,-3.45881 ,-33.93782 
863 ,176.1185 ,2.65475 ,-3.47250 ,-34.07213 
864 ,176.3266 ,2.65689 ,-3.48961 ,-34.24002 
865 ,176.5348 ,2.65899 ,-3.48618 ,-34.20645 
866 ,176.7268 ,2.66086 ,-3.51014 ,-34.44149 
867 ,176.9350 ,2.66300 ,-3.48618 ,-34.20645 
868 ,177.1269 ,2.66495 ,-3.50672 ,-34.40792 
869 ,177.3191 ,2.66679 ,-3.50330 ,-34.37434 
870 ,177.5109 ,2.66874 ,-3.52383 ,-34.57581 
871 ,177.7188 ,2.67080 ,-3.50672 ,-34.40792 
872 ,177.9111 ,2.67271 ,-3.52383 ,-34.57581 
873 ,178.1191 ,2.67472 ,-3.51698 ,-34.50865 
874 ,178.3275 ,2.67687 ,-3.53752 ,-34.71012 
875 ,178.5516 ,2.67908 ,-3.53410 ,-34.67654 
876 ,178.7438 ,2.68106 ,-3.53067 ,-34.64296 
877 ,178.9518 ,2.68319 ,-3.54436 ,-34.77728 
878 ,179.1757 ,2.68530 ,-3.53752 ,-34.71012 
879 ,179.4159 ,2.68763 ,-3.54436 ,-34.77728 
880 ,179.6399 ,2.68995 ,-3.53752 ,-34.71012 
881 ,179.8318 ,2.69199 ,-3.56147 ,-34.94517 
882 ,180.0563 ,2.69412 ,-3.54094 ,-34.74370 
883 ,180.2644 ,2.69620 ,-3.57516 ,-35.07948 
884 ,180.4884 ,2.69843 ,-3.57858 ,-35.11306 
885 ,180.6965 ,2.70053 ,-3.56832 ,-35.01232 
886 ,180.9206 ,2.70270 ,-3.57858 ,-35.11306 
887 ,181.1287 ,2.70487 ,-3.59227 ,-35.24737 
888 ,181.3368 ,2.70690 ,-3.57858 ,-35.11306 
889 ,181.5448 ,2.70900 ,-3.59912 ,-35.31453 
890 ,181.7367 ,2.71097 ,-3.59569 ,-35.28095 
891 ,181.9290 ,2.71301 ,-3.61280 ,-35.44884 
892 ,182.1211 ,2.71481 ,-3.58543 ,-35.18022 
893 ,182.3292 ,2.71684 ,-3.61280 ,-35.44884 
894 ,182.5209 ,2.71879 ,-3.60596 ,-35.38169 
895 ,182.7130 ,2.72082 ,-3.62649 ,-35.58316 
896 ,182.9370 ,2.72283 ,-3.60254 ,-35.34811 
897 ,183.1451 ,2.72497 ,-3.63334 ,-35.65031 
898 ,183.3532 ,2.72709 ,-3.61623 ,-35.48242 
899 ,183.5613 ,2.72916 ,-3.62307 ,-35.54958 
900 ,183.7535 ,2.73117 ,-3.63334 ,-35.65031 
901 ,183.9775 ,2.73333 ,-3.62649 ,-35.58316 
902 ,184.1855 ,2.73545 ,-3.64018 ,-35.71747 
903 ,184.4260 ,2.73771 ,-3.65387 ,-35.85178 
904 ,184.6343 ,2.73988 ,-3.65387 ,-35.85178 
905 ,184.8422 ,2.74197 ,-3.65045 ,-35.81820 
906 ,185.0662 ,2.74408 ,-3.67440 ,-36.05325 
907 ,185.2745 ,2.74630 ,-3.65387 ,-35.85178 
908 ,185.4825 ,2.74841 ,-3.64018 ,-35.71747 
909 ,185.6905 ,2.75041 ,-3.67783 ,-36.08683 
910 ,185.8987 ,2.75252 ,-3.66756 ,-35.98610 
911 ,186.0906 ,2.75447 ,-3.68125 ,-36.12041 
912 ,186.3146 ,2.75654 ,-3.67783 ,-36.08683 
913 ,186.5228 ,2.75882 ,-3.67440 ,-36.05325 
914 ,186.7150 ,2.76076 ,-3.68467 ,-36.15399 
915 ,186.9226 ,2.76288 ,-3.68125 ,-36.12041 
916 ,187.1312 ,2.76491 ,-3.69836 ,-36.28830 
917 ,187.3393 ,2.76700 ,-3.68809 ,-36.18756
