Repository: lloxxa/DOI-10.3389-fphy.2024.1412352

# Sucker analysis

This project studies the adhesion of arrays of millimeter-sized suction cups made from polydimethylsiloxane. Repository contains both data obtained in this project and code used to analyse said data.

## <a name="Introduction"></a> Introduction

Patterned surfaces are known to show superior adhesive properties compared to continuos surfaces. [1] Animals such as geckos use patterned surfaces to climb. Many aritficial bio-inspired patterned adhesive surfaces have been made. We make and study arrays of millimeter-sized suction cups, inspired by the surfaces found on cephalopods for applications in soft robotics. This research was carried out at the Laboratory of Physical Chemistry & Soft Matter at Wageningen University & Research and funded by 4TU.Federation through the program 'Soft Robotics' with Grant No. 4TU-UIT-335. This repository contains all data that was collected in this project as well as the code used to analyse it. This document contains detailed information about how the data was acquired.

## <a name="Fabrication"></a> Fabrication
We use a double-negative mold to make the samples. A positive mold is made by 3D-printing (1). We cast this mold with Dragon Skin &trade; (2) to obtain a soft, negative mold. This mold is coated with fluor polymers to allow for the release of the sample from the mold later (3). We then pour Ecoflex &trade; in the mold after which we degas the liquid Ecoflex &trade; for 15 minutes to ensure no bubbles are present in our sample(4). We cure the Ecoflex &trade; at room temperature for 24 hours before peeling it from the mold to obtain our final sample (5). This sample was connected to a glass microscope slide by plasma bonding. 
The figure below shows the geometry of the suction cups.

## <a name="Measurements"></a> Measurements

All measurements were performed using an Anton Paar MCR-501 rheometer. A glass plate accessory (P-PTD120/GL) was used as a countersurface to the suction cups. Samples were glued to a custom-made 3D-printed probe. A sample was placed on the countersurface with the cups facing down after which glue was placed on the sample (1). The probe was lowered so it is only in contact with the glue, after which the glue is cured by UV-light (2). This procedure aims to align the sample perfectly with the glass countersurface and is visualized below. 
One measurement cycle consists of four distinct phases, visualized below. The first phase is the approach (1 & 2) where the probe approaches the countersurface until a certain force is detected. The force by which we indent the sample to the countersurface is called the preload. The next phase is the relaxation phase, where the probe does not move for 20 seconds (3). AFter the relaxation, retraction starts. The probe pulls the sample away from the countersurface at a certain speed that we call the retraction speed (4 & 5). After the sample has detached completely from the countersurface, a short transition phase happens where the retraction ends and approach is initiated. Generally, we repeat this cycle multiple times for each experiment. For information about the preload, retraction speed and number of cycles that correspond to each dataset, see About the data(#About). 
It is important to note that each phase has its own CSV file in the raw data.

File: Raw data/Million/Indentation/ECOFLEX_P4_5D_50mN_loop/cup_105_app.csv
Data stamp = , 30-03-2022 00:27:27 276

Calibration Values: 
Slope = , 26.54  , g/V
Offset Voltage at no contact = , -0.501760 , V 

No , Time , Stage Position ,   Mass , Force 
   ,  (s) ,      (mm)      ,   (g)  , (mN)  

1 ,3.4041 ,3.29999 ,0.17211 ,1.68876 
2 ,6.7040 ,3.09996 ,0.18580 ,1.82307 
3 ,10.0099 ,2.89992 ,0.16185 ,1.58802 
4 ,13.2979 ,2.69992 ,0.18922 ,1.85665 
5 ,16.5913 ,2.49985 ,0.18580 ,1.82307 
6 ,19.8703 ,2.29988 ,0.18238 ,1.78949 
7 ,23.1748 ,2.09984 ,0.18238 ,1.78949 
8 ,26.4636 ,1.89981 ,0.17553 ,1.72234 
9 ,29.7689 ,1.69977 ,0.39455 ,3.87135 
10 ,32.0698 ,1.59978 ,0.75730 ,7.43065 
11 ,33.7648 ,1.54979 ,0.95579 ,9.37819 
12 ,35.4618 ,1.49977 ,1.22956 ,12.06445 
13 ,37.1609 ,1.44974 ,1.43147 ,14.04557 
14 ,38.8545 ,1.39972 ,1.55124 ,15.22081 
15 ,40.5539 ,1.34970 ,1.60942 ,15.79164 
16 ,42.2597 ,1.29967 ,1.91057 ,18.74654 
17 ,43.9639 ,1.24965 ,2.21515 ,21.73500 
18 ,45.6697 ,1.19966 ,2.47523 ,24.28696 
19 ,47.3868 ,1.14966 ,2.75927 ,27.07395 
20 ,49.0803 ,1.09967 ,3.13229 ,30.73399 
21 ,50.7838 ,1.04964 ,3.53268 ,34.66265 
22 ,52.4937 ,0.99962 ,3.89543 ,38.22195 
23 ,54.2409 ,0.94960 ,4.29924 ,42.18419 
24 ,55.9299 ,0.89955 ,4.65515 ,45.67633 
25 ,57.6390 ,0.84955 ,5.07608 ,49.80646 
26 ,59.3613 ,0.79953 ,5.52780 ,54.23880 

Plateau measurements: 

No , Time , Stage Position ,   Mass , Force 
   ,  (s) ,      (mm)      ,   (g)  , (mN)  

1 ,0.01 ,0.7995 ,5.528 ,54.2 
2 ,0.37 ,0.7995 ,5.521 ,54.2 
3 ,0.73 ,0.7996 ,5.511 ,54.1 
4 ,1.09 ,0.7996 ,5.507 ,54.0 
5 ,1.44 ,0.7996 ,5.504 ,54.0 
6 ,1.79 ,0.7996 ,5.500 ,54.0 
7 ,2.17 ,0.7996 ,5.497 ,53.9 
8 ,2.55 ,0.7996 ,5.490 ,53.9 
9 ,2.93 ,0.7996 ,5.497 ,53.9 
10 ,3.27 ,0.7996 ,5.473 ,53.7 
11 ,3.67 ,0.7996 ,5.494 ,53.9 
12 ,4.04 ,0.7996 ,5.487 ,53.8 
13 ,4.41 ,0.7996 ,5.487 ,53.8 
14 ,4.76 ,0.7996 ,5.487 ,53.8 
15 ,5.12 ,0.7996 ,5.466 ,53.6 
16 ,5.50 ,0.7996 ,5.473 ,53.7 
17 ,5.87 ,0.7996 ,5.463 ,53.6 
18 ,6.23 ,0.7996 ,5.466 ,53.6 
19 ,6.59 ,0.7996 ,5.466 ,53.6 
20 ,6.96 ,0.7996 ,5.459 ,53.6 
21 ,7.34 ,0.7996 ,5.470 ,53.7 
22 ,7.72 ,0.7996 ,5.470 ,53.7 
23 ,8.10 ,0.7996 ,5.470 ,53.7 
24 ,8.49 ,0.7996 ,5.456 ,53.5 
25 ,8.83 ,0.7996 ,5.466 ,53.6 
26 ,9.21 ,0.7996 ,5.459 ,53.6 
27 ,9.57 ,0.7996 ,5.463 ,53.6 
28 ,9.93 ,0.7996 ,5.449 ,53.5 
29 ,10.29 ,0.7996 ,5.466 ,53.6 
30 ,10.67 ,0.7996 ,5.463 ,53.6 
31 ,11.05 ,0.7996 ,5.446 ,53.4 
32 ,11.41 ,0.7996 ,5.470 ,53.7 
33 ,11.79 ,0.7996 ,5.456 ,53.5 
34 ,12.16 ,0.7996 ,5.446 ,53.4 
35 ,12.55 ,0.7996 ,5.459 ,53.6 
36 ,12.91 ,0.7996 ,5.435 ,53.3 
37 ,13.28 ,0.7996 ,5.449 ,53.5 
38 ,13.68 ,0.7996 ,5.453 ,53.5 
39 ,14.04 ,0.7996 ,5.442 ,53.4 
40 ,14.42 ,0.7996 ,5.446 ,53.4 
41 ,14.81 ,0.7996 ,5.446 ,53.4 
42 ,15.17 ,0.7996 ,5.449 ,53.5 
43 ,15.56 ,0.7996 ,5.446 ,53.4 
44 ,15.92 ,0.7996 ,5.442 ,53.4 
45 ,16.30 ,0.7996 ,5.463 ,53.6 
46 ,16.68 ,0.7996 ,5.446 ,53.4 
47 ,17.06 ,0.7996 ,5.439 ,53.4 
48 ,17.42 ,0.7996 ,5.453 ,53.5 
49 ,17.77 ,0.7996 ,5.453 ,53.5 
50 ,18.12 ,0.7996 ,5.435 ,53.3 
51 ,18.47 ,0.7996 ,5.449 ,53.5 
52 ,18.83 ,0.7996 ,5.439 ,53.4 
53 ,19.20 ,0.7996 ,5.449 ,53.5 
54 ,19.57 ,0.7996 ,5.442 ,53.4 
55 ,19.93 ,0.7996 ,5.439 ,53.4 
56 ,20.27 ,0.7996 ,5.446 ,53.4 
57 ,20.65 ,0.7996 ,5.453 ,53.5 
58 ,20.99 ,0.7996 ,5.432 ,53.3 
59 ,21.35 ,0.7996 ,5.442 ,53.4 
60 ,21.72 ,0.7996 ,5.432 ,53.3 
61 ,22.09 ,0.7996 ,5.449 ,53.5 
62 ,22.45 ,0.7996 ,5.422 ,53.2 
63 ,22.82 ,0.7996 ,5.439 ,53.4 
64 ,23.19 ,0.7996 ,5.442 ,53.4 
65 ,23.54 ,0.7996 ,5.449 ,53.5 
66 ,23.90 ,0.7996 ,5.425 ,53.2 
67 ,24.26 ,0.7996 ,5.442 ,53.4 
68 ,24.62 ,0.7996 ,5.418 ,53.2 
69 ,25.00 ,0.7996 ,5.425 ,53.2 
70 ,25.35 ,0.7996 ,5.439 ,53.4 
71 ,25.71 ,0.7996 ,5.446 ,53.4 
72 ,26.08 ,0.7996 ,5.422 ,53.2 
73 ,26.43 ,0.7996 ,5.435 ,53.3 
74 ,26.82 ,0.7996 ,5.446 ,53.4 
75 ,27.18 ,0.7996 ,5.415 ,53.1 
76 ,27.54 ,0.7996 ,5.432 ,53.3 
77 ,27.90 ,0.7996 ,5.415 ,53.1 
78 ,28.27 ,0.7996 ,5.439 ,53.4 
79 ,28.64 ,0.7996 ,5.446 ,53.4 
80 ,29.01 ,0.7996 ,5.422 ,53.2 
81 ,29.38 ,0.7996 ,5.442 ,53.4 
82 ,29.73 ,0.7996 ,5.425 ,53.2 
83 ,30.10 ,0.7996 ,5.432 ,53.3 
84 ,30.49 ,0.7996 ,5.435 ,53.3 
85 ,30.87 ,0.7996 ,5.422 ,53.2 
86 ,31.23 ,0.7996 ,5.442 ,53.4 
87 ,31.58 ,0.7996 ,5.422 ,53.2 
88 ,31.93 ,0.7996 ,5.442 ,53.4 
89 ,32.30 ,0.7996 ,5.432 ,53.3 
90 ,32.66 ,0.7996 ,5.439 ,53.4 
91 ,33.02 ,0.7996 ,5.422 ,53.2 
92 ,33.36 ,0.7996 ,5.415 ,53.1 
93 ,33.71 ,0.7996 ,5.432 ,53.3 
94 ,34.06 ,0.7996 ,5.425 ,53.2 
95 ,34.43 ,0.7996 ,5.429 ,53.3 
96 ,34.79 ,0.7996 ,5.422 ,53.2 
97 ,35.15 ,0.7996 ,5.425 ,53.2 
98 ,35.52 ,0.7996 ,5.425 ,53.2 
99 ,35.91 ,0.7996 ,5.415 ,53.1 
100 ,36.30 ,0.7996 ,5.422 ,53.2

File: Raw data/Million/Indentation/ECOFLEX_P4_5D_50mN_loop/cup_106_app.csv
Data stamp = , 30-03-2022 00:33:46 790

Calibration Values: 
Slope = , 26.54  , g/V
Offset Voltage at no contact = , -0.501760 , V 

No , Time , Stage Position ,   Mass , Force 
   ,  (s) ,      (mm)      ,   (g)  , (mN)  

1 ,3.3890 ,3.29999 ,0.18580 ,1.82307 
2 ,6.6944 ,3.09993 ,0.19949 ,1.95738 
3 ,9.9775 ,2.89989 ,0.18580 ,1.82307 
4 ,13.2596 ,2.69989 ,0.17896 ,1.75592 
5 ,16.5506 ,2.49985 ,0.17896 ,1.75592 
6 ,19.8299 ,2.29982 ,0.18580 ,1.82307 
7 ,23.1100 ,2.09978 ,0.17211 ,1.68876 
8 ,26.3966 ,1.89975 ,0.15500 ,1.52087 
9 ,29.6937 ,1.69971 ,0.36375 ,3.56914 
10 ,31.9791 ,1.59970 ,0.70597 ,6.92697 
11 ,33.6796 ,1.54967 ,0.90788 ,8.90809 
12 ,35.3728 ,1.49968 ,1.16112 ,11.39289 
13 ,37.0734 ,1.44966 ,1.37671 ,13.50832 
14 ,38.7691 ,1.39963 ,1.48965 ,14.61640 
15 ,40.4834 ,1.34961 ,1.62311 ,15.92596 
16 ,42.1934 ,1.29962 ,1.84897 ,18.14213 
17 ,43.9120 ,1.24959 ,2.20488 ,21.63427 
18 ,45.6155 ,1.19957 ,2.44785 ,24.01833 
19 ,47.3327 ,1.14957 ,2.77296 ,27.20827 
20 ,49.0385 ,1.09958 ,3.12202 ,30.63325 
21 ,50.7330 ,1.04956 ,3.49504 ,34.29329 
22 ,52.4389 ,0.99953 ,3.92281 ,38.49058 
23 ,54.1373 ,0.94954 ,4.31978 ,42.38566 
24 ,55.8337 ,0.89952 ,4.70648 ,46.18001 
25 ,57.5248 ,0.84949 ,5.08292 ,49.87362 
26 ,59.2232 ,0.79947 ,5.55518 ,54.50743 

Plateau measurements: 

No , Time , Stage Position ,   Mass , Force 
   ,  (s) ,      (mm)      ,   (g)  , (mN)  

1 ,0.02 ,0.7995 ,5.538 ,54.3 
2 ,0.39 ,0.7995 ,5.531 ,54.3 
3 ,0.75 ,0.7995 ,5.538 ,54.3 
4 ,1.12 ,0.7995 ,5.521 ,54.2 
5 ,1.48 ,0.7995 ,5.518 ,54.1 
6 ,1.84 ,0.7995 ,5.521 ,54.2 
7 ,2.21 ,0.7995 ,5.507 ,54.0 
8 ,2.56 ,0.7995 ,5.511 ,54.1 
9 ,2.92 ,0.7995 ,5.514 ,54.1 
10 ,3.27 ,0.7995 ,5.504 ,54.0 
11 ,3.61 ,0.7995 ,5.514 ,54.1 
12 ,3.98 ,0.7995 ,5.494 ,53.9 
13 ,4.33 ,0.7995 ,5.507 ,54.0 
14 ,4.67 ,0.7995 ,5.504 ,54.0 
15 ,5.02 ,0.7995 ,5.500 ,54.0 
16 ,5.37 ,0.7995 ,5.487 ,53.8 
17 ,5.73 ,0.7995 ,5.497 ,53.9 
18 ,6.09 ,0.7995 ,5.494 ,53.9 
19 ,6.45 ,0.7995 ,5.507 ,54.0 
20 ,6.84 ,0.7995 ,5.497 ,53.9 
21 ,7.20 ,0.7995 ,5.480 ,53.8 
22 ,7.54 ,0.7995 ,5.490 ,53.9 
23 ,7.91 ,0.7995 ,5.470 ,53.7 
24 ,8.26 ,0.7995 ,5.494 ,53.9 
25 ,8.61 ,0.7995 ,5.473 ,53.7 
26 ,8.96 ,0.7995 ,5.483 ,53.8 
27 ,9.31 ,0.7995 ,5.483 ,53.8 
28 ,9.67 ,0.7995 ,5.483 ,53.8 
29 ,10.02 ,0.7995 ,5.466 ,53.6 
30 ,10.40 ,0.7995 ,5.480 ,53.8 
31 ,10.77 ,0.7995 ,5.473 ,53.7 
32 ,11.15 ,0.7995 ,5.483 ,53.8 
33 ,11.54 ,0.7995 ,5.487 ,53.8 
34 ,11.91 ,0.7995 ,5.476 ,53.7 
35 ,12.26 ,0.7995 ,5.466 ,53.6 
36 ,12.65 ,0.7995 ,5.463 ,53.6 
37 ,13.00 ,0.7995 ,5.480 ,53.8 
38 ,13.36 ,0.7995 ,5.476 ,53.7 
39 ,13.71 ,0.7995 ,5.480 ,53.8 
40 ,14.06 ,0.7995 ,5.480 ,53.8 
41 ,14.44 ,0.7995 ,5.480 ,53.8 
42 ,14.82 ,0.7995 ,5.480 ,53.8 
43 ,15.19 ,0.7995 ,5.473 ,53.7 
44 ,15.55 ,0.7995 ,5.476 ,53.7 
45 ,15.93 ,0.7995 ,5.463 ,53.6 
46 ,16.30 ,0.7995 ,5.473 ,53.7 
47 ,16.65 ,0.7995 ,5.456 ,53.5 
48 ,17.01 ,0.7995 ,5.470 ,53.7 
49 ,17.37 ,0.7995 ,5.473 ,53.7 
50 ,17.73 ,0.7995 ,5.463 ,53.6 
51 ,18.08 ,0.7995 ,5.459 ,53.6 
52 ,18.45 ,0.7995 ,5.459 ,53.6 
53 ,18.81 ,0.7995 ,5.453 ,53.5 
54 ,19.17 ,0.7995 ,5.483 ,53.8 
55 ,19.55 ,0.7995 ,5.459 ,53.6 
56 ,19.90 ,0.7995 ,5.480 ,53.8 
57 ,20.26 ,0.7995 ,5.466 ,53.6 
58 ,20.64 ,0.7995 ,5.473 ,53.7 
59 ,21.02 ,0.7995 ,5.480 ,53.8 
60 ,21.40 ,0.7995 ,5.463 ,53.6 
61 ,21.77 ,0.7995 ,5.459 ,53.6 
62 ,22.15 ,0.7995 ,5.463 ,53.6 
63 ,22.51 ,0.7995 ,5.456 ,53.5 
64 ,22.86 ,0.7995 ,5.466 ,53.6 
65 ,23.22 ,0.7995 ,5.466 ,53.6 
66 ,23.56 ,0.7995 ,5.453 ,53.5 
67 ,23.93 ,0.7995 ,5.456 ,53.5 
68 ,24.30 ,0.7995 ,5.456 ,53.5 
69 ,24.66 ,0.7995 ,5.453 ,53.5 
70 ,25.04 ,0.7995 ,5.463 ,53.6 
71 ,25.40 ,0.7995 ,5.463 ,53.6 
72 ,25.76 ,0.7995 ,5.466 ,53.6 
73 ,26.14 ,0.7995 ,5.449 ,53.5 
74 ,26.50 ,0.7995 ,5.453 ,53.5 
75 ,26.86 ,0.7995 ,5.459 ,53.6 
76 ,27.24 ,0.7995 ,5.459 ,53.6 
77 ,27.59 ,0.7995 ,5.453 ,53.5 
78 ,27.95 ,0.7995 ,5.459 ,53.6 
79 ,28.32 ,0.7995 ,5.453 ,53.5 
80 ,28.71 ,0.7995 ,5.449 ,53.5 
81 ,29.06 ,0.7995 ,5.446 ,53.4 
82 ,29.43 ,0.7995 ,5.449 ,53.5 
83 ,29.78 ,0.7995 ,5.463 ,53.6 
84 ,30.15 ,0.7995 ,5.456 ,53.5 
85 ,30.52 ,0.7995 ,5.453 ,53.5 
86 ,30.87 ,0.7995 ,5.446 ,53.4 
87 ,31.23 ,0.7995 ,5.459 ,53.6 
88 ,31.61 ,0.7995 ,5.459 ,53.6 
89 ,31.95 ,0.7995 ,5.463 ,53.6 
90 ,32.31 ,0.7995 ,5.456 ,53.5 
91 ,32.68 ,0.7995 ,5.453 ,53.5 
92 ,33.02 ,0.7995 ,5.439 ,53.4 
93 ,33.38 ,0.7995 ,5.456 ,53.5 
94 ,33.75 ,0.7995 ,5.442 ,53.4 
95 ,34.10 ,0.7995 ,5.456 ,53.5 
96 ,34.46 ,0.7995 ,5.439 ,53.4 
97 ,34.83 ,0.7995 ,5.442 ,53.4 
98 ,35.19 ,0.7995 ,5.439 ,53.4 
99 ,35.54 ,0.7995 ,5.453 ,53.5 
100 ,35.90 ,0.7995 ,5.442 ,53.4

File: Raw data/Million/Indentation/ECOFLEX_P4_5D_50mN_loop/cup_115_ret.csv (part 1 of 2)
Data stamp = , 30-03-2022 01:31:30 520

Calibration Values: 
Slope = , 26.54 , g/V 
Offset Voltage at no contact = , -0.501760 , V 

No , Time , Stage Position ,   Mass , Force 
   ,  (s) ,      (mm)      ,   (g)  , (mN)  

1 ,0.0000 ,0.84949 ,5.01106 ,49.16848 
2 ,0.2064 ,0.84957 ,5.03159 ,49.36995 
3 ,0.4464 ,0.85018 ,5.00421 ,49.10132 
4 ,0.6386 ,0.85127 ,5.01106 ,49.16848 
5 ,0.8306 ,0.85266 ,5.02132 ,49.26921 
6 ,1.0067 ,0.85432 ,5.02474 ,49.30279 
7 ,1.1826 ,0.85596 ,5.00421 ,49.10132 
8 ,1.3585 ,0.85776 ,5.01106 ,49.16848 
9 ,1.5349 ,0.85959 ,4.98710 ,48.93343 
10 ,1.7270 ,0.86155 ,4.98710 ,48.93343 
11 ,1.9028 ,0.86327 ,4.96657 ,48.73196 
12 ,2.0792 ,0.86504 ,4.93577 ,48.42975 
13 ,2.2551 ,0.86676 ,4.91866 ,48.26186 
14 ,2.4149 ,0.86847 ,4.90839 ,48.16113 
15 ,2.5913 ,0.87015 ,4.90155 ,48.09397 
16 ,2.7673 ,0.87185 ,4.88444 ,47.92608 
17 ,2.9434 ,0.87360 ,4.87075 ,47.79177 
18 ,3.1195 ,0.87542 ,4.83995 ,47.48956 
19 ,3.2956 ,0.87717 ,4.83310 ,47.42240 
20 ,3.4715 ,0.87889 ,4.82626 ,47.35525 
21 ,3.6479 ,0.88067 ,4.81599 ,47.25451 
22 ,3.8400 ,0.88261 ,4.77835 ,46.88515 
23 ,4.0160 ,0.88439 ,4.76466 ,46.75084 
24 ,4.1922 ,0.88619 ,4.75097 ,46.61653 
25 ,4.3840 ,0.88803 ,4.74755 ,46.58295 
26 ,4.5598 ,0.88981 ,4.72017 ,46.31432 
27 ,4.7360 ,0.89157 ,4.71333 ,46.24716 
28 ,4.9122 ,0.89331 ,4.69622 ,46.07927 
29 ,5.1043 ,0.89525 ,4.68595 ,45.97854 
30 ,5.2804 ,0.89702 ,4.66884 ,45.81065 
31 ,5.4566 ,0.89879 ,4.62777 ,45.40771 
32 ,5.6326 ,0.90052 ,4.64146 ,45.54202 
33 ,5.8248 ,0.90249 ,4.61408 ,45.27339 
34 ,6.0008 ,0.90427 ,4.59355 ,45.07192 
35 ,6.1930 ,0.90612 ,4.58328 ,44.97119 
36 ,6.3689 ,0.90790 ,4.57302 ,44.87045 
37 ,6.5611 ,0.90976 ,4.53537 ,44.50109 
38 ,6.7531 ,0.91174 ,4.52511 ,44.40036 
39 ,6.9451 ,0.91368 ,4.51142 ,44.26604 
40 ,7.1210 ,0.91537 ,4.48746 ,44.03100 
41 ,7.3133 ,0.91724 ,4.47035 ,43.86310 
42 ,7.5054 ,0.91913 ,4.45666 ,43.72879 
43 ,7.6812 ,0.92099 ,4.42244 ,43.39301 
44 ,7.8576 ,0.92278 ,4.40191 ,43.19154 
45 ,8.0497 ,0.92469 ,4.40533 ,43.22512 
46 ,8.2417 ,0.92663 ,4.39164 ,43.09080 
47 ,8.4178 ,0.92849 ,4.35742 ,42.75502 
48 ,8.5777 ,0.93008 ,4.34373 ,42.62071 
49 ,8.7695 ,0.93193 ,4.33347 ,42.51997 
50 ,8.9460 ,0.93368 ,4.31636 ,42.35208 
51 ,9.1221 ,0.93546 ,4.29582 ,42.15061 
52 ,9.2983 ,0.93719 ,4.26502 ,41.84841 
53 ,9.4903 ,0.93905 ,4.25476 ,41.74767 
54 ,9.6823 ,0.94091 ,4.25818 ,41.78125 
55 ,9.8584 ,0.94275 ,4.21369 ,41.34473 
56 ,10.0344 ,0.94453 ,4.20685 ,41.27758 
57 ,10.2105 ,0.94629 ,4.20342 ,41.24400 
58 ,10.3866 ,0.94807 ,4.18631 ,41.07611 
59 ,10.5627 ,0.94985 ,4.15894 ,40.80748 
60 ,10.7708 ,0.95187 ,4.15551 ,40.77390 
61 ,10.9468 ,0.95364 ,4.13156 ,40.53885 
62 ,11.1230 ,0.95546 ,4.09391 ,40.16949 
63 ,11.3310 ,0.95741 ,4.08023 ,40.03518 
64 ,11.5231 ,0.95945 ,4.06312 ,39.86729 
65 ,11.7151 ,0.96135 ,4.04600 ,39.69940 
66 ,11.8913 ,0.96309 ,4.04943 ,39.73297 
67 ,12.0671 ,0.96493 ,4.01520 ,39.39719 
68 ,12.2754 ,0.96690 ,4.00152 ,39.26288 
69 ,12.4512 ,0.96865 ,3.99467 ,39.19572 
70 ,12.6276 ,0.97044 ,3.98098 ,39.06141 
71 ,12.8037 ,0.97223 ,3.95361 ,38.79278 
72 ,12.9796 ,0.97397 ,3.91938 ,38.45700 
73 ,13.1557 ,0.97580 ,3.92965 ,38.55773 
74 ,13.3317 ,0.97747 ,3.91596 ,38.42342 
75 ,13.5076 ,0.97924 ,3.89201 ,38.18837 
76 ,13.7000 ,0.98115 ,3.86463 ,37.91975 
77 ,13.8760 ,0.98295 ,3.85436 ,37.81901 
78 ,14.0518 ,0.98467 ,3.84410 ,37.71828 
79 ,14.2283 ,0.98650 ,3.82699 ,37.55038 
80 ,14.4203 ,0.98834 ,3.78934 ,37.18102 
81 ,14.5964 ,0.99012 ,3.77908 ,37.08029 
82 ,14.7721 ,0.99191 ,3.76196 ,36.91240 
83 ,14.9486 ,0.99366 ,3.76539 ,36.94597 
84 ,15.1242 ,0.99545 ,3.75170 ,36.81166 
85 ,15.3008 ,0.99720 ,3.71405 ,36.44230 
86 ,15.4765 ,0.99897 ,3.70379 ,36.34157 
87 ,15.6689 ,1.00073 ,3.69352 ,36.24083 
88 ,15.8449 ,1.00261 ,3.67983 ,36.10652 
89 ,16.0210 ,1.00439 ,3.65246 ,35.83789 
90 ,16.1968 ,1.00615 ,3.62850 ,35.60284 
91 ,16.3728 ,1.00787 ,3.63534 ,35.67000 
92 ,16.5492 ,1.00962 ,3.61481 ,35.46853 
93 ,16.7250 ,1.01146 ,3.59770 ,35.30064 
94 ,16.9172 ,1.01332 ,3.57375 ,35.06559 
95 ,17.0931 ,1.01511 ,3.57032 ,35.03201 
96 ,17.2530 ,1.01679 ,3.55321 ,34.86412 
97 ,17.4295 ,1.01847 ,3.54637 ,34.79696 
98 ,17.6216 ,1.02036 ,3.50872 ,34.42760 
99 ,17.7977 ,1.02211 ,3.49846 ,34.32687 
100 ,17.9738 ,1.02392 ,3.49504 ,34.29329 
101 ,18.1818 ,1.02594 ,3.46081 ,33.95751 
102 ,18.3577 ,1.02769 ,3.44370 ,33.78961 
103 ,18.5500 ,1.02957 ,3.44028 ,33.75604 
104 ,18.7260 ,1.03141 ,3.43686 ,33.72246 
105 ,18.9023 ,1.03322 ,3.39921 ,33.35310 
106 ,19.0781 ,1.03492 ,3.38210 ,33.18520 
107 ,19.2703 ,1.03676 ,3.36157 ,32.98374 
108 ,19.4464 ,1.03864 ,3.36499 ,33.01731 
109 ,19.6544 ,1.04059 ,3.32735 ,32.64795 
110 ,19.8302 ,1.04244 ,3.33077 ,32.68153 
111 ,20.0066 ,1.04424 ,3.32735 ,32.64795 
112 ,20.1988 ,1.04607 ,3.29655 ,32.34575 
113 ,20.4066 ,1.04810 ,3.27259 ,32.11070 
114 ,20.5828 ,1.04992 ,3.25548 ,31.94281 
115 ,20.7588 ,1.05174 ,3.23495 ,31.74134 
116 ,20.9670 ,1.05362 ,3.21442 ,31.53987 
117 ,21.1428 ,1.05558 ,3.22811 ,31.67418 
118 ,21.3189 ,1.05737 ,3.18020 ,31.20409 
119 ,21.5111 ,1.05921 ,3.19046 ,31.30482 
120 ,21.6872 ,1.06101 ,3.17335 ,31.13693 
121 ,21.8631 ,1.06276 ,3.14597 ,30.86830 
122 ,22.0393 ,1.06457 ,3.12544 ,30.66683 
123 ,22.2154 ,1.06628 ,3.10149 ,30.43178 
124 ,22.4075 ,1.06824 ,3.10491 ,30.46536 
125 ,22.5996 ,1.07004 ,3.09122 ,30.33105 
126 ,22.8077 ,1.07219 ,3.05358 ,29.96169 
127 ,22.9836 ,1.07397 ,3.05358 ,29.96169 
128 ,23.1599 ,1.07571 ,3.01935 ,29.62590 
129 ,23.3359 ,1.07748 ,3.01251 ,29.55875 
130 ,23.5116 ,1.07925 ,3.00224 ,29.45801 
131 ,23.6880 ,1.08101 ,2.99540 ,29.39086 
132 ,23.8960 ,1.08305 ,2.96802 ,29.12223 
133 ,24.0722 ,1.08486 ,2.96460 ,29.08865 
134 ,24.2803 ,1.08693 ,2.94749 ,28.92076 
135 ,24.4880 ,1.08885 ,2.91669 ,28.61856 
136 ,24.6645 ,1.09081 ,2.91327 ,28.58498 
137 ,24.8404 ,1.09254 ,2.88247 ,28.28277 
138 ,25.0326 ,1.09445 ,2.87562 ,28.21562 
139 ,25.2087 ,1.09626 ,2.87220 ,28.18204 
140 ,25.3848 ,1.09799 ,2.84140 ,27.87983 
141 ,25.5606 ,1.09974 ,2.82429 ,27.71194 
142 ,25.7529 ,1.10159 ,2.81060 ,27.57763 
143 ,25.9448 ,1.10356 ,2.80034 ,27.47689 
144 ,26.1211 ,1.10532 ,2.77638 ,27.24185 
145 ,26.2972 ,1.10714 ,2.76269 ,27.10753 
146 ,26.4732 ,1.10891 ,2.75927 ,27.07395 
147 ,26.6489 ,1.11066 ,2.74900 ,26.97322 
148 ,26.8252 ,1.11236 ,2.72163 ,26.70459 
149 ,27.0175 ,1.11421 ,2.70794 ,26.57028 
150 ,27.2096 ,1.11615 ,2.71136 ,26.60386 
151 ,27.3854 ,1.11796 ,2.69083 ,26.40239 
152 ,27.5455 ,1.11971 ,2.65318 ,26.03303 
153 ,27.7214 ,1.12134 ,2.64292 ,25.93229 
154 ,27.8977 ,1.12306 ,2.62238 ,25.73082 
155 ,28.0739 ,1.12487 ,2.61212 ,25.63009 
156 ,28.2498 ,1.12663 ,2.60869 ,25.59651 
157 ,28.4260 ,1.12838 ,2.60185 ,25.52935 
158 ,28.6020 ,1.13019 ,2.58474 ,25.36146 
159 ,28.7778 ,1.13191 ,2.55052 ,25.02568 
160 ,28.9537 ,1.13367 ,2.53341 ,24.85779 
161 ,29.1137 ,1.13539 ,2.52998 ,24.82421 
162 ,29.2738 ,1.13698 ,2.52314 ,24.75705 
163 ,29.4339 ,1.13858 ,2.50261 ,24.55558 
164 ,29.5944 ,1.14019 ,2.49576 ,24.48842 
165 ,29.7703 ,1.14182 ,2.48892 ,24.42127 
166 ,29.9466 ,1.14354 ,2.48207 ,24.35411 
167 ,30.1224 ,1.14530 ,2.44785 ,24.01833 
168 ,30.2989 ,1.14710 ,2.43416 ,23.88402 
169 ,30.4908 ,1.14905 ,2.43416 ,23.88402 
170 ,30.6669 ,1.15075 ,2.42048 ,23.74970 
171 ,30.8589 ,1.15272 ,2.38283 ,23.38034 
172 ,31.0350 ,1.15444 ,2.36572 ,23.21245 
173 ,31.2271 ,1.15641 ,2.36230 ,23.17887 
174 ,31.4030 ,1.15812 ,2.34177 ,22.97740 
175 ,31.5793 ,1.15991 ,2.33834 ,22.94382 
176 ,31.7873 ,1.16198 ,2.32123 ,22.77593 
177 ,31.9634 ,1.16368 ,2.30070 ,22.57446 
178 ,32.1392 ,1.16549 ,2.28017 ,22.37299 
179 ,32.3154 ,1.16721 ,2.26990 ,22.27226 
180 ,32.4915 ,1.16902 ,2.27674 ,22.33941 
181 ,32.6676 ,1.17074 ,2.24252 ,22.00363 
182 ,32.8437 ,1.17250 ,2.22541 ,21.83574 
183 ,33.0039 ,1.17424 ,2.21172 ,21.70143 
184 ,33.1799 ,1.17591 ,2.19803 ,21.56711 
185 ,33.3720 ,1.17782 ,2.20488 ,21.63427 
186 ,33.5480 ,1.17959 ,2.18435 ,21.43280 
187 ,33.7241 ,1.18133 ,2.16039 ,21.19775 
188 ,33.9001 ,1.18305 ,2.14670 ,21.06344 
189 ,34.0758 ,1.18488 ,2.12617 ,20.86197 
190 ,34.2523 ,1.18665 ,2.11932 ,20.79481 
191 ,34.4282 ,1.18839 ,2.10564 ,20.66050 
192 ,34.6046 ,1.19017 ,2.10564 ,20.66050 
193 ,34.7805 ,1.19195 ,2.08168 ,20.42545 
194 ,34.9567 ,1.19365 ,2.06457 ,20.25756 
195 ,35.1323 ,1.19544 ,2.05430 ,20.15682 
196 ,35.3087 ,1.19715 ,2.04746 ,20.08967 
197 ,35.4848 ,1.19893 ,2.02693 ,19.88820 
198 ,35.6770 ,1.20072 ,1.99270 ,19.55241 
199 ,35.8690 ,1.20280 ,2.00297 ,19.65315 
200 ,36.0450 ,1.20458 ,1.98928 ,19.51884 
201 ,36.2210 ,1.20627 ,1.95848 ,19.21663 
202 ,36.3974 ,1.20808 ,1.93795 ,19.01516 
203 ,36.5893 ,1.20998 ,1.94822 ,19.11590 
204 ,36.7652 ,1.21178 ,1.93111 ,18.94801 
205 ,36.9414 ,1.21355 ,1.90373 ,18.67938 
206 ,37.1174 ,1.21528 ,1.88662 ,18.51149 
207 ,37.3096 ,1.21716 ,1.89004 ,18.54507 
208 ,37.5016 ,1.21910 ,1.85924 ,18.24286 
209 ,37.6778 ,1.22088 ,1.84213 ,18.07497 
210 ,37.8538 ,1.22261 ,1.83186 ,17.97423 
211 ,38.0459 ,1.22446 ,1.83186 ,17.97423 
212 ,38.2218 ,1.22629 ,1.81817 ,17.83992 
213 ,38.4141 ,1.22815 ,1.79764 ,17.63845 
214 ,38.6061 ,1.23013 ,1.78395 ,17.50414 
215 ,38.7821 ,1.23191 ,1.77026 ,17.36983 
216 ,38.9583 ,1.23366 ,1.72578 ,16.93331 
217 ,39.1344 ,1.23541 ,1.72920 ,16.96689 
218 ,39.3103 ,1.23723 ,1.73604 ,17.03404 
219 ,39.5027 ,1.23905 ,1.70524 ,16.73184 
220 ,39.6786 ,1.24089 ,1.69498 ,16.63110 
221 ,39.8544 ,1.24265 ,1.66418 ,16.32890 
222 ,40.0468 ,1.24442 ,1.67444 ,16.42963 
223 ,40.2227 ,1.24633 ,1.65733 ,16.26174 
224 ,40.4145 ,1.24818 ,1.64022 ,16.09385 
225 ,40.5909 ,1.25001 ,1.62995 ,15.99311 
226 ,40.7830 ,1.25182 ,1.61627 ,15.85880 
227 ,40.9592 ,1.25364 ,1.58889 ,15.59018 
228 ,41.1353 ,1.25542 ,1.58547 ,15.55660 
229 ,41.3273 ,1.25736 ,1.58547 ,15.55660 
230 ,41.4873 ,1.25905 ,1.57178 ,15.42228 
231 ,41.6634 ,1.26067 ,1.55124 ,15.22081 
232 ,41.8555 ,1.26251 ,1.52045 ,14.91861 
233 ,42.0317 ,1.26442 ,1.52387 ,14.95219 
234 ,42.2077 ,1.26616 ,1.51702 ,14.88503 
235 ,42.3995 ,1.26804 ,1.48280 ,14.54925 
236 ,42.5757 ,1.26979 ,1.47253 ,14.44851 
237 ,42.7519 ,1.27160 ,1.46227 ,14.34778 
238 ,42.9278 ,1.27332 ,1.45885 ,14.31420 
239 ,43.1199 ,1.27516 ,1.44516 ,14.17989 
240 ,43.2962 ,1.27705 ,1.42120 ,13.94484 
241 ,43.4722 ,1.27876 ,1.40751 ,13.81053 
242 ,43.6483 ,1.28055 ,1.40751 ,13.81053 
243 ,43.8403 ,1.28249 ,1.37671 ,13.50832 
244 ,44.0164 ,1.28424 ,1.36303 ,13.37401 
245 ,44.1925 ,1.28602 ,1.35276 ,13.27327 
246 ,44.3685 ,1.28772 ,1.35618 ,13.30685 
247 ,44.5446 ,1.28951 ,1.34591 ,13.20612 
248 ,44.7368 ,1.29144 ,1.31169 ,12.87033 
249 ,44.9287 ,1.29333 ,1.32538 ,13.00465 
250 ,45.1050 ,1.29513 ,1.30143 ,12.76960 
251 ,45.2811 ,1.29689 ,1.27063 ,12.46739 
252 ,45.4570 ,1.29867 ,1.25352 ,12.29950 
253 ,45.6328 ,1.30039 ,1.24667 ,12.23235 
254 ,45.8091 ,1.30218 ,1.23641 ,12.13161 
255 ,46.0014 ,1.30405 ,1.22956 ,12.06445 
256 ,46.1933 ,1.30600 ,1.20561 ,11.82941 
257 ,46.3853 ,1.30784 ,1.18850 ,11.66151 
258 ,46.5775 ,1.30982 ,1.15770 ,11.35931 
259 ,46.7534 ,1.31157 ,1.16112 ,11.39289 
260 ,46.9295 ,1.31330 ,1.16112 ,11.39289 
261 ,47.1056 ,1.31512 ,1.14743 ,11.25857 
262 ,47.2978 ,1.31693 ,1.12347 ,11.02353 
263 ,47.4737 ,1.31880 ,1.10294 ,10.82206 
264 ,47.6499 ,1.32056 ,1.10294 ,10.82206 
265 ,47.8099 ,1.32225 ,1.09952 ,10.78848 
266 ,47.9861 ,1.32393 ,1.08241 ,10.62059 
267 ,48.1622 ,1.32566 ,1.06187 ,10.41912 
268 ,48.3381 ,1.32743 ,1.03450 ,10.15049 
269 ,48.5143 ,1.32922 ,1.02423 ,10.04976 
270 ,48.6903 ,1.33097 ,1.02081 ,10.01618 
271 ,48.8503 ,1.33264 ,1.01054 ,9.91544 
272 ,49.0265 ,1.33428 ,1.00028 ,9.81471 
273 ,49.2029 ,1.33608 ,0.98659 ,9.68039 
274 ,49.3944 ,1.33804 ,0.96605 ,9.47892 
275 ,49.5706 ,1.33974 ,0.95237 ,9.34461 
276 ,49.7467 ,1.34151 ,0.94210 ,9.24388 
277 ,49.9228 ,1.34325 ,0.92841 ,9.10956 
278 ,50.0991 ,1.34503 ,0.90446 ,8.87451 
279 ,50.2749 ,1.34683 ,0.88734 ,8.70662 
280 ,50.4511 ,1.34859 ,0.88392 ,8.67305 
281 ,50.6430 ,1.35045 ,0.88050 ,8.63947 
282 ,50.8192 ,1.35222 ,0.85997 ,8.43800 
283 ,51.0112 ,1.35403 ,0.85312 ,8.37084 
284 ,51.1873 ,1.35592 ,0.84628 ,8.30368 
285 ,51.3634 ,1.35768 ,0.82232 ,8.06864 
286 ,51.5393 ,1.35943 ,0.80863 ,7.93432 
287 ,51.7316 ,1.36133 ,0.78810 ,7.73285 
288 ,51.9233 ,1.36318 ,0.77099 ,7.56496 
289 ,52.0997 ,1.36503 ,0.77441 ,7.59854 
290 ,52.2758 ,1.36678 ,0.75046 ,7.36349 
291 ,52.4679 ,1.36866 ,0.74704 ,7.32991 
292 ,52.6279 ,1.37041 ,0.72650 ,7.12844 
293 ,52.8041 ,1.37204 ,0.72308 ,7.09486 
294 ,52.9797 ,1.37379 ,0.70597 ,6.92697 
295 ,53.1563 ,1.37560 ,0.68201 ,6.69193 
296 ,53.3481 ,1.37745 ,0.68544 ,6.72550 
297 ,53.5243 ,1.37924 ,0.67517 ,6.62477 
298 ,53.7162 ,1.38109 ,0.66148 ,6.49046 
299 ,53.9081 ,1.38309 ,0.64779 ,6.35614 
300 ,54.0844 ,1.38488 ,0.64095 ,6.28899 
301 ,54.2605 ,1.38660 ,0.61699 ,6.05394 
302 ,54.4365 ,1.38837 ,0.58962 ,5.78531 
303 ,54.6124 ,1.39013 ,0.58619 ,5.75173 
304 ,54.8049 ,1.39195 ,0.58277 ,5.71815 
305 ,54.9808 ,1.39383 ,0.56224 ,5.51668 
306 ,55.1408 ,1.39555 ,0.54171 ,5.31522 
307 ,55.3170 ,1.39714 ,0.54513 ,5.34879 
308 ,55.4930 ,1.39898 ,0.53144 ,5.21448 
309 ,55.6530 ,1.40064 ,0.53486 ,5.24806 
310 ,55.8293 ,1.40230 ,0.52459 ,5.14732 
311 ,56.0052 ,1.40409 ,0.50406 ,4.94585 
312 ,56.1812 ,1.40596 ,0.47668 ,4.67723 
313 ,56.3574 ,1.40758 ,0.47668 ,4.67723 
314 ,56.5334 ,1.40935 ,0.44588 ,4.37502 
315 ,56.7095 ,1.41110 ,0.44588 ,4.37502 
316 ,56.8855 ,1.41287 ,0.44931 ,4.40860 
317 ,57.0617 ,1.41466 ,0.41166 ,4.03924 
318 ,57.2377 ,1.41638 ,0.40824 ,4.00566 
319 ,57.4137 ,1.41813 ,0.39455 ,3.87135 
320 ,57.5898 ,1.41986 ,0.39797 ,3.90493 
321 ,57.7660 ,1.42167 ,0.37744 ,3.70346 
322 ,57.9579 ,1.42354 ,0.35006 ,3.43483 
323 ,58.1500 ,1.42558 ,0.35006 ,3.43483 
324 ,58.3422 ,1.42746 ,0.33980 ,3.33410 
325 ,58.5502 ,1.42944 ,0.31926 ,3.13263 
326 ,58.7262 ,1.43125 ,0.31926 ,3.13263 
327 ,58.9023 ,1.43301 ,0.30215 ,2.96473 
328 ,59.0785 ,1.43479 ,0.28847 ,2.83042 
329 ,59.2702 ,1.43667 ,0.27820 ,2.72969 
330 ,59.4466 ,1.43849 ,0.26451 ,2.59537 
331 ,59.6386 ,1.44036 ,0.24740 ,2.42748 
332 ,59.8148 ,1.44215 ,0.22687 ,2.22601 
333 ,60.0070 ,1.44402 ,0.23713 ,2.32675 
334 ,60.1827 ,1.44582 ,0.22002 ,2.15885 
335 ,60.3589 ,1.44759 ,0.20633 ,2.02454 
336 ,60.5350 ,1.44938 ,0.17553 ,1.72234 
337 ,60.7112 ,1.45113 ,0.16869 ,1.65518 
338 ,60.8873 ,1.45291 ,0.18238 ,1.78949 
339 ,61.0631 ,1.45464 ,0.16185 ,1.58802 
340 ,61.2393 ,1.45639 ,0.15158 ,1.48729 
341 ,61.4153 ,1.45812 ,0.12762 ,1.25224 
342 ,61.6076 ,1.45993 ,0.12420 ,1.21866 
343 ,61.7835 ,1.46184 ,0.11736 ,1.15151 
344 ,61.9595 ,1.46352 ,0.10709 ,1.05077 
345 ,62.1518 ,1.46538 ,0.08656 ,0.84930 
346 ,62.3278 ,1.46723 ,0.09682 ,0.95004 
347 ,62.5040 ,1.46901 ,0.08656 ,0.84930 
348 ,62.6639 ,1.47075 ,0.05918 ,0.58067 
349 ,62.8400 ,1.47244 ,0.06260 ,0.61425 
350 ,63.0157 ,1.47414 ,0.03522 ,0.34563 
351 ,63.1922 ,1.47592 ,0.00785 ,0.07700 
352 ,63.3681 ,1.47766 ,0.01469 ,0.14416 
353 ,63.5441 ,1.47957 ,0.00443 ,0.04342 
354 ,63.7203 ,1.48121 ,-0.00926 ,-0.09089 
355 ,63.8964 ,1.48296 ,-0.01611 ,-0.15805 
356 ,64.0725 ,1.48475 ,-0.02637 ,-0.25878 
357 ,64.2484 ,1.48647 ,-0.02637 ,-0.25878 
358 ,64.4407 ,1.48831 ,-0.04348 ,-0.42667 
359 ,64.6324 ,1.49031 ,-0.06402 ,-0.62814 
360 ,64.8089 ,1.49209 ,-0.06744 ,-0.66172 
361 ,65.0009 ,1.49395 ,-0.08455 ,-0.82961 
362 ,65.1770 ,1.49576 ,-0.09824 ,-0.96393 
363 ,65.3526 ,1.49754 ,-0.11535 ,-1.13182 
364 ,65.5448 ,1.49930 ,-0.10851 ,-1.06466 
365 ,65.7211 ,1.50117 ,-0.12562 ,-1.23255 
366 ,65.9132 ,1.50302 ,-0.14615 ,-1.43402 
367 ,66.0891 ,1.50485 ,-0.14615 ,-1.43402 
368 ,66.2813 ,1.50673 ,-0.15299 ,-1.50118 
369 ,66.4574 ,1.50859 ,-0.17695 ,-1.73623 
370 ,66.6491 ,1.51045 ,-0.17695 ,-1.73623 
371 ,66.8254 ,1.51219 ,-0.18379 ,-1.80338 
372 ,67.0012 ,1.51398 ,-0.20090 ,-1.97128 
373 ,67.1777 ,1.51576 ,-0.21802 ,-2.13917 
374 ,67.3537 ,1.51751 ,-0.23513 ,-2.30706 
375 ,67.5298 ,1.51928 ,-0.23170 ,-2.27348 
376 ,67.7054 ,1.52106 ,-0.23170 ,-2.27348 
377 ,67.8821 ,1.52281 ,-0.25908 ,-2.54211 
378 ,68.0741 ,1.52460 ,-0.26935 ,-2.64284 
379 ,68.2661 ,1.52660 ,-0.26593 ,-2.60926 
380 ,68.4422 ,1.52836 ,-0.27619 ,-2.71000 
381 ,68.6183 ,1.53019 ,-0.30357 ,-2.97863 
382 ,68.7940 ,1.53199 ,-0.31041 ,-3.04578 
383 ,68.9704 ,1.53367 ,-0.32410 ,-3.18010 
384 ,69.1465 ,1.53539 ,-0.33095 ,-3.24725 
385 ,69.3226 ,1.53718 ,-0.32752 ,-3.21367 
386 ,69.4989 ,1.53900 ,-0.34806 ,-3.41514 
387 ,69.6747 ,1.54077 ,-0.36517 ,-3.58303 
388 ,69.8347 ,1.54243 ,-0.37886 ,-3.71735 
389 ,70.0108 ,1.54412 ,-0.39255 ,-3.85166 
390 ,70.1870 ,1.54583 ,-0.37886 ,-3.71735 
391 ,70.3630 ,1.54762 ,-0.39255 ,-3.85166 
392 ,70.5390 ,1.54929 ,-0.41992 ,-4.12029 
393 ,70.7150 ,1.55110 ,-0.42677 ,-4.18744 
394 ,70.8751 ,1.55284 ,-0.45072 ,-4.42249 
395 ,71.0512 ,1.55443 ,-0.44730 ,-4.38891 
396 ,71.2273 ,1.55617 ,-0.44730 ,-4.38891 
397 ,71.4036 ,1.55795 ,-0.45072 ,-4.42249 
398 ,71.5795 ,1.55979 ,-0.48152 ,-4.72470 
399 ,71.7716 ,1.56168 ,-0.49179 ,-4.82543 
400 ,71.9476 ,1.56353 ,-0.48837 ,-4.79185 
401 ,72.1238 ,1.56524 ,-0.49863 ,-4.89259 
402 ,72.2999 ,1.56695 ,-0.51232 ,-5.02690 
403 ,72.4759 ,1.56874 ,-0.53628 ,-5.26195 
404 ,72.6680 ,1.57050 ,-0.54654 ,-5.36268 
405 ,72.8441 ,1.57238 ,-0.54654 ,-5.36268 
406 ,73.0200 ,1.57412 ,-0.56023 ,-5.49700 
407 ,73.2120 ,1.57604 ,-0.56708 ,-5.56415 
408 ,73.3882 ,1.57785 ,-0.57050 ,-5.59773 
409 ,73.5643 ,1.57963 ,-0.58761 ,-5.76562 
410 ,73.7564 ,1.58155 ,-0.62183 ,-6.10141 
411 ,73.9323 ,1.58331 ,-0.61841 ,-6.06783 
412 ,74.1086 ,1.58506 ,-0.62525 ,-6.13499 
413 ,74.3005 ,1.58696 ,-0.63552 ,-6.23572 
414 ,74.4767 ,1.58872 ,-0.65605 ,-6.43719 
415 ,74.6687 ,1.59062 ,-0.66290 ,-6.50435 
416 ,74.8449 ,1.59235 ,-0.65263 ,-6.40361 
417 ,75.0366 ,1.59436 ,-0.68343 ,-6.70582 
418 ,75.2290 ,1.59613 ,-0.70739 ,-6.94086 
419 ,75.4211 ,1.59806 ,-0.68685 ,-6.73940 
420 ,75.6292 ,1.60010 ,-0.71765 ,-7.04160 
421 ,75.8373 ,1.60228 ,-0.74161 ,-7.27665 
422 ,76.0134 ,1.60411 ,-0.73818 ,-7.24307 
423 ,76.2056 ,1.60601 ,-0.74503 ,-7.31023 
424 ,76.4135 ,1.60806 ,-0.76898 ,-7.54527 
425 ,76.5896 ,1.60989 ,-0.77925 ,-7.64601 
426 ,76.7657 ,1.61158 ,-0.77241 ,-7.57885 
427 ,76.9417 ,1.61334 ,-0.76898 ,-7.54527 
428 ,77.1177 ,1.61510 ,-0.79636 ,-7.81390 
429 ,77.3095 ,1.61695 ,-0.80321 ,-7.88106 
430 ,77.5020 ,1.61883 ,-0.82374 ,-8.08253 
431 ,77.7100 ,1.62095 ,-0.85454 ,-8.38473 
432 ,77.9022 ,1.62297 ,-0.84085 ,-8.25042 
433 ,78.0782 ,1.62471 ,-0.85112 ,-8.35115 
434 ,78.2382 ,1.62640 ,-0.87165 ,-8.55262 
435 ,78.4142 ,1.62806 ,-0.88192 ,-8.65336 
436 ,78.6061 ,1.63001 ,-0.87849 ,-8.61978 
437 ,78.7825 ,1.63170 ,-0.88534 ,-8.68694 
438 ,78.9746 ,1.63366 ,-0.91272 ,-8.95556 
439 ,79.1506 ,1.63542 ,-0.92298 ,-9.05630 
440 ,79.3106 ,1.63716 ,-0.91614 ,-8.98914 
441 ,79.5188 ,1.63893 ,-0.92983 ,-9.12345 
442 ,79.6945 ,1.64087 ,-0.95720 ,-9.39208 
443 ,79.8709 ,1.64259 ,-0.96063 ,-9.42566 
444 ,80.0469 ,1.64443 ,-0.96405 ,-9.45924 
445 ,80.2230 ,1.64613 ,-0.96747 ,-9.49282 
446 ,80.3992 ,1.64793 ,-0.97089 ,-9.52639 
447 ,80.5912 ,1.64985 ,-1.00169 ,-9.82860 
448 ,80.7670 ,1.65159 ,-1.00169 ,-9.82860 
449 ,80.9434 ,1.65329 ,-1.00169 ,-9.82860 
450 ,81.1353 ,1.65516 ,-0.99485 ,-9.76144 
451 ,81.3272 ,1.65720 ,-1.01880 ,-9.99649 
452 ,81.5037 ,1.65896 ,-1.01880 ,-9.99649 
453 ,81.6957 ,1.66084 ,-1.04618 ,-10.26512 
454 ,81.8716 ,1.66262 ,-1.03591 ,-10.16438 
455 ,82.0479 ,1.66440 ,-1.04960 ,-10.29869 
456 ,82.2399 ,1.66634 ,-1.04960 ,-10.29869 
457 ,82.4159 ,1.66807 ,-1.07698 ,-10.56732 
458 ,82.6082 ,1.66988 ,-1.08040 ,-10.60090 
459 ,82.7840 ,1.67173 ,-1.07356 ,-10.53374 
460 ,82.9600 ,1.67351 ,-1.08725 ,-10.66806 
461 ,83.1364 ,1.67521 ,-1.10436 ,-10.83595 
462 ,83.3283 ,1.67714 ,-1.11120 ,-10.90310 
463 ,83.4884 ,1.67890 ,-1.12147 ,-11.00384 
464 ,83.6643 ,1.68053 ,-1.12489 ,-11.03742 
465 ,83.8565 ,1.68238 ,-1.13173 ,-11.10457 
466 ,84.0325 ,1.68422 ,-1.15227 ,-11.30604 
467 ,84.2246 ,1.68607 ,-1.17280 ,-11.50751 
468 ,84.4009 ,1.68794 ,-1.16596 ,-11.44036 
469 ,84.5768 ,1.68969 ,-1.16596 ,-11.44036 
470 ,84.7528 ,1.69141 ,-1.18991 ,-11.67541 
471 ,84.9450 ,1.69323 ,-1.20702 ,-11.84330 
472 ,85.1211 ,1.69512 ,-1.19333 ,-11.70898 
473 ,85.2972 ,1.69687 ,-1.20018 ,-11.77614 
474 ,85.4733 ,1.69862 ,-1.21387 ,-11.91045 
475 ,85.6652 ,1.70050 ,-1.23098 ,-12.07834 
476 ,85.8414 ,1.70231 ,-1.22413 ,-12.01119 
477 ,86.0335 ,1.70419 ,-1.25151 ,-12.27981 
478 ,86.2095 ,1.70600 ,-1.26520 ,-12.41413 
479 ,86.3855 ,1.70777 ,-1.27547 ,-12.51486 
480 ,86.5615 ,1.70955 ,-1.26862 ,-12.44771 
481 ,86.7377 ,1.71130 ,-1.26520 ,-12.41413 
482 ,86.9457 ,1.71327 ,-1.30626 ,-12.81707 
483 ,87.1220 ,1.71514 ,-1.30626 ,-12.81707 
484 ,87.3137 ,1.71702 ,-1.30626 ,-12.81707 
485 ,87.4901 ,1.71875 ,-1.31995 ,-12.95138 
486 ,87.6660 ,1.72064 ,-1.32338 ,-12.98496 
487 ,87.8422 ,1.72229 ,-1.33022 ,-13.05212 
488 ,88.0342 ,1.72426 ,-1.34733 ,-13.22001 
489 ,88.2103 ,1.72602 ,-1.36444 ,-13.38790 
490 ,88.3864 ,1.72777 ,-1.36102 ,-13.35432 
491 ,88.5624 ,1.72948 ,-1.36786 ,-13.42148 
492 ,88.7384 ,1.73127 ,-1.37471 ,-13.48863 
493 ,88.9146 ,1.73300 ,-1.37813 ,-13.52221 
494 ,89.1066 ,1.73497 ,-1.40893 ,-13.82442 
495 ,89.2824 ,1.73672 ,-1.39182 ,-13.65653 
496 ,89.4743 ,1.73859 ,-1.42262 ,-13.95873 
497 ,89.6343 ,1.74032 ,-1.42946 ,-14.02589 
498 ,89.8106 ,1.74198 ,-1.43288 ,-14.05946 
499 ,90.0031 ,1.74395 ,-1.42946 ,-14.02589 
500 ,90.1953 ,1.74590 ,-1.45684 ,-14.29451 
501 ,90.3870 ,1.74762 ,-1.46368 ,-14.36167 
502 ,90.5632 ,1.74949 ,-1.45342 ,-14.26093 
503 ,90.7391 ,1.75124 ,-1.46026 ,-14.32809 
504 ,90.9315 ,1.75321 ,-1.48764 ,-14.59672 
505 ,91.1235 ,1.75515 ,-1.48764 ,-14.59672 
506 ,91.2996 ,1.75687 ,-1.49448 ,-14.66387 
507 ,91.4917 ,1.75882 ,-1.52186 ,-14.93250 
508 ,91.6677 ,1.76054 ,-1.53213 ,-15.03324 
509 ,91.8434 ,1.76233 ,-1.52528 ,-14.96608 
510 ,92.0198 ,1.76402 ,-1.51844 ,-14.89892 
511 ,92.2120 ,1.76602 ,-1.54582 ,-15.16755 
512 ,92.3879 ,1.76774 ,-1.55266 ,-15.23471 
513 ,92.5800 ,1.76960 ,-1.55950 ,-15.30186 
514 ,92.7722 ,1.77157 ,-1.56635 ,-15.36902 
515 ,92.9483 ,1.77336 ,-1.58346 ,-15.53691 
516 ,93.1244 ,1.77511 ,-1.58004 ,-15.50333 
517 ,93.3164 ,1.77702 ,-1.58004 ,-15.50333 
518 ,93.4922 ,1.77876 ,-1.60057 ,-15.70480 
519 ,93.6686 ,1.78056 ,-1.62795 ,-15.97343 
520 ,93.8446 ,1.78233 ,-1.61426 ,-15.83911 
521 ,94.0206 ,1.78418 ,-1.61426 ,-15.83911 
522 ,94.2126 ,1.78593 ,-1.63479 ,-16.04058 
523 ,94.3888 ,1.78774 ,-1.65875 ,-16.27563 
524 ,94.5649 ,1.78947 ,-1.64848 ,-16.17490 
525 ,94.7410 ,1.79129 ,-1.66217 ,-16.30921 
526 ,94.9330 ,1.79319 ,-1.66217 ,-16.30921 
527 ,95.1094 ,1.79497 ,-1.67586 ,-16.44352 
528 ,95.3012 ,1.79688 ,-1.67928 ,-16.47710 
529 ,95.4773 ,1.79861 ,-1.68270 ,-16.51068 
530 ,95.6693 ,1.80059 ,-1.72035 ,-16.88004 
531 ,95.8453 ,1.80227 ,-1.72035 ,-16.88004 
532 ,96.0212 ,1.80403 ,-1.71692 ,-16.84646 
533 ,96.1978 ,1.80585 ,-1.71692 ,-16.84646 
534 ,96.3737 ,1.80762 ,-1.73404 ,-17.01436 
535 ,96.5654 ,1.80947 ,-1.74088 ,-17.08151 
536 ,96.7418 ,1.81122 ,-1.74088 ,-17.08151 
537 ,96.9177 ,1.81304 ,-1.75115 ,-17.18225 
538 ,97.1095 ,1.81489 ,-1.74772 ,-17.14867 
539 ,97.2860 ,1.81671 ,-1.76141 ,-17.28298 
540 ,97.4620 ,1.81845 ,-1.75115 ,-17.18225 
541 ,97.6380 ,1.82021 ,-1.75115 ,-17.18225 
542 ,97.8141 ,1.82205 ,-1.77852 ,-17.45087 
543 ,97.9901 ,1.82374 ,-1.77852 ,-17.45087 
544 ,98.1663 ,1.82549 ,-1.79563 ,-17.61876 
545 ,98.3424 ,1.82722 ,-1.78537 ,-17.51803 
546 ,98.5181 ,1.82900 ,-1.77510 ,-17.41729 
547 ,98.6946 ,1.83081 ,-1.78879 ,-17.55161 
548 ,98.8706 ,1.83256 ,-1.81959 ,-17.85381 
549 ,99.0468 ,1.83435 ,-1.83328 ,-17.98813 
550 ,99.2387 ,1.83623 ,-1.80932 ,-17.75308 
551 ,99.4149 ,1.83796 ,-1.82301 ,-17.88739 
552 ,99.5910 ,1.83976 ,-1.82986 ,-17.95455 
553 ,99.7825 ,1.84167 ,-1.85381 ,-18.18960 
554 ,99.9591 ,1.84337 ,-1.86066 ,-18.25675 
555 ,100.1352 ,1.84519 ,-1.83328 ,-17.98813 
556 ,100.3112 ,1.84696 ,-1.88119 ,-18.45822 
557 ,100.4873 ,1.84866 ,-1.88803 ,-18.52538 
558 ,100.6634 ,1.85050 ,-1.89830 ,-18.62611 
559 ,100.8394 ,1.85225 ,-1.90172 ,-18.65969 
560 ,101.0155 ,1.85401 ,-1.89488 ,-18.59254 
561 ,101.2075 ,1.85592 ,-1.92225 ,-18.86116 
562 ,101.3836 ,1.85767 ,-1.92910 ,-18.92832 
563 ,101.5756 ,1.85959 ,-1.91883 ,-18.82758 
564 ,101.7514 ,1.86137 ,-1.93252 ,-18.96190 
565 ,101.9276 ,1.86309 ,-1.95305 ,-19.16337 
566 ,102.1041 ,1.86487 ,-1.95648 ,-19.19694 
567 ,102.2799 ,1.86660 ,-1.97359 ,-19.36484 
568 ,102.4561 ,1.86840 ,-1.95990 ,-19.23052 
569 ,102.6642 ,1.87038 ,-1.99070 ,-19.53273 
570 ,102.8402 ,1.87225 ,-1.98385 ,-19.46557 
571 ,103.0162 ,1.87397 ,-1.97016 ,-19.33126 
572 ,103.1924 ,1.87576 ,-1.99412 ,-19.56631 
573 ,103.3681 ,1.87749 ,-2.02150 ,-19.83493 
574 ,103.5446 ,1.87927 ,-2.03519 ,-19.96925 
575 ,103.7366 ,1.88121 ,-2.01465 ,-19.76778 
576 ,103.9125 ,1.88299 ,-2.03176 ,-19.93567 
577 ,104.0888 ,1.88471 ,-2.03861 ,-20.00282 
578 ,104.2806 ,1.88656 ,-2.03861 ,-20.00282 
579 ,104.4567 ,1.88835 ,-2.04203 ,-20.03640 
580 ,104.6649 ,1.89026 ,-2.06256 ,-20.23787 
581 ,104.8410 ,1.89218 ,-2.07625 ,-20.37219 
582 ,105.0171 ,1.89398 ,-2.06599 ,-20.27145 
583 ,105.1930 ,1.89577 ,-2.08310 ,-20.43934 
584 ,105.3852 ,1.89762 ,-2.11047 ,-20.70797 
585 ,105.5613 ,1.89941 ,-2.11390 ,-20.74155 
586 ,105.7374 ,1.90119 ,-2.10021 ,-20.60723 
587 ,105.9134 ,1.90299 ,-2.11390 ,-20.74155 
588 ,106.0897 ,1.90473 ,-2.12416 ,-20.84228 
589 ,106.2656 ,1.90651 ,-2.14127 ,-21.01017 
590 ,106.4417 ,1.90819 ,-2.14127 ,-21.01017 
591 ,106.6176 ,1.91000 ,-2.14470 ,-21.04375 
592 ,106.7934 ,1.91180 ,-2.14812 ,-21.07733 
593 ,106.9699 ,1.91349 ,-2.14812 ,-21.07733 
594 ,107.1461 ,1.91527 ,-2.17549 ,-21.34596 
595 ,107.3221 ,1.91707 ,-2.18234 ,-21.41311 
596 ,107.4981 ,1.91880 ,-2.17549 ,-21.34596 
597 ,107.6582 ,1.92049 ,-2.18576 ,-21.44669 
598 ,107.8343 ,1.92218 ,-2.17892 ,-21.37953 
599 ,108.0104 ,1.92393 ,-2.19261 ,-21.51385 
600 ,108.2025 ,1.92574 ,-2.21314 ,-21.71532 
601 ,108.3946 ,1.92778 ,-2.20629 ,-21.64816 
602 ,108.5705 ,1.92950 ,-2.21314 ,-21.71532 
603 ,108.7467 ,1.93128 ,-2.23367 ,-21.91679 
604 ,108.9387 ,1.93320 ,-2.22683 ,-21.84963 
605 ,109.1147 ,1.93498 ,-2.24052 ,-21.98394 
606 ,109.2908 ,1.93668 ,-2.24394 ,-22.01752 
607 ,109.4670 ,1.93848 ,-2.25763 ,-22.15184 
608 ,109.6586 ,1.94034 ,-2.26789 ,-22.25257 
609 ,109.8349 ,1.94216 ,-2.26789 ,-22.25257 
610 ,110.0271 ,1.94406 ,-2.28843 ,-22.45404 
611 ,110.2030 ,1.94582 ,-2.29185 ,-22.48762 
612 ,110.3794 ,1.94759 ,-2.30896 ,-22.65551 
613 ,110.5554 ,1.94941 ,-2.29869 ,-22.55477 
614 ,110.7311 ,1.95110 ,-2.30554 ,-22.62193 
615 ,110.9075 ,1.95288 ,-2.31580 ,-22.72267 
616 ,111.0835 ,1.95460 ,-2.32949 ,-22.85698 
617 ,111.2597 ,1.95639 ,-2.32949 ,-22.85698 
618 ,111.4358 ,1.95818 ,-2.32607 ,-22.82340 
619 ,111.6117 ,1.95993 ,-2.32949 ,-22.85698 
620 ,111.7876 ,1.96167 ,-2.34318 ,-22.99129 
621 ,111.9639 ,1.96343 ,-2.36029 ,-23.15918 
622 ,112.1401 ,1.96521 ,-2.35345 ,-23.09203 
623 ,112.3162 ,1.96699 ,-2.34660 ,-23.02487 
624 ,112.5086 ,1.96891 ,-2.35003 ,-23.05845 
625 ,112.6843 ,1.97070 ,-2.37056 ,-23.25992 
626 ,112.8600 ,1.97238 ,-2.37740 ,-23.32708 
627 ,113.0365 ,1.97417 ,-2.36029 ,-23.15918 
628 ,113.2445 ,1.97613 ,-2.36371 ,-23.19276 
629 ,113.4206 ,1.97801 ,-2.37056 ,-23.25992 
630 ,113.6125 ,1.97989 ,-2.37740 ,-23.32708 
631 ,113.7887 ,1.98166 ,-2.39109 ,-23.46139 
632 ,113.9647 ,1.98347 ,-2.38767 ,-23.42781 
633 ,114.1409 ,1.98518 ,-2.41162 ,-23.66286 
634 ,114.3167 ,1.98698 ,-2.41505 ,-23.69644 
635 ,114.5094 ,1.98886 ,-2.40478 ,-23.59570 
636 ,114.6851 ,1.99061 ,-2.42874 ,-23.83075 
637 ,114.8770 ,1.99244 ,-2.43900 ,-23.93149 
638 ,115.0692 ,1.99445 ,-2.43216 ,-23.86433 
639 ,115.2453 ,1.99622 ,-2.44585 ,-23.99864 
640 ,115.4213 ,1.99797 ,-2.44927 ,-24.03222 
641 ,115.5976 ,1.99977 ,-2.45611 ,-24.09938 
642 ,115.7734 ,2.00147 ,-2.46296 ,-24.16653 
643 ,115.9496 ,2.00325 ,-2.46638 ,-24.20011 
644 ,116.1416 ,2.00520 ,-2.49033 ,-24.43516 
645 ,116.3335 ,2.00708 ,-2.47322 ,-24.26727 
646 ,116.5258 ,2.00895 ,-2.50060 ,-24.53589 
647 ,116.7019 ,2.01077 ,-2.50402 ,-24.56947 
648 ,116.8779 ,2.01259 ,-2.50060 ,-24.53589 
649 ,117.0537 ,2.01428 ,-2.50745 ,-24.60305 
650 ,117.2301 ,2.01609 ,-2.51771 ,-24.70379 
651 ,117.4220 ,2.01797 ,-2.52798 ,-24.80452 
652 ,117.5982 ,2.01975 ,-2.53482 ,-24.87168 
653 ,117.7742 ,2.02148 ,-2.52798 ,-24.80452 
654 ,117.9663 ,2.02347 ,-2.53824 ,-24.90526 
655 ,118.1420 ,2.02517 ,-2.55878 ,-25.10673 
656 ,118.3184 ,2.02696 ,-2.55878 ,-25.10673 
657 ,118.4945 ,2.02866 ,-2.54167 ,-24.93883 
658 ,118.6707 ,2.03051 ,-2.53482 ,-24.87168 
659 ,118.8785 ,2.03245 ,-2.56562 ,-25.17388 
660 ,119.0549 ,2.03428 ,-2.53140 ,-24.83810 
661 ,119.2308 ,2.03621 ,-2.53824 ,-24.90526 
662 ,119.4070 ,2.03779 ,-2.54167 ,-24.93883 
663 ,119.5989 ,2.03966 ,-2.52456 ,-24.77094 
664 ,119.7911 ,2.04164 ,-2.52113 ,-24.73736 
665 ,119.9671 ,2.04339 ,-2.51429 ,-24.67021 
666 ,120.1434 ,2.04520 ,-2.53482 ,-24.87168 
667 ,120.3193 ,2.04695 ,-2.56220 ,-25.14030 
668 ,120.5111 ,2.04881 ,-2.54167 ,-24.93883 
669 ,120.6873 ,2.05061 ,-2.55878 ,-25.10673 
670 ,120.8634 ,2.05241 ,-2.56562 ,-25.17388 
671 ,121.0556 ,2.05426 ,-2.55878 ,-25.10673 
672 ,121.2315 ,2.05612 ,-2.57931 ,-25.30820 
673 ,121.4078 ,2.05781 ,-2.56220 ,-25.14030 
674 ,121.5837 ,2.05960 ,-2.58958 ,-25.40893 
675 ,121.7598 ,2.06139 ,-2.61353 ,-25.64398 
676 ,121.9359 ,2.06308 ,-2.60669 ,-25.57682 
677 ,122.1116 ,2.06488 ,-2.61011 ,-25.61040 
678 ,122.2877 ,2.06664 ,-2.60669 ,-25.57682 
679 ,122.4637 ,2.06839 ,-2.61695 ,-25.67756 
680 ,122.6398 ,2.07020 ,-2.62722 ,-25.77829 
681 ,122.8159 ,2.07189 ,-2.63407 ,-25.84545 
682 ,122.9920 ,2.07369 ,-2.65118 ,-26.01334 
683 ,123.2003 ,2.07562 ,-2.63749 ,-25.87903 
684 ,123.3761 ,2.07751 ,-2.66144 ,-26.11407 
685 ,123.5523 ,2.07928 ,-2.66829 ,-26.18123 
686 ,123.7286 ,2.08107 ,-2.65802 ,-26.08050 
687 ,123.9046 ,2.08275 ,-2.67855 ,-26.28197 
688 ,124.0808 ,2.08454 ,-2.68882 ,-26.38270 
689 ,124.2568 ,2.08635 ,-2.69566 ,-26.44986 
690 ,124.4329 ,2.08807 ,-2.69224 ,-26.41628 
691 ,124.6247 ,2.08996 ,-2.70251 ,-26.51701 
692 ,124.8172 ,2.09187 ,-2.70935 ,-26.58417 
693 ,124.9932 ,2.09369 ,-2.71278 ,-26.61775 
694 ,125.1693 ,2.09543 ,-2.70251 ,-26.51701 
695 ,125.3614 ,2.09725 ,-2.70935 ,-26.58417 
696 ,125.5370 ,2.09910 ,-2.73673 ,-26.85280 
697 ,125.7134 ,2.10086 ,-2.72646 ,-26.75206 
698 ,125.8894 ,2.10266 ,-2.71620 ,-26.65133 
699 ,126.0817 ,2.10454 ,-2.76069 ,-27.08785 
700 ,126.2737 ,2.10650 ,-2.75042 ,-26.98711 
701 ,126.4498 ,2.10828 ,-2.75384 ,-27.02069 
702 ,126.6258 ,2.11007 ,-2.77095 ,-27.18858 
703 ,126.8180 ,2.11182 ,-2.77437 ,-27.22216 
704 ,127.0104 ,2.11375 ,-2.78122 ,-27.28932 
705 ,127.1861 ,2.11561 ,-2.78122 ,-27.28932 
706 ,127.3622 ,2.11730 ,-2.79491 ,-27.42363 
707 ,127.5701 ,2.11934 ,-2.79148 ,-27.39005 
708 ,127.7464 ,2.12120 ,-2.79833 ,-27.45721 
709 ,127.9545 ,2.12316 ,-2.81886 ,-27.65868 
710 ,128.1305 ,2.12506 ,-2.81544 ,-27.62510 
711 ,128.3067 ,2.12679 ,-2.82228 ,-27.69225 
712 ,128.4827 ,2.12854 ,-2.82913 ,-27.75941 
713 ,128.6584 ,2.13032 ,-2.84624 ,-27.92730 
714 ,128.8348 ,2.13210 ,-2.84966 ,-27.96088 
715 ,129.0269 ,2.13398 ,-2.83940 ,-27.86015 
716 ,129.2029 ,2.13574 ,-2.85308 ,-27.99446 
717 ,129.4113 ,2.13765 ,-2.85993 ,-28.06162 
718 ,129.6033 ,2.13974 ,-2.86335 ,-28.09519 
719 ,129.7789 ,2.14151 ,-2.87362 ,-28.19593 
720 ,129.9549 ,2.14326 ,-2.88731 ,-28.33024 
721 ,130.1312 ,2.14501 ,-2.87704 ,-28.22951 
722 ,130.3234 ,2.14694 ,-2.88731 ,-28.33024 
723 ,130.4997 ,2.14876 ,-2.89757 ,-28.43098 
724 ,130.6756 ,2.15049 ,-2.91126 ,-28.56529 
725 ,130.8676 ,2.15237 ,-2.89073 ,-28.36382 
726 ,131.0597 ,2.15431 ,-2.90784 ,-28.53171 
727 ,131.2518 ,2.15621 ,-2.90784 ,-28.53171 
728 ,131.4438 ,2.15814 ,-2.91468 ,-28.59887 
729 ,131.6199 ,2.15986 ,-2.93522 ,-28.80034 
730 ,131.7958 ,2.16169 ,-2.93179 ,-28.76676 
731 ,131.9722 ,2.16346 ,-2.94206 ,-28.86750 
732 ,132.1642 ,2.16536 ,-2.92153 ,-28.66603 
733 ,132.3563 ,2.16721 ,-2.95575 ,-29.00181 
734 ,132.5323 ,2.16906 ,-2.96602 ,-29.10254 
735 ,132.7244 ,2.17083 ,-2.95233 ,-28.96823 
736 ,132.9002 ,2.17273 ,-2.95917 ,-29.03539 
737 ,133.0926 ,2.17462 ,-2.96602 ,-29.10254 
738 ,133.2687 ,2.17639 ,-2.96602 ,-29.10254 
739 ,133.4448 ,2.17819 ,-2.96944 ,-29.13612 
740 ,133.6364 ,2.18007 ,-3.00366 ,-29.47190 
741 ,133.8128 ,2.18180 ,-2.99339 ,-29.37117 
742 ,133.9888 ,2.18359 ,-3.00708 ,-29.50548 
743 ,134.1650 ,2.18540 ,-2.98997 ,-29.33759 
744 ,134.3571 ,2.18724 ,-3.03104 ,-29.74053 
745 ,134.5332 ,2.18902 ,-3.01393 ,-29.57264 
746 ,134.7092 ,2.19082 ,-3.01393 ,-29.57264 
747 ,134.8853 ,2.19251 ,-3.01735 ,-29.60622 
748 ,135.0774 ,2.19445 ,-3.04815 ,-29.90842 
749 ,135.2695 ,2.19642 ,-3.03104 ,-29.74053 
750 ,135.4455 ,2.19817 ,-3.02077 ,-29.63980 
751 ,135.6216 ,2.19995 ,-3.04473 ,-29.87484 
752 ,135.7975 ,2.20173 ,-3.04473 ,-29.87484 
753 ,135.9736 ,2.20345 ,-3.05499 ,-29.97558 
754 ,136.1498 ,2.20524 ,-3.05841 ,-30.00916 
755 ,136.3258 ,2.20694 ,-3.04473 ,-29.87484 
756 ,136.5179 ,2.20885 ,-3.05499 ,-29.97558 
757 ,136.7101 ,2.21084 ,-3.05841 ,-30.00916 
758 ,136.8861 ,2.21257 ,-3.05841 ,-30.00916 
759 ,137.0616 ,2.21433 ,-3.08237 ,-30.24421 
760 ,137.2381 ,2.21604 ,-3.09264 ,-30.34494 
761 ,137.4303 ,2.21792 ,-3.06868 ,-30.10989 
762 ,137.6223 ,2.21993 ,-3.08579 ,-30.27778 
763 ,137.7982 ,2.22169 ,-3.09264 ,-30.34494 
764 ,137.9746 ,2.22343 ,-3.09948 ,-30.41210 
765 ,138.1505 ,2.22516 ,-3.10290 ,-30.44568 
766 ,138.3267 ,2.22697 ,-3.09606 ,-30.37852 
767 ,138.5027 ,2.22871 ,-3.10290 ,-30.44568 
768 ,138.6789 ,2.23048 ,-3.12001 ,-30.61357 
769 ,138.8549 ,2.23228 ,-3.12001 ,-30.61357 
770 ,139.0306 ,2.23398 ,-3.10975 ,-30.51283 
771 ,139.2071 ,2.23573 ,-3.12686 ,-30.68072 
772 ,139.3831 ,2.23751 ,-3.11659 ,-30.57999 
773 ,139.5593 ,2.23929 ,-3.14055 ,-30.81504 
774 ,139.7353 ,2.24109 ,-3.14397 ,-30.84862 
775 ,139.9112 ,2.24276 ,-3.14055 ,-30.81504 
776 ,140.0875 ,2.24456 ,-3.14739 ,-30.88219 
777 ,140.2795 ,2.24646 ,-3.15081 ,-30.91577 
778 ,140.4556 ,2.24824 ,-3.16450 ,-31.05008 
779 ,140.6316 ,2.24999 ,-3.16108 ,-31.01651 
780 ,140.8077 ,2.25175 ,-3.16792 ,-31.08366 
781 ,140.9837 ,2.25345 ,-3.17819 ,-31.18440 
782 ,141.1759 ,2.25531 ,-3.18503 ,-31.25155 
783 ,141.3839 ,2.25742 ,-3.18846 ,-31.28513 
784 ,141.5600 ,2.25924 ,-3.20899 ,-31.48660 
785 ,141.7360 ,2.26100 ,-3.20899 ,-31.48660 
786 ,141.9122 ,2.26281 ,-3.21241 ,-31.52018 
787 ,142.1041 ,2.26466 ,-3.21583 ,-31.55376 
788 ,142.2959 ,2.26663 ,-3.21926 ,-31.58734 
789 ,142.4721 ,2.26838 ,-3.22268 ,-31.62092 
790 ,142.6486 ,2.27014 ,-3.21241 ,-31.52018 
791 ,142.8405 ,2.27204 ,-3.23294 ,-31.72165 
792 ,143.0183 ,2.27383 ,-3.24663 ,-31.85596 
793 ,143.2089 ,2.27573 ,-3.23637 ,-31.75523 
794 ,143.3847 ,2.27753 ,-3.23294 ,-31.72165 
795 ,143.5609 ,2.27925 ,-3.25348 ,-31.92312 
796 ,143.7530 ,2.28118 ,-3.26374 ,-32.02386 
797 ,143.9290 ,2.28298 ,-3.26032 ,-31.99028 
798 ,144.1211 ,2.28486 ,-3.27401 ,-32.12459 
799 ,144.3132 ,2.28679 ,-3.27743 ,-32.15817 
800 ,144.4732 ,2.28851 ,-3.27743 ,-32.15817 
801 ,144.6650 ,2.29035 ,-3.28428 ,-32.22533 
802 ,144.8416 ,2.29207 ,-3.30481 ,-32.42680 
803 ,145.0335 ,2.29402 ,-3.29112 ,-32.29248 
804 ,145.2095 ,2.29580 ,-3.29797 ,-32.35964 
805 ,145.4017 ,2.29769 ,-3.30139 ,-32.39322 
806 ,145.5775 ,2.29948 ,-3.31165 ,-32.49395 
807 ,145.7698 ,2.30131 ,-3.31850 ,-32.56111 
808 ,145.9458 ,2.30316 ,-3.30823 ,-32.46037 
809 ,146.1219 ,2.30491 ,-3.31508 ,-32.52753 
810 ,146.3139 ,2.30680 ,-3.33561 ,-32.72900 
811 ,146.4897 ,2.30856 ,-3.32534 ,-32.62827 
812 ,146.6981 ,2.31047 ,-3.33219 ,-32.69542 
813 ,146.8901 ,2.31256 ,-3.33903 ,-32.76258 
814 ,147.0663 ,2.31426 ,-3.35272 ,-32.89689 
815 ,147.2584 ,2.31614 ,-3.35614 ,-32.93047 
816 ,147.4343 ,2.31801 ,-3.37668 ,-33.13194 
817 ,147.6104 ,2.31986 ,-3.36299 ,-32.99763 
818 ,147.7705 ,2.32149 ,-3.35956 ,-32.96405 
819 ,147.9467 ,2.32314 ,-3.37325 ,-33.09836 
820 ,148.1388 ,2.32505 ,-3.39036 ,-33.26625 
821 ,148.3147 ,2.32681 ,-3.39721 ,-33.33341 
822 ,148.5071 ,2.32874 ,-3.39721 ,-33.33341 
823 ,148.6827 ,2.33044 ,-3.39036 ,-33.26625 
824 ,148.8749 ,2.33231 ,-3.40063 ,-33.36699 
825 ,149.0670 ,2.33431 ,-3.41090 ,-33.46772 
826 ,149.2430 ,2.33607 ,-3.40063 ,-33.36699 
827 ,149.4189 ,2.33780 ,-3.42459 ,-33.60204 
828 ,149.5950 ,2.33957 ,-3.43827 ,-33.73635 
829 ,149.7874 ,2.34137 ,-3.43485 ,-33.70277 
830 ,149.9790 ,2.34339 ,-3.44854 ,-33.83708 
831 ,150.1390 ,2.34516 ,-3.45881 ,-33.93782 
832 ,150.3153 ,2.34677 ,-3.45881 ,-33.93782 
833 ,150.5237 ,2.34887 ,-3.45539 ,-33.90424 
834 ,150.6993 ,2.35062 ,-3.45196 ,-33.87066 
835 ,150.8759 ,2.35238 ,-3.46223 ,-33.97140 
836 ,151.0519 ,2.35422 ,-3.45881 ,-33.93782 
837 ,151.2440 ,2.35612 ,-3.45881 ,-33.93782 
838 ,151.4362 ,2.35795 ,-3.47934 ,-34.13929 
839 ,151.6122 ,2.35977 ,-3.47934 ,-34.13929 
840 ,151.8042 ,2.36159 ,-3.47934 ,-34.13929 
841 ,151.9963 ,2.36360 ,-3.50330 ,-34.37434 
842 ,152.1725 ,2.36534 ,-3.49303 ,-34.27360 
843 ,152.3643 ,2.36729 ,-3.47934 ,-34.13929 
844 ,152.5404 ,2.36902 ,-3.48618 ,-34.20645 
845 ,152.7486 ,2.37111 ,-3.48961 ,-34.24002 
846 ,152.9247 ,2.37287 ,-3.48276 ,-34.17287 
847 ,153.1488 ,2.37497 ,-3.48961 ,-34.24002 
848 ,153.3247 ,2.37694 ,-3.47934 ,-34.13929 
849 ,153.5011 ,2.37866 ,-3.48276 ,-34.17287 
850 ,153.6769 ,2.38045 ,-3.49645 ,-34.30718 
851 ,153.8687 ,2.38229 ,-3.47592 ,-34.10571 
852 ,154.0452 ,2.38410 ,-3.48276 ,-34.17287 
853 ,154.2213 ,2.38587 ,-3.48961 ,-34.24002 
854 ,154.4132 ,2.38764 ,-3.49645 ,-34.30718 
855 ,154.6213 ,2.38974 ,-3.49303 ,-34.27360 
856 ,154.7974 ,2.39163 ,-3.50672 ,-34.40792 
857 ,154.9734 ,2.39337 ,-3.51698 ,-34.50865 
858 ,155.1655 ,2.39520 ,-3.51356 ,-34.47507 
859 ,155.3417 ,2.39708 ,-3.50330 ,-34.37434 
860 ,155.5337 ,2.39895 ,-3.52383 ,-34.57581 
861 ,155.7099 ,2.40067 ,-3.53410 ,-34.67654 
862 ,155.8855 ,2.40259 ,-3.51014 ,-34.44149 
863 ,156.0620 ,2.40425 ,-3.52725 ,-34.60938 
864 ,156.2381 ,2.40602 ,-3.53067 ,-34.64296 
865 ,156.4140 ,2.40778 ,-3.54436 ,-34.77728 
866 ,156.5902 ,2.40950 ,-3.55121 ,-34.84443 
867 ,156.7821 ,2.41140 ,-3.55805 ,-34.91159 
868 ,156.9584 ,2.41320 ,-3.55463 ,-34.87801 
869 ,157.1504 ,2.41507 ,-3.56147 ,-34.94517 
870 ,157.3423 ,2.41705 ,-3.55805 ,-34.91159 
871 ,157.5185 ,2.41881 ,-3.55805 ,-34.91159 
872 ,157.6945 ,2.42052 ,-3.58201 ,-35.14664 
873 ,157.8707 ,2.42233 ,-3.59569 ,-35.28095 
874 ,158.0304 ,2.42402 ,-3.56832 ,-35.01232 
875 ,158.2070 ,2.42571 ,-3.57858 ,-35.11306 
876 ,158.3991 ,2.42763 ,-3.59569 ,-35.28095 
877 ,158.5749 ,2.42934 ,-3.60938 ,-35.41526 
878 ,158.7510 ,2.43112 ,-3.61965 ,-35.51600 
879 ,158.9272 ,2.43287 ,-3.59569 ,-35.28095 
880 ,159.1191 ,2.43479 ,-3.61280 ,-35.44884 
881 ,159.2951 ,2.43654 ,-3.63334 ,-35.65031 
882 ,159.4710 ,2.43839 ,-3.60938 ,-35.41526 
883 ,159.6471 ,2.44009 ,-3.62307 ,-35.54958 
884 ,159.8235 ,2.44183 ,-3.61965 ,-35.51600 
885 ,160.0316 ,2.44387 ,-3.63676 ,-35.68389 
886 ,160.1916 ,2.44563 ,-3.63334 ,-35.65031 
887 ,160.3674 ,2.44725 ,-3.64703 ,-35.78463 
888 ,160.5438 ,2.44903 ,-3.64018 ,-35.71747 
889 ,160.7519 ,2.45103 ,-3.65729 ,-35.88536 
890 ,160.9439 ,2.45304 ,-3.65387 ,-35.85178 
891 ,161.1041 ,2.45473 ,-3.66756 ,-35.98610 
892 ,161.2801 ,2.45645 ,-3.67098 ,-36.01967 
893 ,161.4722 ,2.45831 ,-3.67098 ,-36.01967 
894 ,161.6479 ,2.46009 ,-3.68809 ,-36.18756 
895 ,161.8244 ,2.46183 ,-3.67440 ,-36.05325 
896 ,162.0160 ,2.46378 ,-3.69836 ,-36.28830 
897 ,162.1924 ,2.46553 ,-3.70178 ,-36.32188 
898 ,162.3845 ,2.46745 ,-3.69836 ,-36.28830 
899 ,162.5762 ,2.46935 ,-3.70520 ,-36.35546 
900 ,162.7527 ,2.47107 ,-3.71547 ,-36.45619 
901 ,162.9444 ,2.47304 ,-3.70178 ,-36.32188 
902 ,163.1208 ,2.47477 ,-3.71889 ,-36.48977 
903 ,163.3125 ,2.47669 ,-3.73600 ,-36.65766 
904 ,163.4891 ,2.47847 ,-3.73943 ,-36.69124 
905 ,163.6650 ,2.48019 ,-3.72231 ,-36.52335 
906 ,163.8412 ,2.48198 ,-3.71547 ,-36.45619 
907 ,164.0172 ,2.48382 ,-3.74627 ,-36.75840 
908 ,164.2094 ,2.48564 ,-3.74627 ,-36.75840 
909 ,164.4010 ,2.48755 ,-3.75311 ,-36.82555 
910 ,164.5775 ,2.48933 ,-3.75654 ,-36.85913 
911 ,164.7536 ,2.49111 ,-3.76680 ,-36.95987 
912 ,164.9456 ,2.49295 ,-3.77707 ,-37.06060 
913 ,165.1217 ,2.49481 ,-3.75996 ,-36.89271 
914 ,165.3298 ,2.49681 ,-3.77365 ,-37.02702 
915 ,165.5058 ,2.49864 ,-3.78049 ,-37.09418 
916 ,165.6820 ,2.50042 ,-3.77022 ,-36.99344 
917 ,165.8581 ,2.50222 ,-3.78734 ,-37.16134 
918 ,166.0340 ,2.50404 ,-3.80102 ,-37.29565 
919 ,166.2103 ,2.50564 ,-3.80787 ,-37.36281
