Repository: lloxxa/DOI-10.3389-fphy.2024.1412352

# Sucker analysis

This project studies the adhesion of arrays of millimeter-sized suction cups made from polydimethylsiloxane. Repository contains both data obtained in this project and code used to analyse said data.

## <a name="Introduction"></a> Introduction

Patterned surfaces are known to show superior adhesive properties compared to continuos surfaces. [1] Animals such as geckos use patterned surfaces to climb. Many aritficial bio-inspired patterned adhesive surfaces have been made. We make and study arrays of millimeter-sized suction cups, inspired by the surfaces found on cephalopods for applications in soft robotics. This research was carried out at the Laboratory of Physical Chemistry & Soft Matter at Wageningen University & Research and funded by 4TU.Federation through the program 'Soft Robotics' with Grant No. 4TU-UIT-335. This repository contains all data that was collected in this project as well as the code used to analyse it. This document contains detailed information about how the data was acquired.

## <a name="Fabrication"></a> Fabrication
We use a double-negative mold to make the samples. A positive mold is made by 3D-printing (1). We cast this mold with Dragon Skin &trade; (2) to obtain a soft, negative mold. This mold is coated with fluor polymers to allow for the release of the sample from the mold later (3). We then pour Ecoflex &trade; in the mold after which we degas the liquid Ecoflex &trade; for 15 minutes to ensure no bubbles are present in our sample(4). We cure the Ecoflex &trade; at room temperature for 24 hours before peeling it from the mold to obtain our final sample (5). This sample was connected to a glass microscope slide by plasma bonding. 
The figure below shows the geometry of the suction cups.

## <a name="Measurements"></a> Measurements

All measurements were performed using an Anton Paar MCR-501 rheometer. A glass plate accessory (P-PTD120/GL) was used as a countersurface to the suction cups. Samples were glued to a custom-made 3D-printed probe. A sample was placed on the countersurface with the cups facing down after which glue was placed on the sample (1). The probe was lowered so it is only in contact with the glue, after which the glue is cured by UV-light (2). This procedure aims to align the sample perfectly with the glass countersurface and is visualized below. 
One measurement cycle consists of four distinct phases, visualized below. The first phase is the approach (1 & 2) where the probe approaches the countersurface until a certain force is detected. The force by which we indent the sample to the countersurface is called the preload. The next phase is the relaxation phase, where the probe does not move for 20 seconds (3). AFter the relaxation, retraction starts. The probe pulls the sample away from the countersurface at a certain speed that we call the retraction speed (4 & 5). After the sample has detached completely from the countersurface, a short transition phase happens where the retraction ends and approach is initiated. Generally, we repeat this cycle multiple times for each experiment. For information about the preload, retraction speed and number of cycles that correspond to each dataset, see About the data(#About). 
It is important to note that each phase has its own CSV file in the raw data.

File: Raw data/Million/Indentation/ECOFLEX_P4_5D_50mN_loop/cup_224_ret.csv (part 1 of 2)
Data stamp = , 30-03-2022 12:50:19 200

Calibration Values: 
Slope = , 26.54 , g/V 
Offset Voltage at no contact = , -0.501760 , V 

No , Time , Stage Position ,   Mass , Force 
   ,  (s) ,      (mm)      ,   (g)  , (mN)  

1 ,0.0000 ,0.84949 ,5.02474 ,49.30279 
2 ,0.2137 ,0.84958 ,5.02474 ,49.30279 
3 ,0.6134 ,0.85072 ,5.04528 ,49.50426 
4 ,0.8061 ,0.85239 ,5.03501 ,49.40352 
5 ,1.0139 ,0.85429 ,5.02817 ,49.33637 
6 ,1.2063 ,0.85618 ,5.04528 ,49.50426 
7 ,1.3822 ,0.85798 ,5.05212 ,49.57142 
8 ,1.5580 ,0.85990 ,5.02474 ,49.30279 
9 ,1.7184 ,0.86156 ,4.98026 ,48.86627 
10 ,1.8944 ,0.86321 ,4.98368 ,48.89985 
11 ,2.0865 ,0.86499 ,4.96999 ,48.76554 
12 ,2.2624 ,0.86688 ,4.97341 ,48.79911 
13 ,2.4547 ,0.86882 ,4.94261 ,48.49691 
14 ,2.6464 ,0.87069 ,4.93235 ,48.39618 
15 ,2.8226 ,0.87245 ,4.91523 ,48.22828 
16 ,2.9990 ,0.87424 ,4.90155 ,48.09397 
17 ,3.1909 ,0.87612 ,4.88101 ,47.89250 
18 ,3.3828 ,0.87797 ,4.88101 ,47.89250 
19 ,3.5591 ,0.87981 ,4.86390 ,47.72461 
20 ,3.7346 ,0.88172 ,4.82626 ,47.35525 
21 ,3.9108 ,0.88335 ,4.81941 ,47.28809 
22 ,4.0868 ,0.88513 ,4.81941 ,47.28809 
23 ,4.2629 ,0.88684 ,4.80230 ,47.12020 
24 ,4.4390 ,0.88864 ,4.78177 ,46.91873 
25 ,4.6154 ,0.89044 ,4.76808 ,46.78442 
26 ,4.8392 ,0.89258 ,4.74070 ,46.51579 
27 ,5.0156 ,0.89443 ,4.72017 ,46.31432 
28 ,5.2077 ,0.89635 ,4.70306 ,46.14643 
29 ,5.3838 ,0.89804 ,4.69964 ,46.11285 
30 ,5.5595 ,0.89985 ,4.68595 ,45.97854 
31 ,5.7359 ,0.90159 ,4.65173 ,45.64275 
32 ,5.9440 ,0.90363 ,4.64146 ,45.54202 
33 ,6.1523 ,0.90573 ,4.62093 ,45.34055 
34 ,6.3439 ,0.90766 ,4.61066 ,45.23981 
35 ,6.5041 ,0.90937 ,4.59013 ,45.03835 
36 ,6.6964 ,0.91115 ,4.56275 ,44.76972 
37 ,6.8724 ,0.91295 ,4.54222 ,44.56825 
38 ,7.0645 ,0.91482 ,4.53537 ,44.50109 
39 ,7.2565 ,0.91679 ,4.50457 ,44.19889 
40 ,7.4328 ,0.91852 ,4.48062 ,43.96384 
41 ,7.6248 ,0.92040 ,4.47378 ,43.89668 
42 ,7.8169 ,0.92239 ,4.46009 ,43.76237 
43 ,7.9927 ,0.92416 ,4.43613 ,43.52732 
44 ,8.1690 ,0.92585 ,4.42244 ,43.39301 
45 ,8.3452 ,0.92768 ,4.40875 ,43.25870 
46 ,8.5212 ,0.92945 ,4.39849 ,43.15796 
47 ,8.6972 ,0.93115 ,4.37453 ,42.92291 
48 ,8.8733 ,0.93298 ,4.35058 ,42.68786 
49 ,9.0650 ,0.93485 ,4.33004 ,42.48639 
50 ,9.2415 ,0.93663 ,4.34031 ,42.58713 
51 ,9.4336 ,0.93855 ,4.30609 ,42.25135 
52 ,9.6094 ,0.94028 ,4.29240 ,42.11703 
53 ,9.8018 ,0.94211 ,4.28213 ,42.01630 
54 ,9.9935 ,0.94418 ,4.25476 ,41.74767 
55 ,10.1534 ,0.94587 ,4.23080 ,41.51262 
56 ,10.3134 ,0.94748 ,4.22053 ,41.41189 
57 ,10.4734 ,0.94912 ,4.20342 ,41.24400 
58 ,10.6498 ,0.95071 ,4.18289 ,41.04253 
59 ,10.8582 ,0.95283 ,4.18631 ,41.07611 
60 ,11.0344 ,0.95455 ,4.15209 ,40.74032 
61 ,11.2263 ,0.95646 ,4.13840 ,40.60601 
62 ,11.4184 ,0.95839 ,4.12814 ,40.50527 
63 ,11.5944 ,0.96011 ,4.10760 ,40.30380 
64 ,11.7706 ,0.96190 ,4.06996 ,39.93444 
65 ,11.9627 ,0.96384 ,4.07680 ,40.00160 
66 ,12.1388 ,0.96562 ,4.05285 ,39.76655 
67 ,12.3310 ,0.96753 ,4.03232 ,39.56508 
68 ,12.5389 ,0.96958 ,4.02205 ,39.46435 
69 ,12.7151 ,0.97139 ,4.00836 ,39.33003 
70 ,12.9230 ,0.97336 ,3.98441 ,39.09499 
71 ,13.0992 ,0.97516 ,3.96387 ,38.89352 
72 ,13.2908 ,0.97717 ,3.93307 ,38.59131 
73 ,13.4670 ,0.97888 ,3.91596 ,38.42342 
74 ,13.6431 ,0.98057 ,3.91596 ,38.42342 
75 ,13.8193 ,0.98244 ,3.90227 ,38.28911 
76 ,13.9955 ,0.98417 ,3.88858 ,38.15479 
77 ,14.1715 ,0.98592 ,3.85436 ,37.81901 
78 ,14.3636 ,0.98777 ,3.85094 ,37.78543 
79 ,14.5399 ,0.98959 ,3.83383 ,37.61754 
80 ,14.7158 ,0.99134 ,3.80645 ,37.34891 
81 ,14.8920 ,0.99312 ,3.78592 ,37.14744 
82 ,15.0678 ,0.99488 ,3.77223 ,37.01313 
83 ,15.2439 ,0.99663 ,3.75854 ,36.87882 
84 ,15.4201 ,0.99843 ,3.75170 ,36.81166 
85 ,15.6121 ,1.00034 ,3.73117 ,36.61019 
86 ,15.7883 ,1.00204 ,3.69694 ,36.27441 
87 ,15.9803 ,1.00402 ,3.70721 ,36.37514 
88 ,16.1562 ,1.00576 ,3.68325 ,36.14010 
89 ,16.3484 ,1.00767 ,3.65588 ,35.87147 
90 ,16.5244 ,1.00939 ,3.64219 ,35.73716 
91 ,16.7166 ,1.01138 ,3.63534 ,35.67000 
92 ,16.8927 ,1.01313 ,3.61139 ,35.43495 
93 ,17.1169 ,1.01520 ,3.59770 ,35.30064 
94 ,17.2927 ,1.01716 ,3.57717 ,35.09917 
95 ,17.4688 ,1.01888 ,3.54979 ,34.83054 
96 ,17.6449 ,1.02060 ,3.53268 ,34.66265 
97 ,17.8211 ,1.02242 ,3.53610 ,34.69623 
98 ,17.9973 ,1.02418 ,3.51557 ,34.49476 
99 ,18.1731 ,1.02592 ,3.49504 ,34.29329 
100 ,18.3493 ,1.02769 ,3.47792 ,34.12540 
101 ,18.5413 ,1.02956 ,3.46766 ,34.02466 
102 ,18.7174 ,1.03135 ,3.45055 ,33.85677 
103 ,18.9094 ,1.03312 ,3.43686 ,33.72246 
104 ,19.0856 ,1.03500 ,3.41290 ,33.48741 
105 ,19.2777 ,1.03695 ,3.40948 ,33.45383 
106 ,19.4534 ,1.03868 ,3.38553 ,33.21878 
107 ,19.6295 ,1.04042 ,3.35130 ,32.88300 
108 ,19.8219 ,1.04228 ,3.34446 ,32.81584 
109 ,19.9981 ,1.04421 ,3.34446 ,32.81584 
110 ,20.1740 ,1.04591 ,3.33077 ,32.68153 
111 ,20.3500 ,1.04763 ,3.29313 ,32.31217 
112 ,20.5261 ,1.04943 ,3.28971 ,32.27859 
113 ,20.7023 ,1.05119 ,3.26917 ,32.07712 
114 ,20.8942 ,1.05313 ,3.25891 ,31.97639 
115 ,21.0864 ,1.05507 ,3.24522 ,31.84207 
116 ,21.2625 ,1.05680 ,3.22811 ,31.67418 
117 ,21.4545 ,1.05871 ,3.22468 ,31.64060 
118 ,21.6303 ,1.06044 ,3.20073 ,31.40555 
119 ,21.8068 ,1.06225 ,3.15966 ,31.00262 
120 ,22.0149 ,1.06428 ,3.15966 ,31.00262 
121 ,22.2070 ,1.06626 ,3.13571 ,30.76757 
122 ,22.3828 ,1.06805 ,3.11518 ,30.56610 
123 ,22.5750 ,1.06983 ,3.12886 ,30.70041 
124 ,22.7830 ,1.07195 ,3.10149 ,30.43178 
125 ,22.9750 ,1.07385 ,3.09464 ,30.36463 
126 ,23.1512 ,1.07568 ,3.07411 ,30.16316 
127 ,23.3273 ,1.07748 ,3.05015 ,29.92811 
128 ,23.5036 ,1.07920 ,3.03647 ,29.79380 
129 ,23.6955 ,1.08119 ,3.01593 ,29.59233 
130 ,23.8872 ,1.08298 ,2.99540 ,29.39086 
131 ,24.0796 ,1.08484 ,2.99198 ,29.35728 
132 ,24.2715 ,1.08678 ,2.95776 ,29.02150 
133 ,24.4478 ,1.08863 ,2.95433 ,28.98792 
134 ,24.6236 ,1.09040 ,2.94064 ,28.85360 
135 ,24.7999 ,1.09215 ,2.93380 ,28.78645 
136 ,24.9919 ,1.09404 ,2.90985 ,28.55140 
137 ,25.1841 ,1.09601 ,2.88247 ,28.28277 
138 ,25.3602 ,1.09780 ,2.86878 ,28.14846 
139 ,25.5363 ,1.09951 ,2.86536 ,28.11488 
140 ,25.7282 ,1.10149 ,2.83798 ,27.84625 
141 ,25.9045 ,1.10320 ,2.83798 ,27.84625 
142 ,26.0803 ,1.10493 ,2.83114 ,27.77910 
143 ,26.2565 ,1.10672 ,2.80718 ,27.54405 
144 ,26.4325 ,1.10850 ,2.80718 ,27.54405 
145 ,26.6244 ,1.11028 ,2.76954 ,27.17469 
146 ,26.8006 ,1.11212 ,2.77980 ,27.27542 
147 ,26.9766 ,1.11391 ,2.75585 ,27.04038 
148 ,27.1528 ,1.11572 ,2.75243 ,27.00680 
149 ,27.3287 ,1.11744 ,2.71478 ,26.63744 
150 ,27.5209 ,1.11932 ,2.71136 ,26.60386 
151 ,27.6970 ,1.12112 ,2.69083 ,26.40239 
152 ,27.8731 ,1.12289 ,2.68056 ,26.30165 
153 ,28.0492 ,1.12465 ,2.66003 ,26.10018 
154 ,28.2253 ,1.12637 ,2.63265 ,25.83156 
155 ,28.4015 ,1.12816 ,2.62238 ,25.73082 
156 ,28.5933 ,1.13007 ,2.62923 ,25.79798 
157 ,28.7855 ,1.13188 ,2.58816 ,25.39504 
158 ,28.9775 ,1.13385 ,2.58474 ,25.36146 
159 ,29.1697 ,1.13579 ,2.56078 ,25.12641 
160 ,29.3457 ,1.13772 ,2.55052 ,25.02568 
161 ,29.5218 ,1.13936 ,2.52998 ,24.82421 
162 ,29.6979 ,1.14116 ,2.52314 ,24.75705 
163 ,29.8739 ,1.14284 ,2.51972 ,24.72347 
164 ,30.0497 ,1.14465 ,2.49576 ,24.48842 
165 ,30.2258 ,1.14640 ,2.47865 ,24.32053 
166 ,30.4180 ,1.14823 ,2.47181 ,24.25338 
167 ,30.5943 ,1.15006 ,2.45812 ,24.11906 
168 ,30.7704 ,1.15188 ,2.42732 ,23.81686 
169 ,30.9784 ,1.15390 ,2.41705 ,23.71612 
170 ,31.1544 ,1.15562 ,2.42048 ,23.74970 
171 ,31.3306 ,1.15737 ,2.40336 ,23.58181 
172 ,31.5066 ,1.15915 ,2.36572 ,23.21245 
173 ,31.6828 ,1.16093 ,2.36230 ,23.17887 
174 ,31.8588 ,1.16275 ,2.36572 ,23.21245 
175 ,32.0350 ,1.16447 ,2.32808 ,22.84309 
176 ,32.2110 ,1.16625 ,2.32808 ,22.84309 
177 ,32.3870 ,1.16801 ,2.30412 ,22.60804 
178 ,32.5631 ,1.16979 ,2.28017 ,22.37299 
179 ,32.7390 ,1.17148 ,2.28017 ,22.37299 
180 ,32.9151 ,1.17330 ,2.26306 ,22.20510 
181 ,33.0911 ,1.17502 ,2.25279 ,22.10437 
182 ,33.2673 ,1.17676 ,2.22541 ,21.83574 
183 ,33.4270 ,1.17848 ,2.21515 ,21.73500 
184 ,33.6035 ,1.18012 ,2.20146 ,21.60069 
185 ,33.7956 ,1.18199 ,2.19461 ,21.53353 
186 ,33.9877 ,1.18400 ,2.17750 ,21.36564 
187 ,34.1636 ,1.18577 ,2.15697 ,21.16417 
188 ,34.3397 ,1.18756 ,2.15012 ,21.09702 
189 ,34.5318 ,1.18939 ,2.11248 ,20.72766 
190 ,34.7079 ,1.19119 ,2.11590 ,20.76123 
191 ,34.8840 ,1.19298 ,2.10221 ,20.62692 
192 ,35.0598 ,1.19474 ,2.07826 ,20.39187 
193 ,35.2361 ,1.19646 ,2.07826 ,20.39187 
194 ,35.4122 ,1.19826 ,2.05773 ,20.19040 
195 ,35.6045 ,1.20015 ,2.03377 ,19.95535 
196 ,35.7804 ,1.20193 ,2.00982 ,19.72031 
197 ,35.9725 ,1.20384 ,2.02350 ,19.85462 
198 ,36.1486 ,1.20556 ,1.98928 ,19.51884 
199 ,36.3248 ,1.20735 ,1.97902 ,19.41810 
200 ,36.5168 ,1.20923 ,1.96875 ,19.31737 
201 ,36.7089 ,1.21116 ,1.95506 ,19.18305 
202 ,36.8849 ,1.21299 ,1.93111 ,18.94801 
203 ,37.0769 ,1.21481 ,1.93111 ,18.94801 
204 ,37.2530 ,1.21667 ,1.92426 ,18.88085 
205 ,37.4126 ,1.21837 ,1.89688 ,18.61222 
206 ,37.5890 ,1.21995 ,1.87977 ,18.44433 
207 ,37.7650 ,1.22178 ,1.86266 ,18.27644 
208 ,37.9572 ,1.22366 ,1.85240 ,18.17570 
209 ,38.1333 ,1.22543 ,1.86266 ,18.27644 
210 ,38.3096 ,1.22717 ,1.82160 ,17.87350 
211 ,38.4855 ,1.22897 ,1.81475 ,17.80634 
212 ,38.6612 ,1.23067 ,1.79080 ,17.57129 
213 ,38.8537 ,1.23251 ,1.78053 ,17.47056 
214 ,39.0458 ,1.23458 ,1.76000 ,17.26909 
215 ,39.2219 ,1.23628 ,1.72920 ,16.96689 
216 ,39.4139 ,1.23828 ,1.73604 ,17.03404 
217 ,39.5740 ,1.23997 ,1.72920 ,16.96689 
218 ,39.7500 ,1.24171 ,1.69840 ,16.66468 
219 ,39.9261 ,1.24335 ,1.68813 ,16.56395 
220 ,40.1023 ,1.24513 ,1.66760 ,16.36248 
221 ,40.2783 ,1.24691 ,1.65049 ,16.19458 
222 ,40.4542 ,1.24863 ,1.66075 ,16.29532 
223 ,40.6303 ,1.25036 ,1.64022 ,16.09385 
224 ,40.8062 ,1.25216 ,1.63338 ,16.02669 
225 ,40.9822 ,1.25386 ,1.59573 ,15.65733 
226 ,41.1586 ,1.25567 ,1.59573 ,15.65733 
227 ,41.3667 ,1.25768 ,1.58204 ,15.52302 
228 ,41.5587 ,1.25958 ,1.55124 ,15.22081 
229 ,41.7348 ,1.26149 ,1.55124 ,15.22081 
230 ,41.9429 ,1.26347 ,1.52729 ,14.98577 
231 ,42.1187 ,1.26532 ,1.50676 ,14.78430 
232 ,42.2952 ,1.26708 ,1.49991 ,14.71714 
233 ,42.4870 ,1.26888 ,1.49649 ,14.68356 
234 ,42.6627 ,1.27067 ,1.46911 ,14.41493 
235 ,42.8392 ,1.27246 ,1.44174 ,14.14631 
236 ,43.0153 ,1.27424 ,1.45542 ,14.28062 
237 ,43.1913 ,1.27606 ,1.43147 ,14.04557 
238 ,43.3675 ,1.27778 ,1.41094 ,13.84410 
239 ,43.5591 ,1.27960 ,1.40751 ,13.81053 
240 ,43.7355 ,1.28144 ,1.38356 ,13.57548 
241 ,43.9116 ,1.28319 ,1.37329 ,13.47474 
242 ,44.1037 ,1.28510 ,1.35618 ,13.30685 
243 ,44.2798 ,1.28688 ,1.33907 ,13.13896 
244 ,44.4559 ,1.28868 ,1.32880 ,13.03822 
245 ,44.6319 ,1.29037 ,1.32880 ,13.03822 
246 ,44.8080 ,1.29228 ,1.30485 ,12.80318 
247 ,44.9840 ,1.29396 ,1.29800 ,12.73602 
248 ,45.1601 ,1.29572 ,1.27405 ,12.50097 
249 ,45.3363 ,1.29744 ,1.27405 ,12.50097 
250 ,45.5443 ,1.29941 ,1.26720 ,12.43381 
251 ,45.7364 ,1.30142 ,1.22956 ,12.06445 
252 ,45.9125 ,1.30316 ,1.22956 ,12.06445 
253 ,46.1206 ,1.30527 ,1.20561 ,11.82941 
254 ,46.3127 ,1.30721 ,1.20561 ,11.82941 
255 ,46.4884 ,1.30899 ,1.19876 ,11.76225 
256 ,46.6646 ,1.31071 ,1.16112 ,11.39289 
257 ,46.8566 ,1.31253 ,1.15085 ,11.29215 
258 ,47.0329 ,1.31441 ,1.14058 ,11.19142 
259 ,47.2410 ,1.31646 ,1.10979 ,10.88921 
260 ,47.4172 ,1.31824 ,1.10979 ,10.88921 
261 ,47.6093 ,1.32014 ,1.09610 ,10.75490 
262 ,47.7851 ,1.32190 ,1.09267 ,10.72132 
263 ,47.9613 ,1.32381 ,1.04819 ,10.28480 
264 ,48.1374 ,1.32540 ,1.05161 ,10.31838 
265 ,48.3134 ,1.32721 ,1.03450 ,10.15049 
266 ,48.4894 ,1.32890 ,1.05161 ,10.31838 
267 ,48.6656 ,1.33072 ,1.01396 ,9.94902 
268 ,48.8578 ,1.33264 ,0.99001 ,9.71397 
269 ,49.0338 ,1.33445 ,0.99343 ,9.74755 
270 ,49.2256 ,1.33623 ,0.97290 ,9.54608 
271 ,49.4022 ,1.33808 ,0.96263 ,9.44535 
272 ,49.5941 ,1.34000 ,0.95921 ,9.41177 
273 ,49.7540 ,1.34169 ,0.93868 ,9.21030 
274 ,49.9302 ,1.34331 ,0.92157 ,9.04241 
275 ,50.1062 ,1.34512 ,0.91130 ,8.94167 
276 ,50.3144 ,1.34716 ,0.90446 ,8.87451 
277 ,50.4904 ,1.34900 ,0.89761 ,8.80736 
278 ,50.6664 ,1.35072 ,0.87708 ,8.60589 
279 ,50.8424 ,1.35248 ,0.84970 ,8.33726 
280 ,51.0186 ,1.35420 ,0.83601 ,8.20295 
281 ,51.2108 ,1.35618 ,0.85312 ,8.37084 
282 ,51.4029 ,1.35806 ,0.81206 ,7.96790 
283 ,51.5787 ,1.35983 ,0.79837 ,7.83359 
284 ,51.7709 ,1.36179 ,0.80521 ,7.90074 
285 ,51.9469 ,1.36350 ,0.79495 ,7.80001 
286 ,52.1227 ,1.36526 ,0.76072 ,7.46423 
287 ,52.2991 ,1.36704 ,0.75046 ,7.36349 
288 ,52.4752 ,1.36879 ,0.74361 ,7.29633 
289 ,52.6513 ,1.37055 ,0.74704 ,7.32991 
290 ,52.8432 ,1.37249 ,0.72308 ,7.09486 
291 ,53.0194 ,1.37426 ,0.69913 ,6.85982 
292 ,53.1952 ,1.37601 ,0.68886 ,6.75908 
293 ,53.3876 ,1.37778 ,0.69228 ,6.79266 
294 ,53.5636 ,1.37974 ,0.66490 ,6.52403 
295 ,53.7398 ,1.38154 ,0.66148 ,6.49046 
296 ,53.9158 ,1.38319 ,0.64095 ,6.28899 
297 ,54.1080 ,1.38513 ,0.64095 ,6.28899 
298 ,54.2999 ,1.38704 ,0.61699 ,6.05394 
299 ,54.4760 ,1.38880 ,0.61699 ,6.05394 
300 ,54.6521 ,1.39054 ,0.60330 ,5.91962 
301 ,54.8442 ,1.39246 ,0.59304 ,5.81889 
302 ,55.0203 ,1.39428 ,0.57935 ,5.68458 
303 ,55.2124 ,1.39612 ,0.57251 ,5.61742 
304 ,55.4044 ,1.39815 ,0.55197 ,5.41595 
305 ,55.5966 ,1.39997 ,0.52802 ,5.18090 
306 ,55.7725 ,1.40179 ,0.51775 ,5.08017 
307 ,55.9646 ,1.40364 ,0.51775 ,5.08017 
308 ,56.1568 ,1.40558 ,0.50064 ,4.91228 
309 ,56.3326 ,1.40737 ,0.48353 ,4.74438 
310 ,56.5248 ,1.40925 ,0.46984 ,4.61007 
311 ,56.7169 ,1.41118 ,0.44931 ,4.40860 
312 ,56.8930 ,1.41294 ,0.44931 ,4.40860 
313 ,57.0689 ,1.41467 ,0.43904 ,4.30787 
314 ,57.2451 ,1.41647 ,0.42535 ,4.17355 
315 ,57.4208 ,1.41820 ,0.41166 ,4.03924 
316 ,57.5975 ,1.42001 ,0.38771 ,3.80419 
317 ,57.7893 ,1.42190 ,0.39797 ,3.90493 
318 ,57.9654 ,1.42367 ,0.38429 ,3.77061 
319 ,58.1416 ,1.42545 ,0.37060 ,3.63630 
320 ,58.3335 ,1.42733 ,0.34664 ,3.40125 
321 ,58.5094 ,1.42913 ,0.35006 ,3.43483 
322 ,58.6857 ,1.43085 ,0.33295 ,3.26694 
323 ,58.8778 ,1.43281 ,0.29531 ,2.89758 
324 ,59.0540 ,1.43457 ,0.28504 ,2.79684 
325 ,59.2460 ,1.43644 ,0.28847 ,2.83042 
326 ,59.4221 ,1.43826 ,0.28162 ,2.76326 
327 ,59.6140 ,1.44012 ,0.26451 ,2.59537 
328 ,59.7902 ,1.44202 ,0.26451 ,2.59537 
329 ,59.9662 ,1.44362 ,0.26451 ,2.59537 
330 ,60.1422 ,1.44546 ,0.24055 ,2.36032 
331 ,60.3185 ,1.44722 ,0.21660 ,2.12528 
332 ,60.5107 ,1.44916 ,0.23371 ,2.29317 
333 ,60.6866 ,1.45095 ,0.18238 ,1.78949 
334 ,60.8946 ,1.45294 ,0.17553 ,1.72234 
335 ,61.0708 ,1.45471 ,0.18922 ,1.85665 
336 ,61.2625 ,1.45656 ,0.16185 ,1.58802 
337 ,61.4389 ,1.45842 ,0.14131 ,1.38655 
338 ,61.6148 ,1.46016 ,0.13105 ,1.28582 
339 ,61.8072 ,1.46209 ,0.13105 ,1.28582 
340 ,61.9993 ,1.46401 ,0.11393 ,1.11793 
341 ,62.1752 ,1.46575 ,0.09340 ,0.91646 
342 ,62.3672 ,1.46772 ,0.10367 ,1.01719 
343 ,62.5432 ,1.46941 ,0.08314 ,0.81572 
344 ,62.7353 ,1.47133 ,0.07629 ,0.74857 
345 ,62.9115 ,1.47311 ,0.06260 ,0.61425 
346 ,63.0876 ,1.47486 ,0.05576 ,0.54710 
347 ,63.2636 ,1.47665 ,0.04891 ,0.47994 
348 ,63.4395 ,1.47841 ,0.02838 ,0.27847 
349 ,63.6156 ,1.48016 ,0.00785 ,0.07700 
350 ,63.7919 ,1.48191 ,0.01469 ,0.14416 
351 ,63.9679 ,1.48370 ,0.00443 ,0.04342 
352 ,64.1601 ,1.48563 ,-0.01611 ,-0.15805 
353 ,64.3520 ,1.48744 ,-0.02980 ,-0.29236 
354 ,64.5601 ,1.48951 ,-0.04348 ,-0.42667 
355 ,64.7362 ,1.49137 ,-0.05375 ,-0.52741 
356 ,64.9123 ,1.49315 ,-0.05717 ,-0.56099 
357 ,65.1044 ,1.49506 ,-0.06744 ,-0.66172 
358 ,65.2804 ,1.49676 ,-0.08455 ,-0.82961 
359 ,65.4566 ,1.49856 ,-0.10851 ,-1.06466 
360 ,65.6326 ,1.50031 ,-0.10851 ,-1.06466 
361 ,65.8087 ,1.50206 ,-0.10851 ,-1.06466 
362 ,65.9848 ,1.50382 ,-0.12562 ,-1.23255 
363 ,66.1607 ,1.50557 ,-0.13931 ,-1.36687 
364 ,66.3367 ,1.50738 ,-0.14615 ,-1.43402 
365 ,66.5131 ,1.50914 ,-0.15642 ,-1.53476 
366 ,66.6892 ,1.51089 ,-0.16668 ,-1.63549 
367 ,66.8812 ,1.51278 ,-0.17695 ,-1.73623 
368 ,67.0890 ,1.51471 ,-0.18722 ,-1.83696 
369 ,67.2812 ,1.51679 ,-0.20775 ,-2.03843 
370 ,67.4573 ,1.51860 ,-0.20433 ,-2.00485 
371 ,67.6335 ,1.52026 ,-0.22828 ,-2.23990 
372 ,67.8253 ,1.52227 ,-0.22144 ,-2.17275 
373 ,68.0016 ,1.52409 ,-0.25224 ,-2.47495 
374 ,68.1776 ,1.52574 ,-0.25908 ,-2.54211 
375 ,68.3538 ,1.52753 ,-0.27277 ,-2.67642 
376 ,68.5457 ,1.52934 ,-0.27277 ,-2.67642 
377 ,68.7219 ,1.53122 ,-0.27961 ,-2.74358 
378 ,68.9138 ,1.53313 ,-0.30015 ,-2.94505 
379 ,69.0739 ,1.53484 ,-0.30015 ,-2.94505 
380 ,69.2500 ,1.53647 ,-0.30357 ,-2.97863 
381 ,69.4259 ,1.53825 ,-0.31726 ,-3.11294 
382 ,69.6181 ,1.54018 ,-0.34121 ,-3.34799 
383 ,69.7942 ,1.54193 ,-0.35490 ,-3.48230 
384 ,69.9703 ,1.54367 ,-0.34806 ,-3.41514 
385 ,70.1464 ,1.54545 ,-0.36517 ,-3.58303 
386 ,70.3385 ,1.54737 ,-0.38570 ,-3.78450 
387 ,70.5146 ,1.54916 ,-0.39597 ,-3.88524 
388 ,70.7065 ,1.55096 ,-0.38912 ,-3.81808 
389 ,70.8824 ,1.55281 ,-0.40623 ,-3.98597 
390 ,71.0583 ,1.55454 ,-0.44046 ,-4.32176 
391 ,71.2509 ,1.55642 ,-0.43703 ,-4.28818 
392 ,71.4748 ,1.55864 ,-0.46099 ,-4.52323 
393 ,71.6671 ,1.56063 ,-0.45414 ,-4.45607 
394 ,71.8270 ,1.56235 ,-0.46783 ,-4.59038 
395 ,72.0031 ,1.56399 ,-0.47810 ,-4.69112 
396 ,72.1790 ,1.56574 ,-0.49521 ,-4.85901 
397 ,72.3554 ,1.56747 ,-0.50548 ,-4.95975 
398 ,72.5475 ,1.56938 ,-0.51232 ,-5.02690 
399 ,72.7234 ,1.57114 ,-0.50548 ,-4.95975 
400 ,72.9157 ,1.57311 ,-0.53970 ,-5.29553 
401 ,73.0917 ,1.57492 ,-0.56023 ,-5.49700 
402 ,73.2676 ,1.57670 ,-0.54654 ,-5.36268 
403 ,73.4597 ,1.57842 ,-0.56708 ,-5.56415 
404 ,73.6355 ,1.58028 ,-0.57734 ,-5.66489 
405 ,73.8118 ,1.58209 ,-0.58761 ,-5.76562 
406 ,73.9880 ,1.58381 ,-0.59445 ,-5.83278 
407 ,74.1801 ,1.58579 ,-0.60814 ,-5.96709 
408 ,74.3560 ,1.58751 ,-0.61841 ,-6.06783 
409 ,74.5481 ,1.58935 ,-0.63894 ,-6.26930 
410 ,74.7563 ,1.59145 ,-0.64579 ,-6.33646 
411 ,74.9324 ,1.59325 ,-0.65605 ,-6.43719 
412 ,75.1086 ,1.59506 ,-0.66974 ,-6.57150 
413 ,75.2845 ,1.59685 ,-0.66632 ,-6.53793 
414 ,75.4766 ,1.59871 ,-0.70054 ,-6.87371 
415 ,75.6686 ,1.60064 ,-0.69370 ,-6.80655 
416 ,75.8448 ,1.60239 ,-0.69712 ,-6.84013 
417 ,76.0369 ,1.60435 ,-0.71423 ,-7.00802 
418 ,76.2128 ,1.60612 ,-0.72792 ,-7.14233 
419 ,76.4046 ,1.60790 ,-0.72792 ,-7.14233 
420 ,76.5811 ,1.60977 ,-0.73818 ,-7.24307 
421 ,76.7730 ,1.61165 ,-0.75872 ,-7.44454 
422 ,76.9490 ,1.61341 ,-0.77583 ,-7.61243 
423 ,77.1251 ,1.61519 ,-0.77583 ,-7.61243 
424 ,77.3015 ,1.61700 ,-0.76898 ,-7.54527 
425 ,77.4768 ,1.61873 ,-0.78610 ,-7.71317 
426 ,77.6535 ,1.62047 ,-0.81689 ,-8.01537 
427 ,77.8295 ,1.62227 ,-0.82032 ,-8.04895 
428 ,78.0215 ,1.62417 ,-0.81347 ,-7.98179 
429 ,78.1976 ,1.62593 ,-0.84769 ,-8.31758 
430 ,78.3897 ,1.62789 ,-0.86138 ,-8.45189 
431 ,78.5658 ,1.62955 ,-0.84085 ,-8.25042 
432 ,78.7417 ,1.63137 ,-0.85454 ,-8.38473 
433 ,78.9340 ,1.63328 ,-0.88876 ,-8.72051 
434 ,79.1260 ,1.63517 ,-0.88534 ,-8.68694 
435 ,79.3022 ,1.63695 ,-0.88534 ,-8.68694 
436 ,79.4784 ,1.63876 ,-0.90587 ,-8.88841 
437 ,79.6702 ,1.64068 ,-0.91956 ,-9.02272 
438 ,79.8623 ,1.64251 ,-0.90929 ,-8.92198 
439 ,80.0543 ,1.64437 ,-0.92983 ,-9.12345 
440 ,80.2302 ,1.64622 ,-0.95036 ,-9.32492 
441 ,80.4067 ,1.64800 ,-0.94009 ,-9.22419 
442 ,80.5824 ,1.64975 ,-0.95720 ,-9.39208 
443 ,80.7749 ,1.65164 ,-0.98458 ,-9.66071 
444 ,80.9507 ,1.65344 ,-0.99485 ,-9.76144 
445 ,81.1266 ,1.65516 ,-0.98116 ,-9.62713 
446 ,81.3026 ,1.65695 ,-0.99485 ,-9.76144 
447 ,81.4790 ,1.65871 ,-1.01196 ,-9.92933 
448 ,81.6548 ,1.66046 ,-1.02907 ,-10.09723 
449 ,81.8471 ,1.66228 ,-1.02907 ,-10.09723 
450 ,82.0232 ,1.66419 ,-1.03249 ,-10.13080 
451 ,82.1994 ,1.66597 ,-1.05302 ,-10.33227 
452 ,82.3752 ,1.66769 ,-1.04960 ,-10.29869 
453 ,82.5511 ,1.66944 ,-1.07356 ,-10.53374 
454 ,82.7273 ,1.67122 ,-1.08040 ,-10.60090 
455 ,82.9196 ,1.67311 ,-1.08040 ,-10.60090 
456 ,83.1116 ,1.67504 ,-1.09409 ,-10.73521 
457 ,83.2877 ,1.67679 ,-1.09409 ,-10.73521 
458 ,83.4798 ,1.67864 ,-1.09409 ,-10.73521 
459 ,83.6558 ,1.68047 ,-1.11120 ,-10.90310 
460 ,83.8315 ,1.68219 ,-1.12831 ,-11.07100 
461 ,84.0082 ,1.68400 ,-1.12147 ,-11.00384 
462 ,84.2161 ,1.68597 ,-1.13516 ,-11.13815 
463 ,84.3922 ,1.68786 ,-1.15911 ,-11.37320 
464 ,84.5838 ,1.68973 ,-1.14542 ,-11.23889 
465 ,84.7763 ,1.69157 ,-1.16253 ,-11.40678 
466 ,84.9523 ,1.69348 ,-1.16938 ,-11.47394 
467 ,85.1285 ,1.69523 ,-1.17964 ,-11.57467 
468 ,85.3046 ,1.69697 ,-1.17964 ,-11.57467 
469 ,85.4807 ,1.69868 ,-1.17964 ,-11.57467 
470 ,85.6726 ,1.70063 ,-1.20018 ,-11.77614 
471 ,85.8648 ,1.70256 ,-1.19676 ,-11.74256 
472 ,86.0408 ,1.70444 ,-1.22071 ,-11.97761 
473 ,86.2329 ,1.70622 ,-1.22755 ,-12.04477 
474 ,86.4091 ,1.70804 ,-1.24467 ,-12.21266 
475 ,86.5850 ,1.70977 ,-1.24124 ,-12.17908 
476 ,86.7610 ,1.71149 ,-1.23440 ,-12.11192 
477 ,86.9692 ,1.71356 ,-1.26520 ,-12.41413 
478 ,87.1611 ,1.71553 ,-1.25493 ,-12.31339 
479 ,87.3694 ,1.71755 ,-1.27547 ,-12.51486 
480 ,87.5293 ,1.71930 ,-1.27547 ,-12.51486 
481 ,87.7053 ,1.72098 ,-1.28915 ,-12.64918 
482 ,87.8974 ,1.72285 ,-1.29600 ,-12.71633 
483 ,88.0734 ,1.72467 ,-1.32338 ,-12.98496 
484 ,88.2658 ,1.72649 ,-1.31311 ,-12.88422 
485 ,88.4419 ,1.72836 ,-1.30969 ,-12.85065 
486 ,88.6340 ,1.73024 ,-1.33706 ,-13.11927 
487 ,88.8260 ,1.73216 ,-1.34049 ,-13.15285 
488 ,89.0500 ,1.73426 ,-1.35075 ,-13.25359 
489 ,89.2101 ,1.73609 ,-1.36444 ,-13.38790 
490 ,89.4182 ,1.73793 ,-1.38155 ,-13.55579 
491 ,89.5944 ,1.73984 ,-1.39524 ,-13.69010 
492 ,89.7865 ,1.74175 ,-1.38155 ,-13.55579 
493 ,89.9625 ,1.74350 ,-1.39524 ,-13.69010 
494 ,90.1385 ,1.74532 ,-1.40551 ,-13.79084 
495 ,90.3145 ,1.74706 ,-1.42946 ,-14.02589 
496 ,90.5070 ,1.74894 ,-1.42262 ,-13.95873 
497 ,90.6828 ,1.75076 ,-1.43288 ,-14.05946 
498 ,90.8748 ,1.75264 ,-1.43973 ,-14.12662 
499 ,91.0512 ,1.75440 ,-1.45342 ,-14.26093 
500 ,91.2268 ,1.75619 ,-1.47395 ,-14.46240 
501 ,91.4190 ,1.75810 ,-1.46026 ,-14.32809 
502 ,91.6111 ,1.75998 ,-1.48080 ,-14.52956 
503 ,91.7872 ,1.76176 ,-1.49448 ,-14.66387 
504 ,91.9633 ,1.76353 ,-1.47737 ,-14.49598 
505 ,92.1392 ,1.76528 ,-1.50133 ,-14.73103 
506 ,92.3151 ,1.76702 ,-1.52528 ,-14.96608 
507 ,92.4915 ,1.76879 ,-1.53897 ,-15.10039 
508 ,92.6676 ,1.77057 ,-1.52871 ,-14.99966 
509 ,92.8597 ,1.77252 ,-1.53213 ,-15.03324 
510 ,93.0358 ,1.77425 ,-1.53897 ,-15.10039 
511 ,93.2279 ,1.77608 ,-1.55608 ,-15.26828 
512 ,93.4195 ,1.77806 ,-1.55266 ,-15.23471 
513 ,93.5959 ,1.77987 ,-1.57662 ,-15.46975 
514 ,93.7720 ,1.78157 ,-1.58004 ,-15.50333 
515 ,93.9641 ,1.78354 ,-1.59715 ,-15.67122 
516 ,94.1402 ,1.78527 ,-1.59373 ,-15.63764 
517 ,94.3163 ,1.78707 ,-1.60742 ,-15.77196 
518 ,94.4921 ,1.78877 ,-1.61426 ,-15.83911 
519 ,94.6683 ,1.79053 ,-1.63137 ,-16.00701 
520 ,94.8444 ,1.79228 ,-1.62453 ,-15.93985 
521 ,95.0205 ,1.79406 ,-1.63479 ,-16.04058 
522 ,95.2125 ,1.79599 ,-1.65533 ,-16.24205 
523 ,95.3884 ,1.79778 ,-1.65533 ,-16.24205 
524 ,95.5487 ,1.79947 ,-1.66901 ,-16.37637 
525 ,95.7247 ,1.80110 ,-1.66559 ,-16.34279 
526 ,95.9006 ,1.80288 ,-1.66559 ,-16.34279 
527 ,96.0607 ,1.80457 ,-1.68955 ,-16.57784 
528 ,96.2371 ,1.80626 ,-1.69981 ,-16.67857 
529 ,96.4128 ,1.80801 ,-1.71350 ,-16.81289 
530 ,96.5891 ,1.80975 ,-1.71692 ,-16.84646 
531 ,96.7652 ,1.81154 ,-1.71692 ,-16.84646 
532 ,96.9573 ,1.81349 ,-1.72377 ,-16.91362 
533 ,97.1494 ,1.81537 ,-1.75457 ,-17.21582 
534 ,97.3255 ,1.81709 ,-1.74430 ,-17.11509 
535 ,97.5018 ,1.81894 ,-1.74088 ,-17.08151 
536 ,97.6616 ,1.82060 ,-1.75115 ,-17.18225 
537 ,97.8377 ,1.82228 ,-1.76141 ,-17.28298 
538 ,98.0136 ,1.82399 ,-1.77168 ,-17.38372 
539 ,98.1897 ,1.82576 ,-1.79221 ,-17.58519 
540 ,98.3820 ,1.82763 ,-1.80932 ,-17.75308 
541 ,98.5580 ,1.82950 ,-1.78195 ,-17.48445 
542 ,98.7497 ,1.83132 ,-1.80932 ,-17.75308 
543 ,98.9420 ,1.83327 ,-1.80590 ,-17.71950 
544 ,99.1180 ,1.83505 ,-1.81959 ,-17.85381 
545 ,99.2942 ,1.83680 ,-1.81275 ,-17.78666 
546 ,99.5021 ,1.83882 ,-1.81959 ,-17.85381 
547 ,99.6780 ,1.84066 ,-1.83328 ,-17.98813 
548 ,99.8542 ,1.84238 ,-1.85039 ,-18.15602 
549 ,100.0304 ,1.84419 ,-1.85723 ,-18.22317 
550 ,100.2067 ,1.84597 ,-1.85039 ,-18.15602 
551 ,100.3987 ,1.84782 ,-1.84354 ,-18.08886 
552 ,100.5744 ,1.84961 ,-1.84697 ,-18.12244 
553 ,100.7505 ,1.85134 ,-1.88119 ,-18.45822 
554 ,100.9265 ,1.85314 ,-1.89488 ,-18.59254 
555 ,101.1029 ,1.85483 ,-1.87434 ,-18.39107 
556 ,101.2790 ,1.85669 ,-1.87434 ,-18.39107 
557 ,101.4870 ,1.85863 ,-1.89830 ,-18.62611 
558 ,101.6632 ,1.86048 ,-1.89488 ,-18.59254 
559 ,101.8389 ,1.86226 ,-1.90172 ,-18.65969 
560 ,102.0151 ,1.86400 ,-1.92568 ,-18.89474 
561 ,102.1912 ,1.86574 ,-1.93252 ,-18.96190 
562 ,102.3673 ,1.86748 ,-1.93937 ,-19.02905 
563 ,102.5435 ,1.86929 ,-1.93594 ,-18.99547 
564 ,102.7196 ,1.87108 ,-1.93252 ,-18.96190 
565 ,102.8951 ,1.87277 ,-1.94963 ,-19.12979 
566 ,103.0718 ,1.87459 ,-1.97701 ,-19.39841 
567 ,103.2638 ,1.87649 ,-1.97016 ,-19.33126 
568 ,103.4399 ,1.87822 ,-1.97016 ,-19.33126 
569 ,103.6159 ,1.88013 ,-1.99070 ,-19.53273 
570 ,103.7920 ,1.88178 ,-1.99412 ,-19.56631 
571 ,103.9679 ,1.88353 ,-2.01123 ,-19.73420 
572 ,104.1440 ,1.88528 ,-1.99070 ,-19.53273 
573 ,104.3362 ,1.88721 ,-2.01123 ,-19.73420 
574 ,104.5124 ,1.88891 ,-2.01465 ,-19.76778 
575 ,104.6882 ,1.89074 ,-2.03176 ,-19.93567 
576 ,104.8964 ,1.89265 ,-2.02150 ,-19.83493 
577 ,105.1047 ,1.89485 ,-2.05230 ,-20.13714 
578 ,105.2964 ,1.89685 ,-2.04545 ,-20.06998 
579 ,105.4726 ,1.89857 ,-2.05572 ,-20.17072 
580 ,105.6487 ,1.90030 ,-2.07625 ,-20.37219 
581 ,105.8249 ,1.90205 ,-2.05914 ,-20.20429 
582 ,106.0010 ,1.90383 ,-2.08652 ,-20.47292 
583 ,106.2091 ,1.90578 ,-2.08652 ,-20.47292 
584 ,106.4011 ,1.90787 ,-2.09679 ,-20.57366 
585 ,106.5928 ,1.90975 ,-2.11047 ,-20.70797 
586 ,106.7693 ,1.91148 ,-2.11390 ,-20.74155 
587 ,106.9613 ,1.91333 ,-2.12416 ,-20.84228 
588 ,107.1531 ,1.91532 ,-2.13101 ,-20.90944 
589 ,107.3295 ,1.91714 ,-2.13785 ,-20.97659 
590 ,107.5055 ,1.91890 ,-2.14470 ,-21.04375 
591 ,107.6975 ,1.92078 ,-2.13785 ,-20.97659 
592 ,107.8738 ,1.92257 ,-2.15496 ,-21.14449 
593 ,108.0498 ,1.92438 ,-2.15838 ,-21.17806 
594 ,108.2418 ,1.92622 ,-2.17207 ,-21.31238 
595 ,108.4178 ,1.92797 ,-2.16523 ,-21.24522 
596 ,108.6101 ,1.92982 ,-2.17549 ,-21.34596 
597 ,108.8023 ,1.93177 ,-2.19261 ,-21.51385 
598 ,108.9779 ,1.93356 ,-2.18918 ,-21.48027 
599 ,109.1541 ,1.93534 ,-2.19603 ,-21.54743 
600 ,109.3303 ,1.93709 ,-2.21314 ,-21.71532 
601 ,109.5221 ,1.93906 ,-2.21314 ,-21.71532 
602 ,109.6981 ,1.94078 ,-2.21656 ,-21.74890 
603 ,109.8745 ,1.94259 ,-2.22341 ,-21.81605 
604 ,110.0665 ,1.94450 ,-2.25420 ,-22.11826 
605 ,110.2424 ,1.94622 ,-2.24394 ,-22.01752 
606 ,110.4188 ,1.94802 ,-2.25078 ,-22.08468 
607 ,110.6108 ,1.94990 ,-2.26105 ,-22.18541 
608 ,110.7869 ,1.95165 ,-2.28843 ,-22.45404 
609 ,110.9789 ,1.95356 ,-2.27132 ,-22.28615 
610 ,111.1550 ,1.95534 ,-2.27474 ,-22.31973 
611 ,111.3306 ,1.95713 ,-2.28158 ,-22.38688 
612 ,111.5074 ,1.95893 ,-2.30212 ,-22.58835 
613 ,111.6833 ,1.96066 ,-2.30896 ,-22.65551 
614 ,111.8591 ,1.96244 ,-2.29869 ,-22.55477 
615 ,112.0673 ,1.96436 ,-2.32607 ,-22.82340 
616 ,112.2433 ,1.96623 ,-2.32949 ,-22.85698 
617 ,112.4355 ,1.96815 ,-2.32949 ,-22.85698 
618 ,112.6274 ,1.97006 ,-2.36029 ,-23.15918 
619 ,112.8197 ,1.97190 ,-2.34660 ,-23.02487 
620 ,113.0117 ,1.97395 ,-2.35003 ,-23.05845 
621 ,113.2198 ,1.97592 ,-2.37398 ,-23.29350 
622 ,113.4119 ,1.97795 ,-2.35687 ,-23.12561 
623 ,113.5879 ,1.97971 ,-2.37740 ,-23.32708 
624 ,113.7640 ,1.98149 ,-2.39109 ,-23.46139 
625 ,113.9559 ,1.98337 ,-2.38425 ,-23.39423 
626 ,114.1322 ,1.98516 ,-2.40136 ,-23.56212 
627 ,114.3085 ,1.98691 ,-2.41162 ,-23.66286 
628 ,114.5000 ,1.98876 ,-2.40478 ,-23.59570 
629 ,114.6765 ,1.99057 ,-2.40136 ,-23.56212 
630 ,114.8686 ,1.99249 ,-2.43558 ,-23.89791 
631 ,115.0606 ,1.99437 ,-2.42531 ,-23.79717 
632 ,115.2367 ,1.99621 ,-2.42874 ,-23.83075 
633 ,115.4124 ,1.99790 ,-2.42531 ,-23.79717 
634 ,115.5888 ,1.99965 ,-2.45269 ,-24.06580 
635 ,115.7807 ,2.00159 ,-2.44585 ,-23.99864 
636 ,115.9729 ,2.00353 ,-2.44585 ,-23.99864 
637 ,116.1491 ,2.00529 ,-2.46638 ,-24.20011 
638 ,116.3571 ,2.00733 ,-2.45953 ,-24.13295 
639 ,116.5331 ,2.00917 ,-2.46638 ,-24.20011 
640 ,116.7253 ,2.01106 ,-2.48349 ,-24.36800 
641 ,116.9173 ,2.01291 ,-2.48691 ,-24.40158 
642 ,117.1094 ,2.01488 ,-2.47665 ,-24.30085 
643 ,117.2855 ,2.01663 ,-2.49376 ,-24.46874 
644 ,117.4615 ,2.01841 ,-2.50060 ,-24.53589 
645 ,117.6375 ,2.02013 ,-2.48007 ,-24.33442 
646 ,117.8297 ,2.02201 ,-2.50060 ,-24.53589 
647 ,118.0216 ,2.02404 ,-2.50745 ,-24.60305 
648 ,118.1979 ,2.02573 ,-2.50402 ,-24.56947 
649 ,118.3899 ,2.02762 ,-2.51087 ,-24.63663 
650 ,118.5658 ,2.02944 ,-2.52798 ,-24.80452 
651 ,118.7578 ,2.03134 ,-2.54167 ,-24.93883 
652 ,118.9342 ,2.03313 ,-2.52113 ,-24.73736 
653 ,119.1105 ,2.03494 ,-2.54509 ,-24.97241 
654 ,119.2863 ,2.03666 ,-2.55193 ,-25.03957 
655 ,119.4621 ,2.03841 ,-2.56220 ,-25.14030 
656 ,119.6382 ,2.04013 ,-2.56562 ,-25.17388 
657 ,119.8145 ,2.04192 ,-2.56220 ,-25.14030 
658 ,119.9741 ,2.04364 ,-2.57589 ,-25.27462 
659 ,120.1507 ,2.04524 ,-2.57931 ,-25.30820 
660 ,120.3426 ,2.04725 ,-2.59300 ,-25.44251 
661 ,120.5349 ,2.04909 ,-2.58273 ,-25.34177 
662 ,120.7115 ,2.05088 ,-2.59300 ,-25.44251 
663 ,120.9190 ,2.05282 ,-2.58615 ,-25.37535 
664 ,121.1266 ,2.05501 ,-2.62038 ,-25.71114 
665 ,121.3031 ,2.05676 ,-2.62722 ,-25.77829 
666 ,121.4792 ,2.05859 ,-2.63407 ,-25.84545 
667 ,121.6712 ,2.06046 ,-2.63749 ,-25.87903 
668 ,121.8470 ,2.06222 ,-2.63064 ,-25.81187 
669 ,122.0233 ,2.06402 ,-2.64433 ,-25.94618 
670 ,122.1994 ,2.06578 ,-2.65460 ,-26.04692 
671 ,122.3755 ,2.06751 ,-2.64775 ,-25.97976 
672 ,122.5677 ,2.06944 ,-2.67513 ,-26.24839 
673 ,122.7438 ,2.07122 ,-2.67513 ,-26.24839 
674 ,122.9196 ,2.07301 ,-2.66829 ,-26.18123 
675 ,123.1120 ,2.07485 ,-2.67513 ,-26.24839 
676 ,123.3038 ,2.07681 ,-2.68882 ,-26.38270 
677 ,123.4798 ,2.07855 ,-2.68882 ,-26.38270 
678 ,123.6558 ,2.08036 ,-2.69909 ,-26.48344 
679 ,123.8320 ,2.08212 ,-2.70251 ,-26.51701 
680 ,124.0239 ,2.08394 ,-2.72646 ,-26.75206 
681 ,124.2002 ,2.08576 ,-2.70593 ,-26.55059 
682 ,124.3764 ,2.08748 ,-2.70593 ,-26.55059 
683 ,124.5683 ,2.08935 ,-2.71278 ,-26.61775 
684 ,124.7440 ,2.09120 ,-2.73673 ,-26.85280 
685 ,124.9205 ,2.09295 ,-2.73673 ,-26.85280 
686 ,125.0966 ,2.09473 ,-2.74015 ,-26.88638 
687 ,125.2726 ,2.09646 ,-2.74015 ,-26.88638 
688 ,125.4488 ,2.09827 ,-2.76069 ,-27.08785 
689 ,125.6247 ,2.09999 ,-2.76411 ,-27.12142 
690 ,125.8009 ,2.10174 ,-2.78122 ,-27.28932 
691 ,125.9770 ,2.10356 ,-2.77095 ,-27.18858 
692 ,126.1528 ,2.10529 ,-2.77780 ,-27.25574 
693 ,126.3291 ,2.10704 ,-2.77780 ,-27.25574 
694 ,126.5050 ,2.10879 ,-2.79148 ,-27.39005 
695 ,126.6812 ,2.11060 ,-2.80517 ,-27.52436 
696 ,126.8572 ,2.11235 ,-2.81202 ,-27.59152 
697 ,127.0493 ,2.11420 ,-2.80860 ,-27.55794 
698 ,127.2254 ,2.11599 ,-2.81544 ,-27.62510 
699 ,127.4016 ,2.11774 ,-2.83597 ,-27.82657 
700 ,127.5776 ,2.11955 ,-2.82228 ,-27.69225 
701 ,127.7537 ,2.12127 ,-2.82913 ,-27.75941 
702 ,127.9297 ,2.12303 ,-2.82913 ,-27.75941 
703 ,128.1058 ,2.12481 ,-2.84966 ,-27.96088 
704 ,128.2657 ,2.12650 ,-2.85993 ,-28.06162 
705 ,128.4418 ,2.12815 ,-2.86335 ,-28.09519 
706 ,128.6180 ,2.12991 ,-2.87362 ,-28.19593 
707 ,128.7941 ,2.13170 ,-2.86335 ,-28.09519 
708 ,128.9702 ,2.13347 ,-2.86677 ,-28.12877 
709 ,129.1782 ,2.13544 ,-2.87704 ,-28.22951 
710 ,129.3703 ,2.13745 ,-2.87704 ,-28.22951 
711 ,129.5463 ,2.13920 ,-2.89415 ,-28.39740 
712 ,129.7225 ,2.14099 ,-2.91126 ,-28.56529 
713 ,129.9306 ,2.14296 ,-2.90099 ,-28.46456 
714 ,130.1066 ,2.14478 ,-2.90784 ,-28.53171 
715 ,130.3143 ,2.14681 ,-2.90442 ,-28.49813 
716 ,130.4908 ,2.14866 ,-2.90442 ,-28.49813 
717 ,130.6668 ,2.15045 ,-2.92495 ,-28.69960 
718 ,130.8590 ,2.15227 ,-2.93179 ,-28.76676 
719 ,131.0349 ,2.15408 ,-2.93864 ,-28.83392 
720 ,131.2110 ,2.15583 ,-2.93179 ,-28.76676 
721 ,131.3866 ,2.15761 ,-2.93864 ,-28.83392 
722 ,131.5627 ,2.15937 ,-2.96259 ,-29.06897 
723 ,131.7553 ,2.16118 ,-2.97286 ,-29.16970 
724 ,131.9795 ,2.16351 ,-2.97628 ,-29.20328 
725 ,132.1555 ,2.16530 ,-2.97970 ,-29.23686 
726 ,132.3475 ,2.16724 ,-2.97628 ,-29.20328 
727 ,132.5235 ,2.16893 ,-2.98997 ,-29.33759 
728 ,132.6994 ,2.17072 ,-2.98997 ,-29.33759 
729 ,132.8918 ,2.17266 ,-2.99339 ,-29.37117 
730 ,133.0677 ,2.17441 ,-3.00708 ,-29.50548 
731 ,133.2600 ,2.17632 ,-3.02077 ,-29.63980 
732 ,133.4360 ,2.17810 ,-3.01735 ,-29.60622 
733 ,133.6280 ,2.17996 ,-3.00708 ,-29.50548 
734 ,133.8360 ,2.18203 ,-3.01735 ,-29.60622 
735 ,134.0125 ,2.18384 ,-3.02761 ,-29.70695 
736 ,134.2044 ,2.18568 ,-3.04473 ,-29.87484 
737 ,134.3965 ,2.18770 ,-3.04815 ,-29.90842 
738 ,134.5722 ,2.18945 ,-3.05499 ,-29.97558 
739 ,134.7486 ,2.19122 ,-3.04130 ,-29.84127 
740 ,134.9247 ,2.19301 ,-3.05157 ,-29.94200 
741 ,135.1168 ,2.19489 ,-3.06868 ,-30.10989 
742 ,135.2927 ,2.19670 ,-3.06184 ,-30.04274 
743 ,135.4689 ,2.19839 ,-3.05841 ,-30.00916 
744 ,135.6445 ,2.20014 ,-3.06184 ,-30.04274 
745 ,135.8211 ,2.20194 ,-3.07210 ,-30.14347 
746 ,136.0286 ,2.20388 ,-3.05157 ,-29.94200 
747 ,136.2053 ,2.20578 ,-3.06526 ,-30.07631 
748 ,136.3811 ,2.20754 ,-3.06184 ,-30.04274 
749 ,136.5571 ,2.20929 ,-3.06184 ,-30.04274 
750 ,136.7170 ,2.21098 ,-3.03788 ,-29.80769 
751 ,136.8933 ,2.21263 ,-3.02761 ,-29.70695 
752 ,137.0694 ,2.21439 ,-3.02419 ,-29.67337 
753 ,137.2456 ,2.21614 ,-3.02077 ,-29.63980 
754 ,137.4377 ,2.21802 ,-3.02419 ,-29.67337 
755 ,137.6297 ,2.22000 ,-3.01050 ,-29.53906 
756 ,137.7897 ,2.22169 ,-3.02077 ,-29.63980 
757 ,137.9656 ,2.22334 ,-3.02419 ,-29.67337 
758 ,138.1419 ,2.22510 ,-3.03788 ,-29.80769 
759 ,138.3339 ,2.22697 ,-3.05157 ,-29.94200 
760 ,138.5103 ,2.22881 ,-3.03446 ,-29.77411 
761 ,138.7022 ,2.23073 ,-3.05499 ,-29.97558 
762 ,138.8941 ,2.23263 ,-3.05499 ,-29.97558 
763 ,139.0703 ,2.23452 ,-3.05499 ,-29.97558 
764 ,139.2464 ,2.23614 ,-3.06868 ,-30.10989 
765 ,139.4224 ,2.23792 ,-3.07895 ,-30.21063 
766 ,139.5986 ,2.23968 ,-3.08579 ,-30.27778 
767 ,139.7746 ,2.24144 ,-3.09264 ,-30.34494 
768 ,139.9508 ,2.24322 ,-3.08579 ,-30.27778 
769 ,140.1428 ,2.24512 ,-3.09606 ,-30.37852 
770 ,140.3189 ,2.24690 ,-3.12001 ,-30.61357 
771 ,140.5112 ,2.24882 ,-3.11317 ,-30.54641 
772 ,140.6870 ,2.25058 ,-3.09606 ,-30.37852 
773 ,140.8631 ,2.25229 ,-3.12686 ,-30.68072 
774 ,141.0548 ,2.25417 ,-3.13028 ,-30.71430 
775 ,141.2473 ,2.25603 ,-3.12686 ,-30.68072 
776 ,141.4552 ,2.25819 ,-3.13712 ,-30.78146 
777 ,141.6314 ,2.26000 ,-3.13712 ,-30.78146 
778 ,141.8077 ,2.26179 ,-3.15423 ,-30.94935 
779 ,141.9831 ,2.26351 ,-3.15423 ,-30.94935 
780 ,142.1596 ,2.26529 ,-3.17135 ,-31.11724 
781 ,142.3356 ,2.26708 ,-3.17819 ,-31.18440 
782 ,142.5117 ,2.26879 ,-3.15081 ,-30.91577 
783 ,142.6877 ,2.27057 ,-3.16450 ,-31.05008 
784 ,142.8638 ,2.27237 ,-3.18161 ,-31.21798 
785 ,143.0399 ,2.27420 ,-3.19188 ,-31.31871 
786 ,143.2161 ,2.27580 ,-3.19872 ,-31.38587 
787 ,143.4401 ,2.27790 ,-3.19530 ,-31.35229 
788 ,143.6160 ,2.27981 ,-3.21583 ,-31.55376 
789 ,143.8085 ,2.28169 ,-3.20899 ,-31.48660 
790 ,143.9842 ,2.28355 ,-3.20899 ,-31.48660 
791 ,144.1765 ,2.28542 ,-3.24321 ,-31.82239 
792 ,144.3525 ,2.28723 ,-3.23979 ,-31.78881 
793 ,144.5286 ,2.28896 ,-3.24321 ,-31.82239 
794 ,144.7046 ,2.29074 ,-3.23294 ,-31.72165 
795 ,144.8807 ,2.29244 ,-3.25690 ,-31.95670 
796 ,145.0725 ,2.29443 ,-3.25690 ,-31.95670 
797 ,145.2649 ,2.29629 ,-3.25348 ,-31.92312 
798 ,145.4570 ,2.29826 ,-3.28085 ,-32.19175 
799 ,145.6488 ,2.30017 ,-3.25690 ,-31.95670 
800 ,145.8250 ,2.30192 ,-3.27401 ,-32.12459 
801 ,146.0171 ,2.30384 ,-3.28428 ,-32.22533 
802 ,146.1931 ,2.30558 ,-3.28770 ,-32.25890 
803 ,146.3853 ,2.30741 ,-3.27743 ,-32.15817 
804 ,146.5932 ,2.30951 ,-3.30139 ,-32.39322 
805 ,146.7695 ,2.31139 ,-3.29797 ,-32.35964 
806 ,146.9454 ,2.31317 ,-3.29454 ,-32.32606 
807 ,147.1214 ,2.31490 ,-3.32192 ,-32.59469 
808 ,147.3296 ,2.31692 ,-3.31850 ,-32.56111 
809 ,147.5218 ,2.31893 ,-3.32877 ,-32.66184 
810 ,147.7135 ,2.32076 ,-3.32534 ,-32.62827 
811 ,147.9059 ,2.32262 ,-3.32877 ,-32.66184 
812 ,148.0816 ,2.32450 ,-3.32877 ,-32.66184 
813 ,148.2417 ,2.32619 ,-3.36299 ,-32.99763 
814 ,148.4182 ,2.32788 ,-3.34588 ,-32.82973 
815 ,148.6103 ,2.32979 ,-3.34930 ,-32.86331 
816 ,148.7862 ,2.33152 ,-3.35956 ,-32.96405 
817 ,148.9624 ,2.33330 ,-3.36983 ,-33.06478 
818 ,149.1224 ,2.33500 ,-3.38010 ,-33.16552 
819 ,149.3143 ,2.33677 ,-3.36983 ,-33.06478 
820 ,149.4906 ,2.33855 ,-3.37325 ,-33.09836 
821 ,149.6666 ,2.34040 ,-3.39721 ,-33.33341 
822 ,149.8427 ,2.34206 ,-3.40063 ,-33.36699 
823 ,150.0187 ,2.34381 ,-3.39721 ,-33.33341 
824 ,150.2108 ,2.34570 ,-3.39036 ,-33.26625 
825 ,150.4025 ,2.34764 ,-3.41432 ,-33.50130 
826 ,150.5791 ,2.34942 ,-3.42116 ,-33.56846 
827 ,150.7550 ,2.35118 ,-3.42459 ,-33.60204 
828 ,150.9312 ,2.35295 ,-3.42116 ,-33.56846 
829 ,151.1232 ,2.35489 ,-3.43827 ,-33.73635 
830 ,151.3155 ,2.35677 ,-3.43143 ,-33.66919 
831 ,151.5074 ,2.35870 ,-3.42801 ,-33.63561 
832 ,151.6994 ,2.36064 ,-3.45539 ,-33.90424 
833 ,151.8755 ,2.36235 ,-3.45539 ,-33.90424 
834 ,152.0515 ,2.36416 ,-3.45196 ,-33.87066 
835 ,152.2438 ,2.36601 ,-3.45196 ,-33.87066 
836 ,152.4198 ,2.36796 ,-3.46907 ,-34.03855 
837 ,152.5959 ,2.36959 ,-3.47934 ,-34.13929 
838 ,152.7715 ,2.37137 ,-3.45881 ,-33.93782 
839 ,152.9480 ,2.37308 ,-3.47250 ,-34.07213 
840 ,153.1403 ,2.37499 ,-3.49303 ,-34.27360 
841 ,153.3162 ,2.37679 ,-3.48961 ,-34.24002 
842 ,153.5080 ,2.37879 ,-3.49303 ,-34.27360 
843 ,153.6842 ,2.38049 ,-3.48961 ,-34.24002 
844 ,153.8764 ,2.38240 ,-3.50330 ,-34.37434 
845 ,154.0524 ,2.38417 ,-3.49303 ,-34.27360 
846 ,154.2286 ,2.38593 ,-3.48618 ,-34.20645 
847 ,154.4044 ,2.38771 ,-3.49645 ,-34.30718 
848 ,154.5803 ,2.38943 ,-3.49645 ,-34.30718 
849 ,154.7568 ,2.39115 ,-3.51356 ,-34.47507 
850 ,154.9488 ,2.39304 ,-3.50330 ,-34.37434 
851 ,155.1250 ,2.39490 ,-3.49645 ,-34.30718 
852 ,155.3170 ,2.39678 ,-3.51014 ,-34.44149 
853 ,155.5090 ,2.39863 ,-3.51356 ,-34.47507 
854 ,155.6851 ,2.40049 ,-3.51014 ,-34.44149 
855 ,155.8608 ,2.40223 ,-3.52383 ,-34.57581 
856 ,156.0372 ,2.40396 ,-3.52725 ,-34.60938 
857 ,156.2135 ,2.40574 ,-3.51356 ,-34.47507 
858 ,156.3894 ,2.40755 ,-3.51014 ,-34.44149 
859 ,156.5655 ,2.40927 ,-3.53410 ,-34.67654 
860 ,156.7255 ,2.41100 ,-3.53410 ,-34.67654 
861 ,156.9019 ,2.41268 ,-3.54094 ,-34.74370 
862 ,157.0933 ,2.41449 ,-3.54436 ,-34.77728 
863 ,157.2696 ,2.41631 ,-3.55121 ,-34.84443 
864 ,157.4779 ,2.41827 ,-3.55805 ,-34.91159 
865 ,157.6695 ,2.42030 ,-3.54436 ,-34.77728 
866 ,157.8455 ,2.42209 ,-3.54778 ,-34.81085 
867 ,158.0216 ,2.42384 ,-3.55121 ,-34.84443 
868 ,158.1976 ,2.42558 ,-3.57174 ,-35.04590 
869 ,158.3741 ,2.42737 ,-3.57516 ,-35.07948 
870 ,158.5823 ,2.42937 ,-3.57174 ,-35.04590 
871 ,158.7744 ,2.43141 ,-3.59227 ,-35.24737 
872 ,158.9665 ,2.43321 ,-3.57174 ,-35.04590 
873 ,159.1584 ,2.43523 ,-3.60938 ,-35.41526 
874 ,159.3507 ,2.43712 ,-3.59569 ,-35.28095 
875 ,159.5266 ,2.43894 ,-3.59569 ,-35.28095 
876 ,159.7025 ,2.44066 ,-3.58543 ,-35.18022 
877 ,159.8784 ,2.44237 ,-3.61965 ,-35.51600 
878 ,160.0548 ,2.44415 ,-3.62307 ,-35.54958 
879 ,160.2309 ,2.44600 ,-3.61965 ,-35.51600 
880 ,160.4069 ,2.44769 ,-3.60938 ,-35.41526 
881 ,160.5990 ,2.44955 ,-3.62992 ,-35.61673 
882 ,160.7748 ,2.45135 ,-3.63676 ,-35.68389 
883 ,160.9509 ,2.45314 ,-3.62649 ,-35.58316 
884 ,161.1272 ,2.45487 ,-3.63334 ,-35.65031 
885 ,161.3193 ,2.45684 ,-3.64703 ,-35.78463 
886 ,161.5116 ,2.45863 ,-3.66756 ,-35.98610 
887 ,161.7034 ,2.46069 ,-3.65387 ,-35.85178 
888 ,161.8795 ,2.46238 ,-3.66756 ,-35.98610 
889 ,162.0715 ,2.46430 ,-3.66072 ,-35.91894 
890 ,162.2637 ,2.46616 ,-3.65729 ,-35.88536 
891 ,162.4558 ,2.46821 ,-3.68467 ,-36.15399 
892 ,162.6479 ,2.46997 ,-3.67440 ,-36.05325 
893 ,162.8240 ,2.47185 ,-3.68467 ,-36.15399 
894 ,163.0157 ,2.47368 ,-3.69836 ,-36.28830 
895 ,163.2082 ,2.47560 ,-3.70178 ,-36.32188 
896 ,163.4002 ,2.47764 ,-3.71205 ,-36.42261 
897 ,163.5759 ,2.47940 ,-3.72231 ,-36.52335 
898 ,163.7684 ,2.48123 ,-3.70178 ,-36.32188 
899 ,163.9600 ,2.48322 ,-3.72574 ,-36.55693 
900 ,164.1204 ,2.48491 ,-3.71889 ,-36.48977 
901 ,164.3125 ,2.48662 ,-3.72916 ,-36.59050 
902 ,164.5046 ,2.48867 ,-3.72574 ,-36.55693 
903 ,164.6805 ,2.49041 ,-3.73943 ,-36.69124 
904 ,164.8728 ,2.49230 ,-3.72916 ,-36.59050 
905 ,165.0489 ,2.49414 ,-3.74285 ,-36.72482 
906 ,165.2249 ,2.49583 ,-3.74969 ,-36.79197 
907 ,165.4169 ,2.49767 ,-3.75311 ,-36.82555 
908 ,165.6090 ,2.49969 ,-3.74969 ,-36.79197 
909 ,165.7852 ,2.50146 ,-3.75996 ,-36.89271 
910 ,165.9772 ,2.50334 ,-3.78391 ,-37.12776 
911 ,166.1530 ,2.50512 ,-3.78049 ,-37.09418 
912 ,166.3295 ,2.50694 ,-3.77707 ,-37.06060 
913 ,166.5215 ,2.50880 ,-3.79076 ,-37.19491 
914 ,166.7135 ,2.51067 ,-3.78391 ,-37.12776 
915 ,166.8897 ,2.51251 ,-3.77707 ,-37.06060 
916 ,167.0976 ,2.51446 ,-3.79760 ,-37.26207 
917 ,167.2738 ,2.51628 ,-3.78734 ,-37.16134 
918 ,167.4498 ,2.51812 ,-3.78391 ,-37.12776 
919 ,167.6419 ,2.52003 ,-3.81471 ,-37.42996
