Repository: lloxxa/DOI-10.3389-fphy.2024.1412352

# Sucker analysis

This project studies the adhesion of arrays of millimeter-sized suction cups made from polydimethylsiloxane. Repository contains both data obtained in this project and code used to analyse said data.

## <a name="Measurements"></a> Measurements

All measurements were performed using an Anton Paar MCR-501 rheometer. A glass plate accessory (P-PTD120/GL) was used as a countersurface to the suction cups. Samples were glued to a custom-made 3D-printed probe. A sample was placed on the countersurface with the cups facing down after which glue was placed on the sample (1).

File: Raw data/Million/Indentation/ECOFLEX_P4_5D_50mN_loop/cup_60_app.csv
Data stamp = , 29-03-2022 19:47:39 583

Calibration Values: 
Slope = , 26.54  , g/V
Offset Voltage at no contact = , -0.501760 , V 

No , Time , Stage Position ,   Mass , Force 
   ,  (s) ,      (mm)      ,   (g)  , (mN)  

1 ,3.4542 ,3.29999 ,0.16527 ,1.62160 
2 ,6.7665 ,3.09996 ,0.16527 ,1.62160 
3 ,10.0660 ,2.89992 ,0.16869 ,1.65518 
4 ,13.3508 ,2.69992 ,0.18238 ,1.78949 
5 ,16.6334 ,2.49988 ,0.17211 ,1.68876 
6 ,19.9184 ,2.29988 ,0.17896 ,1.75592 
7 ,23.2139 ,2.09984 ,0.16527 ,1.62160 
8 ,26.5201 ,1.89981 ,0.15158 ,1.48729 
9 ,29.8104 ,1.69980 ,0.38771 ,3.80419 
10 ,32.0936 ,1.59978 ,0.78468 ,7.69927 
11 ,33.7980 ,1.54976 ,0.96605 ,9.47892 
12 ,35.4920 ,1.49974 ,1.16454 ,11.42647 
13 ,37.2056 ,1.44971 ,1.33907 ,13.13896 
14 ,38.9262 ,1.39969 ,1.47938 ,14.51567 
15 ,40.6240 ,1.34970 ,1.60942 ,15.79164 
16 ,42.3209 ,1.29967 ,1.83186 ,17.97423 
17 ,44.0239 ,1.24968 ,2.12959 ,20.89555 
18 ,45.7433 ,1.19969 ,2.45812 ,24.11906 
19 ,47.4492 ,1.14966 ,2.77980 ,27.27542 
20 ,49.1760 ,1.09967 ,3.11175 ,30.53252 
21 ,50.8751 ,1.04964 ,3.51899 ,34.52834 
22 ,52.5879 ,0.99962 ,3.93992 ,38.65847 
23 ,54.2977 ,0.94963 ,4.33347 ,42.51997 
24 ,56.0103 ,0.89960 ,4.69964 ,46.11285 
25 ,57.7091 ,0.84958 ,5.12741 ,50.31014 

Plateau measurements: 

No , Time , Stage Position ,   Mass , Force 
   ,  (s) ,      (mm)      ,   (g)  , (mN)  

1 ,0.01 ,0.8496 ,5.121 ,50.2 
2 ,0.36 ,0.8496 ,5.117 ,50.2 
3 ,0.70 ,0.8496 ,5.121 ,50.2 
4 ,1.08 ,0.8496 ,5.107 ,50.1 
5 ,1.43 ,0.8496 ,5.117 ,50.2 
6 ,1.77 ,0.8496 ,5.086 ,49.9 
7 ,2.13 ,0.8496 ,5.103 ,50.1 
8 ,2.47 ,0.8496 ,5.083 ,49.9 
9 ,2.82 ,0.8496 ,5.086 ,49.9 
10 ,3.17 ,0.8496 ,5.097 ,50.0 
11 ,3.54 ,0.8496 ,5.076 ,49.8 
12 ,3.92 ,0.8496 ,5.090 ,49.9 
13 ,4.27 ,0.8496 ,5.086 ,49.9 
14 ,4.64 ,0.8496 ,5.076 ,49.8 
15 ,5.01 ,0.8496 ,5.097 ,50.0 
16 ,5.38 ,0.8496 ,5.069 ,49.7 
17 ,5.75 ,0.8496 ,5.083 ,49.9 
18 ,6.12 ,0.8496 ,5.066 ,49.7 
19 ,6.48 ,0.8496 ,5.093 ,50.0 
20 ,6.84 ,0.8496 ,5.079 ,49.8 
21 ,7.22 ,0.8496 ,5.073 ,49.8 
22 ,7.60 ,0.8496 ,5.059 ,49.6 
23 ,7.98 ,0.8496 ,5.079 ,49.8 
24 ,8.34 ,0.8496 ,5.056 ,49.6 
25 ,8.71 ,0.8496 ,5.076 ,49.8 
26 ,9.06 ,0.8496 ,5.062 ,49.7 
27 ,9.41 ,0.8496 ,5.066 ,49.7 
28 ,9.78 ,0.8496 ,5.052 ,49.6 
29 ,10.13 ,0.8496 ,5.059 ,49.6 
30 ,10.49 ,0.8496 ,5.062 ,49.7 
31 ,10.87 ,0.8496 ,5.076 ,49.8 
32 ,11.22 ,0.8496 ,5.059 ,49.6 
33 ,11.59 ,0.8496 ,5.076 ,49.8 
34 ,11.97 ,0.8496 ,5.059 ,49.6 
35 ,12.33 ,0.8496 ,5.066 ,49.7 
36 ,12.71 ,0.8496 ,5.073 ,49.8 
37 ,13.08 ,0.8496 ,5.062 ,49.7 
38 ,13.43 ,0.8496 ,5.073 ,49.8 
39 ,13.81 ,0.8496 ,5.066 ,49.7 
40 ,14.18 ,0.8496 ,5.052 ,49.6 
41 ,14.55 ,0.8496 ,5.073 ,49.8 
42 ,14.92 ,0.8496 ,5.049 ,49.5 
43 ,15.30 ,0.8496 ,5.062 ,49.7 
44 ,15.67 ,0.8496 ,5.052 ,49.6 
45 ,16.03 ,0.8496 ,5.066 ,49.7 
46 ,16.39 ,0.8496 ,5.052 ,49.6 
47 ,16.76 ,0.8496 ,5.045 ,49.5 
48 ,17.13 ,0.8496 ,5.062 ,49.7 
49 ,17.49 ,0.8496 ,5.045 ,49.5 
50 ,17.85 ,0.8496 ,5.035 ,49.4 
51 ,18.21 ,0.8496 ,5.052 ,49.6 
52 ,18.55 ,0.8496 ,5.059 ,49.6 
53 ,18.91 ,0.8496 ,5.056 ,49.6 
54 ,19.27 ,0.8496 ,5.035 ,49.4 
55 ,19.63 ,0.8496 ,5.052 ,49.6 
56 ,20.00 ,0.8496 ,5.059 ,49.6 
57 ,20.36 ,0.8496 ,5.056 ,49.6 
58 ,20.72 ,0.8496 ,5.052 ,49.6 
59 ,21.07 ,0.8496 ,5.052 ,49.6 
60 ,21.42 ,0.8496 ,5.042 ,49.5 
61 ,21.76 ,0.8496 ,5.052 ,49.6 
62 ,22.13 ,0.8496 ,5.042 ,49.5 
63 ,22.50 ,0.8496 ,5.056 ,49.6 
64 ,22.84 ,0.8496 ,5.056 ,49.6 
65 ,23.20 ,0.8496 ,5.056 ,49.6 
66 ,23.56 ,0.8496 ,5.032 ,49.4 
67 ,23.93 ,0.8496 ,5.059 ,49.6 
68 ,24.30 ,0.8496 ,5.042 ,49.5 
69 ,24.66 ,0.8496 ,5.045 ,49.5 
70 ,25.04 ,0.8496 ,5.042 ,49.5 
71 ,25.40 ,0.8496 ,5.038 ,49.4 
72 ,25.77 ,0.8496 ,5.038 ,49.4 
73 ,26.13 ,0.8496 ,5.049 ,49.5 
74 ,26.48 ,0.8496 ,5.035 ,49.4 
75 ,26.83 ,0.8496 ,5.049 ,49.5 
76 ,27.18 ,0.8496 ,5.035 ,49.4 
77 ,27.56 ,0.8496 ,5.049 ,49.5 
78 ,27.92 ,0.8496 ,5.042 ,49.5 
79 ,28.28 ,0.8496 ,5.066 ,49.7 
80 ,28.65 ,0.8496 ,5.038 ,49.4 
81 ,29.01 ,0.8496 ,5.049 ,49.5 
82 ,29.38 ,0.8496 ,5.042 ,49.5 
83 ,29.72 ,0.8496 ,5.056 ,49.6 
84 ,30.08 ,0.8496 ,5.035 ,49.4 
85 ,30.43 ,0.8496 ,5.045 ,49.5 
86 ,30.80 ,0.8496 ,5.035 ,49.4 
87 ,31.15 ,0.8496 ,5.038 ,49.4 
88 ,31.52 ,0.8496 ,5.021 ,49.3 
89 ,31.88 ,0.8496 ,5.035 ,49.4 
90 ,32.23 ,0.8496 ,5.035 ,49.4 
91 ,32.58 ,0.8496 ,5.045 ,49.5 
92 ,32.92 ,0.8496 ,5.035 ,49.4 
93 ,33.28 ,0.8496 ,5.035 ,49.4 
94 ,33.66 ,0.8496 ,5.035 ,49.4 
95 ,34.01 ,0.8496 ,5.032 ,49.4 
96 ,34.36 ,0.8496 ,5.032 ,49.4 
97 ,34.71 ,0.8496 ,5.032 ,49.4 
98 ,35.05 ,0.8496 ,5.028 ,49.3 
99 ,35.40 ,0.8496 ,5.042 ,49.5 
100 ,35.75 ,0.8496 ,5.038 ,49.4

File: Raw data/Million/Indentation/ECOFLEX_P4_5D_50mN_loop/cup_88_app.csv
Data stamp = , 29-03-2022 22:41:26 572

Calibration Values: 
Slope = , 26.54  , g/V
Offset Voltage at no contact = , -0.501760 , V 

No , Time , Stage Position ,   Mass , Force 
   ,  (s) ,      (mm)      ,   (g)  , (mN)  

1 ,3.3749 ,3.29996 ,0.18238 ,1.78949 
2 ,6.7028 ,3.09993 ,0.17896 ,1.75592 
3 ,9.9982 ,2.89992 ,0.18580 ,1.82307 
4 ,13.2761 ,2.69989 ,0.17896 ,1.75592 
5 ,16.5739 ,2.49985 ,0.17553 ,1.72234 
6 ,19.8758 ,2.29982 ,0.17553 ,1.72234 
7 ,23.1561 ,2.09978 ,0.17553 ,1.72234 
8 ,26.4347 ,1.89975 ,0.16869 ,1.65518 
9 ,29.7390 ,1.69971 ,0.37744 ,3.70346 
10 ,32.0410 ,1.59970 ,0.73335 ,7.19560 
11 ,33.7411 ,1.54970 ,0.94552 ,9.27745 
12 ,35.4470 ,1.49971 ,1.15427 ,11.32573 
13 ,37.1607 ,1.44969 ,1.33565 ,13.10538 
14 ,38.8801 ,1.39966 ,1.50676 ,14.78430 
15 ,40.5810 ,1.34964 ,1.61969 ,15.89238 
16 ,42.2850 ,1.29962 ,1.81817 ,17.83992 
17 ,43.9772 ,1.24959 ,2.12959 ,20.89555 
18 ,45.6761 ,1.19960 ,2.44443 ,23.98475 
19 ,47.3939 ,1.14957 ,2.76954 ,27.17469 
20 ,49.1026 ,1.09955 ,3.14597 ,30.86830 
21 ,50.8012 ,1.04953 ,3.52926 ,34.62907 
22 ,52.5108 ,0.99950 ,3.96387 ,38.89352 
23 ,54.3132 ,0.94948 ,4.35742 ,42.75502 
24 ,56.0208 ,0.89946 ,4.74413 ,46.54937 
25 ,57.7159 ,0.84943 ,5.11030 ,50.14225 

Plateau measurements: 

No , Time , Stage Position ,   Mass , Force 
   ,  (s) ,      (mm)      ,   (g)  , (mN)  

1 ,0.01 ,0.8494 ,5.107 ,50.1 
2 ,0.38 ,0.8495 ,5.103 ,50.1 
3 ,0.77 ,0.8495 ,5.114 ,50.2 
4 ,1.15 ,0.8495 ,5.097 ,50.0 
5 ,1.50 ,0.8495 ,5.107 ,50.1 
6 ,1.86 ,0.8495 ,5.100 ,50.0 
7 ,2.23 ,0.8495 ,5.093 ,50.0 
8 ,2.60 ,0.8495 ,5.093 ,50.0 
9 ,2.97 ,0.8495 ,5.100 ,50.0 
10 ,3.35 ,0.8495 ,5.100 ,50.0 
11 ,3.71 ,0.8495 ,5.073 ,49.8 
12 ,4.07 ,0.8495 ,5.086 ,49.9 
13 ,4.44 ,0.8495 ,5.073 ,49.8 
14 ,4.81 ,0.8495 ,5.073 ,49.8 
15 ,5.16 ,0.8495 ,5.069 ,49.7 
16 ,5.53 ,0.8495 ,5.076 ,49.8 
17 ,5.89 ,0.8495 ,5.083 ,49.9 
18 ,6.26 ,0.8495 ,5.069 ,49.7 
19 ,6.62 ,0.8495 ,5.069 ,49.7 
20 ,6.97 ,0.8495 ,5.083 ,49.9 
21 ,7.35 ,0.8495 ,5.069 ,49.7 
22 ,7.71 ,0.8495 ,5.073 ,49.8 
23 ,8.09 ,0.8495 ,5.069 ,49.7 
24 ,8.45 ,0.8495 ,5.056 ,49.6 
25 ,8.83 ,0.8495 ,5.062 ,49.7 
26 ,9.20 ,0.8495 ,5.069 ,49.7 
27 ,9.56 ,0.8495 ,5.056 ,49.6 
28 ,9.93 ,0.8495 ,5.059 ,49.6 
29 ,10.29 ,0.8495 ,5.056 ,49.6 
30 ,10.64 ,0.8495 ,5.069 ,49.7 
31 ,10.99 ,0.8495 ,5.076 ,49.8 
32 ,11.34 ,0.8495 ,5.045 ,49.5 
33 ,11.71 ,0.8495 ,5.066 ,49.7 
34 ,12.08 ,0.8495 ,5.059 ,49.6 
35 ,12.44 ,0.8495 ,5.042 ,49.5 
36 ,12.79 ,0.8495 ,5.069 ,49.7 
37 ,13.16 ,0.8495 ,5.052 ,49.6 
38 ,13.52 ,0.8495 ,5.059 ,49.6 
39 ,13.87 ,0.8495 ,5.052 ,49.6 
40 ,14.22 ,0.8495 ,5.045 ,49.5 
41 ,14.59 ,0.8495 ,5.059 ,49.6 
42 ,14.97 ,0.8495 ,5.035 ,49.4 
43 ,15.34 ,0.8495 ,5.042 ,49.5 
44 ,15.72 ,0.8495 ,5.056 ,49.6 
45 ,16.12 ,0.8495 ,5.049 ,49.5 
46 ,16.48 ,0.8495 ,5.052 ,49.6 
47 ,16.84 ,0.8495 ,5.056 ,49.6 
48 ,17.21 ,0.8495 ,5.025 ,49.3 
49 ,17.58 ,0.8495 ,5.052 ,49.6 
50 ,17.96 ,0.8495 ,5.052 ,49.6 
51 ,18.31 ,0.8495 ,5.038 ,49.4 
52 ,18.66 ,0.8495 ,5.066 ,49.7 
53 ,19.02 ,0.8495 ,5.056 ,49.6 
54 ,19.38 ,0.8495 ,5.052 ,49.6 
55 ,19.72 ,0.8495 ,5.035 ,49.4 
56 ,20.10 ,0.8495 ,5.045 ,49.5 
57 ,20.47 ,0.8495 ,5.038 ,49.4 
58 ,20.83 ,0.8495 ,5.052 ,49.6 
59 ,21.19 ,0.8495 ,5.042 ,49.5 
60 ,21.56 ,0.8495 ,5.052 ,49.6 
61 ,21.90 ,0.8495 ,5.038 ,49.4 
62 ,22.30 ,0.8495 ,5.056 ,49.6 
63 ,22.68 ,0.8495 ,5.042 ,49.5 
64 ,23.03 ,0.8495 ,5.049 ,49.5 
65 ,23.39 ,0.8495 ,5.045 ,49.5 
66 ,23.78 ,0.8495 ,5.042 ,49.5 
67 ,24.15 ,0.8495 ,5.045 ,49.5 
68 ,24.52 ,0.8495 ,5.035 ,49.4 
69 ,24.89 ,0.8495 ,5.028 ,49.3 
70 ,25.26 ,0.8495 ,5.049 ,49.5 
71 ,25.62 ,0.8495 ,5.035 ,49.4 
72 ,25.98 ,0.8495 ,5.042 ,49.5 
73 ,26.33 ,0.8495 ,5.038 ,49.4 
74 ,26.70 ,0.8495 ,5.052 ,49.6 
75 ,27.04 ,0.8495 ,5.042 ,49.5 
76 ,27.40 ,0.8495 ,5.032 ,49.4 
77 ,27.76 ,0.8495 ,5.045 ,49.5 
78 ,28.14 ,0.8495 ,5.042 ,49.5 
79 ,28.50 ,0.8495 ,5.032 ,49.4 
80 ,28.86 ,0.8495 ,5.042 ,49.5 
81 ,29.22 ,0.8495 ,5.038 ,49.4 
82 ,29.59 ,0.8495 ,5.052 ,49.6 
83 ,29.93 ,0.8495 ,5.032 ,49.4 
84 ,30.30 ,0.8495 ,5.028 ,49.3 
85 ,30.65 ,0.8495 ,5.042 ,49.5 
86 ,31.02 ,0.8495 ,5.032 ,49.4 
87 ,31.38 ,0.8495 ,5.028 ,49.3 
88 ,31.74 ,0.8495 ,5.028 ,49.3 
89 ,32.13 ,0.8495 ,5.025 ,49.3 
90 ,32.49 ,0.8495 ,5.032 ,49.4 
91 ,32.87 ,0.8495 ,5.045 ,49.5 
92 ,33.23 ,0.8495 ,5.021 ,49.3 
93 ,33.62 ,0.8495 ,5.038 ,49.4 
94 ,33.98 ,0.8495 ,5.021 ,49.3 
95 ,34.32 ,0.8495 ,5.042 ,49.5 
96 ,34.68 ,0.8495 ,5.025 ,49.3 
97 ,35.03 ,0.8495 ,5.032 ,49.4 
98 ,35.39 ,0.8495 ,5.021 ,49.3 
99 ,35.74 ,0.8495 ,5.028 ,49.3 
100 ,36.10 ,0.8495 ,5.042 ,49.5

File: Raw data/Million/Indentation/ECOFLEX_P4_5D_50mN_loop/cup_224_ret.csv (part 2 of 2)
No , Time , Stage Position ,   Mass , Force 
   ,  (s) ,      (mm)      ,   (g)  , (mN)  
920 ,167.8339 ,2.52191 ,-3.79760 ,-37.26207 
921 ,168.0101 ,2.52371 ,-3.78391 ,-37.12776 
922 ,168.1701 ,2.52541 ,-3.80445 ,-37.32923 
923 ,168.3301 ,2.52699 ,-3.81471 ,-37.42996 
924 ,168.5063 ,2.52863 ,-3.81129 ,-37.39638 
925 ,168.6983 ,2.53061 ,-3.81813 ,-37.46354 
926 ,168.8743 ,2.53233 ,-3.81129 ,-37.39638 
927 ,169.0505 ,2.53409 ,-3.81129 ,-37.39638 
928 ,169.2265 ,2.53588 ,-3.82156 ,-37.49712 
929 ,169.4187 ,2.53772 ,-3.83525 ,-37.63143 
930 ,169.5947 ,2.53953 ,-3.83525 ,-37.63143 
931 ,169.7707 ,2.54128 ,-3.82840 ,-37.56428 
932 ,169.9468 ,2.54306 ,-3.82840 ,-37.56428 
933 ,170.1227 ,2.54483 ,-3.84893 ,-37.76575 
934 ,170.3148 ,2.54666 ,-3.84893 ,-37.76575 
935 ,170.4910 ,2.54849 ,-3.83182 ,-37.59785 
936 ,170.6828 ,2.55043 ,-3.85578 ,-37.83290 
937 ,170.8592 ,2.55217 ,-3.85920 ,-37.86648 
938 ,171.0352 ,2.55393 ,-3.86605 ,-37.93364 
939 ,171.2115 ,2.55574 ,-3.85920 ,-37.86648 
940 ,171.4033 ,2.55765 ,-3.87289 ,-38.00079 
941 ,171.5955 ,2.55944 ,-3.87973 ,-38.06795 
942 ,171.7877 ,2.56141 ,-3.87289 ,-38.00079 
943 ,171.9636 ,2.56318 ,-3.88658 ,-38.13511 
944 ,172.1398 ,2.56496 ,-3.90369 ,-38.30300 
945 ,172.3479 ,2.56696 ,-3.88316 ,-38.10153 
946 ,172.5398 ,2.56900 ,-3.90027 ,-38.26942 
947 ,172.7157 ,2.57072 ,-3.90711 ,-38.33658 
948 ,172.8920 ,2.57250 ,-3.90369 ,-38.30300 
949 ,173.0681 ,2.57423 ,-3.91396 ,-38.40373 
950 ,173.2602 ,2.57607 ,-3.91053 ,-38.37015 
951 ,173.4682 ,2.57817 ,-3.91053 ,-38.37015 
952 ,173.6602 ,2.58008 ,-3.91396 ,-38.40373 
953 ,173.8684 ,2.58216 ,-3.93791 ,-38.63878 
954 ,174.0606 ,2.58404 ,-3.95160 ,-38.77309 
955 ,174.2366 ,2.58597 ,-3.94476 ,-38.70594 
956 ,174.4129 ,2.58766 ,-3.93791 ,-38.63878 
957 ,174.5884 ,2.58957 ,-3.95160 ,-38.77309 
958 ,174.7486 ,2.59117 ,-3.95844 ,-38.84025 
959 ,174.9248 ,2.59279 ,-3.97213 ,-38.97456 
960 ,175.1009 ,2.59458 ,-3.98582 ,-39.10888 
961 ,175.2770 ,2.59636 ,-3.98240 ,-39.07530 
962 ,175.4691 ,2.59827 ,-3.96529 ,-38.90741 
963 ,175.6611 ,2.60006 ,-3.99951 ,-39.24319 
964 ,175.8372 ,2.60193 ,-3.99267 ,-39.17603 
965 ,176.0133 ,2.60373 ,-3.98924 ,-39.14246 
966 ,176.1892 ,2.60545 ,-3.98924 ,-39.14246 
967 ,176.3654 ,2.60714 ,-4.00635 ,-39.31035 
968 ,176.5415 ,2.60898 ,-4.01320 ,-39.37750 
969 ,176.7332 ,2.61089 ,-4.00978 ,-39.34393 
970 ,176.9094 ,2.61263 ,-4.01662 ,-39.41108 
971 ,177.0856 ,2.61446 ,-4.02004 ,-39.44466 
972 ,177.2937 ,2.61644 ,-4.01320 ,-39.37750 
973 ,177.4697 ,2.61824 ,-4.02004 ,-39.44466 
974 ,177.6459 ,2.62007 ,-4.02004 ,-39.44466 
975 ,177.8379 ,2.62188 ,-4.04058 ,-39.64613 
976 ,178.0301 ,2.62385 ,-4.03031 ,-39.54540 
977 ,178.2379 ,2.62582 ,-4.04058 ,-39.64613 
978 ,178.4301 ,2.62781 ,-4.04742 ,-39.71329 
979 ,178.6062 ,2.62961 ,-4.05426 ,-39.78044 
980 ,178.7824 ,2.63135 ,-4.06453 ,-39.88118 
981 ,178.9585 ,2.63313 ,-4.07822 ,-40.01549 
982 ,179.1825 ,2.63525 ,-4.08506 ,-40.08265 
983 ,179.3586 ,2.63714 ,-4.09533 ,-40.18338 
984 ,179.5507 ,2.63905 ,-4.08506 ,-40.08265 
985 ,179.7268 ,2.64079 ,-4.07822 ,-40.01549 
986 ,179.9189 ,2.64272 ,-4.10217 ,-40.25054 
987 ,180.0949 ,2.64455 ,-4.08849 ,-40.11623 
988 ,180.2868 ,2.64644 ,-4.09533 ,-40.18338 
989 ,180.4631 ,2.64819 ,-4.10560 ,-40.28412 
990 ,180.6551 ,2.65007 ,-4.10560 ,-40.28412 
991 ,180.8469 ,2.65199 ,-4.10902 ,-40.31770 
992 ,181.0234 ,2.65377 ,-4.12613 ,-40.48559 
993 ,181.1992 ,2.65558 ,-4.12955 ,-40.51917 
994 ,181.3914 ,2.65743 ,-4.12271 ,-40.45201 
995 ,181.5675 ,2.65919 ,-4.12271 ,-40.45201 
996 ,181.7597 ,2.66115 ,-4.13640 ,-40.58632 
997 ,181.9516 ,2.66300 ,-4.12271 ,-40.45201 
998 ,182.1277 ,2.66479 ,-4.12271 ,-40.45201 
999 ,182.3198 ,2.66661 ,-4.12613 ,-40.48559 
1000 ,182.4959 ,2.66846 ,-4.13982 ,-40.61990 
1001 ,182.6720 ,2.67029 ,-4.12955 ,-40.51917 
1002 ,182.8478 ,2.67202 ,-4.12271 ,-40.45201 
1003 ,183.0241 ,2.67377 ,-4.12271 ,-40.45201 
1004 ,183.2162 ,2.67566 ,-4.12955 ,-40.51917 
1005 ,183.3923 ,2.67746 ,-4.10560 ,-40.28412 
1006 ,183.5682 ,2.67915 ,-4.10560 ,-40.28412 
1007 ,183.7443 ,2.68097 ,-4.11929 ,-40.41843 
1008 ,183.9205 ,2.68276 ,-4.10217 ,-40.25054 
1009 ,184.0965 ,2.68447 ,-4.09533 ,-40.18338 
1010 ,184.2885 ,2.68639 ,-4.08849 ,-40.11623 
1011 ,184.4648 ,2.68816 ,-4.09533 ,-40.18338 
1012 ,184.6408 ,2.68996 ,-4.09875 ,-40.21696 
1013 ,184.8328 ,2.69187 ,-4.10560 ,-40.28412 
1014 ,185.0087 ,2.69361 ,-4.09875 ,-40.21696 
1015 ,185.1848 ,2.69539 ,-4.11586 ,-40.38485 
1016 ,185.3771 ,2.69728 ,-4.13640 ,-40.58632 
1017 ,185.5529 ,2.69903 ,-4.12271 ,-40.45201 
1018 ,185.7293 ,2.70078 ,-4.11244 ,-40.35127 
1019 ,185.9053 ,2.70261 ,-4.12271 ,-40.45201 
1020 ,186.0811 ,2.70431 ,-4.14324 ,-40.65348 
1021 ,186.2573 ,2.70610 ,-4.16035 ,-40.82137 
1022 ,186.4495 ,2.70801 ,-4.13640 ,-40.58632 
1023 ,186.6415 ,2.70982 ,-4.14666 ,-40.68706 
1024 ,186.8177 ,2.71171 ,-4.16720 ,-40.88853 
1025 ,187.0099 ,2.71362 ,-4.14666 ,-40.68706 
1026 ,187.2017 ,2.71553 ,-4.17062 ,-40.92211 
1027 ,187.3779 ,2.71728 ,-4.18773 ,-41.09000 
1028 ,187.5538 ,2.71906 ,-4.18088 ,-41.02284 
1029 ,187.7296 ,2.72095 ,-4.17746 ,-40.98926 
1030 ,187.9058 ,2.72253 ,-4.19457 ,-41.15715 
1031 ,188.0822 ,2.72432 ,-4.19457 ,-41.15715 
1032 ,188.2580 ,2.72610 ,-4.20484 ,-41.25789 
1033 ,188.4339 ,2.72782 ,-4.20484 ,-41.25789 
1034 ,188.6104 ,2.72964 ,-4.18773 ,-41.09000 
1035 ,188.8024 ,2.73149 ,-4.23564 ,-41.56009 
1036 ,189.0105 ,2.73352 ,-4.21511 ,-41.35862 
1037 ,189.1864 ,2.73538 ,-4.19115 ,-41.12358 
1038 ,189.3627 ,2.73712 ,-4.23564 ,-41.56009 
1039 ,189.5547 ,2.73905 ,-4.22195 ,-41.42578 
1040 ,189.7307 ,2.74083 ,-4.22195 ,-41.42578 
1041 ,189.9229 ,2.74273 ,-4.24248 ,-41.62725 
1042 ,190.1150 ,2.74455 ,-4.25275 ,-41.72798 
1043 ,190.2906 ,2.74641 ,-4.24591 ,-41.66083 
1044 ,190.4671 ,2.74816 ,-4.24933 ,-41.69441 
1045 ,190.6592 ,2.75009 ,-4.27328 ,-41.92945 
1046 ,190.8349 ,2.75187 ,-4.27328 ,-41.92945 
1047 ,191.0112 ,2.75360 ,-4.26302 ,-41.82872 
1048 ,191.2033 ,2.75554 ,-4.28355 ,-42.03019 
1049 ,191.3792 ,2.75735 ,-4.28013 ,-41.99661 
1050 ,191.5554 ,2.75905 ,-4.29039 ,-42.09735 
1051 ,191.7470 ,2.76098 ,-4.28013 ,-41.99661 
1052 ,191.9231 ,2.76271 ,-4.29724 ,-42.16450 
1053 ,192.0832 ,2.76446 ,-4.30750 ,-42.26524 
1054 ,192.2596 ,2.76614 ,-4.31093 ,-42.29882 
1055 ,192.4358 ,2.76794 ,-4.30750 ,-42.26524 
1056 ,192.6120 ,2.76963 ,-4.30408 ,-42.23166 
1057 ,192.7876 ,2.77138 ,-4.30066 ,-42.19808 
1058 ,192.9639 ,2.77313 ,-4.31777 ,-42.36597 
1059 ,193.1400 ,2.77482 ,-4.33830 ,-42.56744 
1060 ,193.3164 ,2.77664 ,-4.33146 ,-42.50029 
1061 ,193.5080 ,2.77854 ,-4.32804 ,-42.46671 
1062 ,193.6841 ,2.78032 ,-4.33488 ,-42.53386 
1063 ,193.8604 ,2.78204 ,-4.35199 ,-42.70176 
1064 ,194.0362 ,2.78386 ,-4.35884 ,-42.76891 
1065 ,194.2284 ,2.78577 ,-4.33830 ,-42.56744 
1066 ,194.4046 ,2.78756 ,-4.34515 ,-42.63460 
1067 ,194.5965 ,2.78941 ,-4.36568 ,-42.83607 
1068 ,194.7887 ,2.79137 ,-4.34515 ,-42.63460 
1069 ,194.9648 ,2.79316 ,-4.35542 ,-42.73533 
1070 ,195.1728 ,2.79514 ,-4.36910 ,-42.86965 
1071 ,195.3490 ,2.79699 ,-4.36226 ,-42.80249 
1072 ,195.5250 ,2.79878 ,-4.37253 ,-42.90323 
1073 ,195.7172 ,2.80068 ,-4.38964 ,-43.07112 
1074 ,195.9093 ,2.80260 ,-4.38279 ,-43.00396 
1075 ,196.0851 ,2.80435 ,-4.37595 ,-42.93680 
1076 ,196.2614 ,2.80613 ,-4.38621 ,-43.03754 
1077 ,196.4374 ,2.80788 ,-4.39648 ,-43.13827 
1078 ,196.6132 ,2.80961 ,-4.39648 ,-43.13827 
1079 ,196.7894 ,2.81139 ,-4.39648 ,-43.13827 
1080 ,196.9816 ,2.81332 ,-4.39306 ,-43.10469 
1081 ,197.1577 ,2.81507 ,-4.41359 ,-43.30616 
1082 ,197.3336 ,2.81680 ,-4.40333 ,-43.20543 
1083 ,197.5097 ,2.81856 ,-4.39648 ,-43.13827 
1084 ,197.6856 ,2.82030 ,-4.41017 ,-43.27259 
1085 ,197.8620 ,2.82213 ,-4.41017 ,-43.27259 
1086 ,198.0539 ,2.82400 ,-4.43413 ,-43.50763 
1087 ,198.2621 ,2.82606 ,-4.43413 ,-43.50763 
1088 ,198.4382 ,2.82788 ,-4.44097 ,-43.57479 
1089 ,198.6142 ,2.82964 ,-4.45124 ,-43.67553 
1090 ,198.7903 ,2.83136 ,-4.41359 ,-43.30616 
1091 ,198.9664 ,2.83310 ,-4.43413 ,-43.50763 
1092 ,199.1424 ,2.83490 ,-4.44097 ,-43.57479 
1093 ,199.3186 ,2.83667 ,-4.45466 ,-43.70910 
1094 ,199.5106 ,2.83855 ,-4.44439 ,-43.60837 
1095 ,199.6867 ,2.84027 ,-4.45124 ,-43.67553 
1096 ,199.8626 ,2.84204 ,-4.46150 ,-43.77626 
1097 ,200.0548 ,2.84392 ,-4.47861 ,-43.94415 
1098 ,200.2309 ,2.84579 ,-4.47177 ,-43.87700 
1099 ,200.4069 ,2.84758 ,-4.46150 ,-43.77626 
1100 ,200.5829 ,2.84926 ,-4.46150 ,-43.77626 
1101 ,200.7591 ,2.85104 ,-4.48888 ,-44.04489 
1102 ,200.9351 ,2.85274 ,-4.48888 ,-44.04489 
1103 ,201.1272 ,2.85467 ,-4.47519 ,-43.91057 
1104 ,201.3034 ,2.85647 ,-4.47519 ,-43.91057 
1105 ,201.4789 ,2.85831 ,-4.49230 ,-44.07847 
1106 ,201.6552 ,2.86005 ,-4.49572 ,-44.11204 
1107 ,201.8475 ,2.86195 ,-4.48546 ,-44.01131 
1108 ,202.0237 ,2.86370 ,-4.48546 ,-44.01131 
1109 ,202.2158 ,2.86558 ,-4.51968 ,-44.34709 
1110 ,202.3917 ,2.86738 ,-4.51283 ,-44.27994 
1111 ,202.5680 ,2.86908 ,-4.51626 ,-44.31351 
1112 ,202.7438 ,2.87095 ,-4.49572 ,-44.11204 
1113 ,202.9358 ,2.87278 ,-4.51968 ,-44.34709 
1114 ,203.1279 ,2.87475 ,-4.49572 ,-44.11204 
1115 ,203.3199 ,2.87666 ,-4.51283 ,-44.27994 
1116 ,203.4962 ,2.87838 ,-4.52310 ,-44.38067 
1117 ,203.6882 ,2.88031 ,-4.51283 ,-44.27994 
1118 ,203.8804 ,2.88211 ,-4.51283 ,-44.27994 
1119 ,204.0564 ,2.88404 ,-4.53679 ,-44.51498 
1120 ,204.2325 ,2.88577 ,-4.54021 ,-44.54856 
1121 ,204.4087 ,2.88754 ,-4.54021 ,-44.54856 
1122 ,204.6007 ,2.88947 ,-4.53337 ,-44.48141 
1123 ,204.7763 ,2.89121 ,-4.53679 ,-44.51498 
1124 ,204.9527 ,2.89296 ,-4.54706 ,-44.61572 
1125 ,205.1128 ,2.89468 ,-4.54706 ,-44.61572 
1126 ,205.2889 ,2.89637 ,-4.56417 ,-44.78361 
1127 ,205.4649 ,2.89810 ,-4.55732 ,-44.71645 
1128 ,205.6409 ,2.89982 ,-4.56075 ,-44.75003 
1129 ,205.8491 ,2.90191 ,-4.57786 ,-44.91792 
1130 ,206.0248 ,2.90370 ,-4.55048 ,-44.64930 
1131 ,206.2013 ,2.90540 ,-4.55390 ,-44.68288 
1132 ,206.3932 ,2.90739 ,-4.57101 ,-44.85077 
1133 ,206.5694 ,2.90912 ,-4.55732 ,-44.71645 
1134 ,206.7615 ,2.91097 ,-4.54363 ,-44.58214 
1135 ,206.9536 ,2.91300 ,-4.54363 ,-44.58214 
1136 ,207.1296 ,2.91470 ,-4.52310 ,-44.38067 
1137 ,207.3058 ,2.91648 ,-4.52310 ,-44.38067 
1138 ,207.4978 ,2.91844 ,-4.51968 ,-44.34709 
1139 ,207.6900 ,2.92026 ,-4.51968 ,-44.34709 
1140 ,207.8660 ,2.92212 ,-4.51283 ,-44.27994 
1141 ,208.0581 ,2.92399 ,-4.51968 ,-44.34709 
1142 ,208.2338 ,2.92580 ,-4.50941 ,-44.24636 
1143 ,208.4106 ,2.92753 ,-4.51626 ,-44.31351 
1144 ,208.6183 ,2.92960 ,-4.50599 ,-44.21278 
1145 ,208.7943 ,2.93138 ,-4.51283 ,-44.27994 
1146 ,208.9704 ,2.93313 ,-4.51626 ,-44.31351 
1147 ,209.1466 ,2.93493 ,-4.50941 ,-44.24636 
1148 ,209.3224 ,2.93663 ,-4.51283 ,-44.27994 
1149 ,209.4983 ,2.93840 ,-4.51626 ,-44.31351 
1150 ,209.6745 ,2.94014 ,-4.52995 ,-44.44783 
1151 ,209.8987 ,2.94225 ,-4.52310 ,-44.38067 
1152 ,210.0746 ,2.94412 ,-4.54021 ,-44.54856 
1153 ,210.2508 ,2.94592 ,-4.53679 ,-44.51498 
1154 ,210.4269 ,2.94766 ,-4.52310 ,-44.38067 
1155 ,210.6190 ,2.94954 ,-4.54021 ,-44.54856 
1156 ,210.7951 ,2.95133 ,-4.56075 ,-44.75003 
1157 ,210.9712 ,2.95315 ,-4.55048 ,-44.64930 
1158 ,211.1473 ,2.95487 ,-4.54706 ,-44.61572 
1159 ,211.3234 ,2.95667 ,-4.54363 ,-44.58214 
1160 ,211.5157 ,2.95855 ,-4.57101 ,-44.85077 
1161 ,211.7235 ,2.96060 ,-4.55390 ,-44.68288 
1162 ,211.8995 ,2.96240 ,-4.55390 ,-44.68288 
1163 ,212.0756 ,2.96417 ,-4.57443 ,-44.88434 
1164 ,212.2516 ,2.96592 ,-4.57786 ,-44.91792 
1165 ,212.4275 ,2.96782 ,-4.57443 ,-44.88434 
1166 ,212.6039 ,2.96946 ,-4.57101 ,-44.85077 
1167 ,212.7799 ,2.97120 ,-4.58128 ,-44.95150 
1168 ,212.9558 ,2.97302 ,-4.58128 ,-44.95150 
1169 ,213.1481 ,2.97492 ,-4.60523 ,-45.18655 
1170 ,213.3239 ,2.97669 ,-4.59154 ,-45.05224 
1171 ,213.5160 ,2.97859 ,-4.59839 ,-45.11939 
1172 ,213.6922 ,2.98031 ,-4.60523 ,-45.18655 
1173 ,213.8681 ,2.98209 ,-4.61208 ,-45.25371 
1174 ,214.0444 ,2.98382 ,-4.60523 ,-45.18655 
1175 ,214.2206 ,2.98561 ,-4.61208 ,-45.25371 
1176 ,214.3965 ,2.98732 ,-4.60866 ,-45.22013 
1177 ,214.5727 ,2.98914 ,-4.62234 ,-45.35444 
1178 ,214.7487 ,2.99083 ,-4.63261 ,-45.45518 
1179 ,214.9248 ,2.99264 ,-4.62234 ,-45.35444 
1180 ,215.1009 ,2.99437 ,-4.62234 ,-45.35444 
1181 ,215.2767 ,2.99624 ,-4.62234 ,-45.35444 
1182 ,215.4531 ,2.99796 ,-4.63261 ,-45.45518 
1183 ,215.6448 ,2.99983 ,-4.62919 ,-45.42160 
1184 ,215.8370 ,3.00175 ,-4.62234 ,-45.35444 
1185 ,216.0134 ,3.00353 ,-4.64288 ,-45.55591 
1186 ,216.1894 ,3.00536 ,-4.64288 ,-45.55591 
1187 ,216.3651 ,3.00710 ,-4.65314 ,-45.65665 
1188 ,216.5415 ,3.00886 ,-4.63946 ,-45.52233 
1189 ,216.7337 ,3.01076 ,-4.62577 ,-45.38802 
1190 ,216.9256 ,3.01264 ,-4.61892 ,-45.32086 
1191 ,217.1016 ,3.01443 ,-4.60523 ,-45.18655 
1192 ,217.2776 ,3.01618 ,-4.58128 ,-44.95150 
1193 ,217.4858 ,3.01822 ,-4.56417 ,-44.78361 
1194 ,217.6776 ,3.02013 ,-4.49572 ,-44.11204 
1195 ,217.8540 ,3.02195 ,0.28162 ,2.76326 
1196 ,218.0460 ,3.02387 ,0.16185 ,1.58802 
1197 ,218.2221 ,3.02559 ,0.17896 ,1.75592 
1198 ,218.3980 ,3.02743 ,0.19264 ,1.89023 
1199 ,218.5742 ,3.02914 ,0.17896 ,1.75592 
1200 ,218.7660 ,3.03096 ,0.17896 ,1.75592 
1201 ,218.9424 ,3.03280 ,0.18238 ,1.78949 
1202 ,219.1184 ,3.03459 ,0.18238 ,1.78949 
1203 ,219.2945 ,3.03631 ,0.18580 ,1.82307 
1204 ,219.4706 ,3.03810 ,0.16185 ,1.58802 
1205 ,219.6622 ,3.04002 ,0.17896 ,1.75592 
1206 ,219.8387 ,3.04174 ,0.18580 ,1.82307 
1207 ,220.0147 ,3.04351 ,0.18238 ,1.78949 
1208 ,220.2070 ,3.04549 ,0.16869 ,1.65518 
1209 ,220.3991 ,3.04730 ,0.17896 ,1.75592 
1210 ,220.5751 ,3.04915 ,0.18580 ,1.82307 
1211 ,220.7508 ,3.05090 ,0.18238 ,1.78949 
1212 ,220.9268 ,3.05265 ,0.17553 ,1.72234 
1213 ,221.1034 ,3.05443 ,0.18238 ,1.78949 
1214 ,221.2793 ,3.05615 ,0.16869 ,1.65518 
1215 ,221.4715 ,3.05797 ,0.19607 ,1.92381 
1216 ,221.6635 ,3.05999 ,0.17553 ,1.72234 
1217 ,221.8395 ,3.06173 ,0.18238 ,1.78949 
1218 ,222.0477 ,3.06381 ,0.16869 ,1.65518 
1219 ,222.2233 ,3.06562 ,0.16185 ,1.58802 
1220 ,222.3997 ,3.06737 ,0.17211 ,1.68876 
1221 ,222.5918 ,3.06928 ,0.17896 ,1.75592 
1222 ,222.7680 ,3.07106 ,0.15842 ,1.55445 
1223 ,222.9437 ,3.07285 ,0.17211 ,1.68876 
1224 ,223.1200 ,3.07457 ,0.17553 ,1.72234 
1225 ,223.2962 ,3.07633 ,0.18238 ,1.78949 
1226 ,223.4722 ,3.07807 ,0.17553 ,1.72234 
1227 ,223.6643 ,3.07992 ,0.17553 ,1.72234 
1228 ,223.8402 ,3.08178 ,0.16869 ,1.65518 
1229 ,224.0484 ,3.08388 ,0.19264 ,1.89023 
1230 ,224.2245 ,3.08560 ,0.17211 ,1.68876 
1231 ,224.4005 ,3.08731 ,0.17553 ,1.72234 
1232 ,224.5766 ,3.08914 ,0.18580 ,1.82307 
1233 ,224.7687 ,3.09102 ,0.17553 ,1.72234 
1234 ,224.9449 ,3.09286 ,0.16869 ,1.65518 
1235 ,225.1208 ,3.09457 ,0.16869 ,1.65518 
1236 ,225.2968 ,3.09639 ,0.17896 ,1.75592 
1237 ,225.4890 ,3.09827 ,0.16869 ,1.65518 
1238 ,225.6650 ,3.09996 ,0.16869 ,1.65518 
1239 ,225.8411 ,3.10177 ,0.17553 ,1.72234 
1240 ,226.0169 ,3.10354 ,0.18922 ,1.85665 
1241 ,226.1932 ,3.10526 ,0.17553 ,1.72234 
1242 ,226.3689 ,3.10710 ,0.18922 ,1.85665 
1243 ,226.5454 ,3.10878 ,0.17211 ,1.68876 
1244 ,226.7375 ,3.11072 ,0.18580 ,1.82307 
1245 ,226.9296 ,3.11264 ,0.17896 ,1.75592 
1246 ,227.1053 ,3.11442 ,0.15842 ,1.55445 
1247 ,227.2817 ,3.11620 ,0.17553 ,1.72234 
1248 ,227.4578 ,3.11793 ,0.17553 ,1.72234 
1249 ,227.6336 ,3.11971 ,0.18238 ,1.78949 
1250 ,227.8101 ,3.12146 ,0.17553 ,1.72234 
1251 ,227.9860 ,3.12324 ,0.16527 ,1.62160 
1252 ,228.1620 ,3.12496 ,0.16869 ,1.65518 
1253 ,228.3382 ,3.12679 ,0.17553 ,1.72234 
1254 ,228.5300 ,3.12867 ,0.17211 ,1.68876 
1255 ,228.7063 ,3.13041 ,0.16869 ,1.65518 
1256 ,228.8984 ,3.13238 ,0.19264 ,1.89023 
1257 ,229.0742 ,3.13408 ,0.17896 ,1.75592 
1258 ,229.2502 ,3.13586 ,0.17553 ,1.72234 
1259 ,229.4426 ,3.13774 ,0.18580 ,1.82307 
1260 ,229.6345 ,3.13966 ,0.18922 ,1.85665 
1261 ,229.8106 ,3.14147 ,0.17211 ,1.68876 
1262 ,230.0029 ,3.14337 ,0.15842 ,1.55445 
1263 ,230.1788 ,3.14516 ,0.16527 ,1.62160 
1264 ,230.3387 ,3.14685 ,0.17553 ,1.72234 
1265 ,230.5153 ,3.14847 ,0.18238 ,1.78949 
1266 ,230.7071 ,3.15048 ,0.16527 ,1.62160 
1267 ,230.8992 ,3.15221 ,0.16869 ,1.65518 
1268 ,231.0752 ,3.15409 ,0.17896 ,1.75592 
1269 ,231.2673 ,3.15606 ,0.17211 ,1.68876 
1270 ,231.4273 ,3.15774 ,0.15158 ,1.48729 
1271 ,231.6033 ,3.15938 ,0.15842 ,1.55445 
1272 ,231.7796 ,3.16116 ,0.16869 ,1.65518 
1273 ,231.9556 ,3.16293 ,0.17896 ,1.75592 
1274 ,232.1317 ,3.16465 ,0.18238 ,1.78949 
1275 ,232.3080 ,3.16644 ,0.18238 ,1.78949 
1276 ,232.4997 ,3.16830 ,0.17896 ,1.75592 
1277 ,232.6758 ,3.17008 ,0.19264 ,1.89023 
1278 ,232.8679 ,3.17205 ,0.17211 ,1.68876 
1279 ,233.0442 ,3.17383 ,0.17211 ,1.68876 
1280 ,233.2202 ,3.17555 ,0.17553 ,1.72234 
1281 ,233.4120 ,3.17746 ,0.18580 ,1.82307 
1282 ,233.5883 ,3.17918 ,0.17553 ,1.72234 
1283 ,233.7962 ,3.18123 ,0.18238 ,1.78949 
1284 ,233.9724 ,3.18307 ,0.18238 ,1.78949 
1285 ,234.1645 ,3.18498 ,0.17553 ,1.72234 
1286 ,234.3405 ,3.18674 ,0.17211 ,1.68876 
1287 ,234.5167 ,3.18846 ,0.16869 ,1.65518 
1288 ,234.6927 ,3.19028 ,0.18580 ,1.82307 
1289 ,234.9008 ,3.19230 ,0.17896 ,1.75592 
1290 ,235.0929 ,3.19428 ,0.18922 ,1.85665 
1291 ,235.2687 ,3.19606 ,0.18238 ,1.78949 
1292 ,235.4448 ,3.19779 ,0.17553 ,1.72234 
1293 ,235.6206 ,3.19964 ,0.17553 ,1.72234 
1294 ,235.7971 ,3.20126 ,0.17553 ,1.72234 
1295 ,235.9893 ,3.20320 ,0.16869 ,1.65518 
1296 ,236.1652 ,3.20503 ,0.17896 ,1.75592 
1297 ,236.3573 ,3.20689 ,0.17896 ,1.75592 
1298 ,236.5334 ,3.20863 ,0.17896 ,1.75592 
1299 ,236.7095 ,3.21040 ,0.18922 ,1.85665 
1300 ,236.8854 ,3.21215 ,0.17896 ,1.75592 
1301 ,237.0617 ,3.21397 ,0.16527 ,1.62160 
1302 ,237.2695 ,3.21594 ,0.17553 ,1.72234 
1303 ,237.4457 ,3.21777 ,0.18238 ,1.78949 
1304 ,237.6218 ,3.21952 ,0.16527 ,1.62160 
1305 ,237.7979 ,3.22127 ,0.16527 ,1.62160 
1306 ,238.0059 ,3.22324 ,0.16869 ,1.65518 
1307 ,238.1820 ,3.22512 ,0.15842 ,1.55445 
1308 ,238.3581 ,3.22691 ,0.16869 ,1.65518 
1309 ,238.5340 ,3.22865 ,0.16527 ,1.62160 
1310 ,238.7105 ,3.23041 ,0.18580 ,1.82307 
1311 ,238.8864 ,3.23222 ,0.18238 ,1.78949 
1312 ,239.0784 ,3.23411 ,0.16527 ,1.62160 
1313 ,239.2544 ,3.23583 ,0.17896 ,1.75592 
1314 ,239.4306 ,3.23760 ,0.18580 ,1.82307 
1315 ,239.6227 ,3.23946 ,0.16185 ,1.58802 
1316 ,239.7984 ,3.24131 ,0.16869 ,1.65518 
1317 ,239.9909 ,3.24318 ,0.18580 ,1.82307 
1318 ,240.1827 ,3.24515 ,0.17211 ,1.68876 
1319 ,240.3586 ,3.24690 ,0.16869 ,1.65518 
1320 ,240.5670 ,3.24888 ,0.18238 ,1.78949 
1321 ,240.7591 ,3.25092 ,0.15842 ,1.55445 
1322 ,240.9352 ,3.25262 ,0.17553 ,1.72234 
1323 ,241.1273 ,3.25459 ,0.18922 ,1.85665 
1324 ,241.3192 ,3.25649 ,0.16527 ,1.62160 
1325 ,241.5111 ,3.25832 ,0.17896 ,1.75592 
1326 ,241.6875 ,3.26022 ,0.18238 ,1.78949 
1327 ,241.8795 ,3.26207 ,0.17553 ,1.72234 
1328 ,242.0556 ,3.26386 ,0.17211 ,1.68876 
1329 ,242.2476 ,3.26581 ,0.18238 ,1.78949 
1330 ,242.4237 ,3.26755 ,0.18238 ,1.78949 
1331 ,242.6159 ,3.26937 ,0.17211 ,1.68876 
1332 ,242.8079 ,3.27128 ,0.17553 ,1.72234 
1333 ,242.9995 ,3.27329 ,0.17211 ,1.68876 
1334 ,243.1759 ,3.27503 ,0.16185 ,1.58802 
1335 ,243.3521 ,3.27682 ,0.18580 ,1.82307 
1336 ,243.5281 ,3.27858 ,0.19264 ,1.89023 
1337 ,243.7042 ,3.28035 ,0.17896 ,1.75592 
1338 ,243.8803 ,3.28205 ,0.16869 ,1.65518 
1339 ,244.0559 ,3.28386 ,0.16869 ,1.65518 
1340 ,244.2325 ,3.28559 ,0.17896 ,1.75592 
1341 ,244.4245 ,3.28746 ,0.18238 ,1.78949 
1342 ,244.6003 ,3.28928 ,0.16527 ,1.62160 
1343 ,244.7767 ,3.29106 ,0.16527 ,1.62160 
1344 ,244.9528 ,3.29284 ,0.16869 ,1.65518 
1345 ,245.1287 ,3.29464 ,0.17553 ,1.72234 
1346 ,245.3049 ,3.29629 ,0.19264 ,1.89023 
1347 ,245.4966 ,3.29822 ,0.17211 ,1.68876 
1348 ,245.6729 ,3.29999 ,0.16869 ,1.65518 
1349 ,245.8492 ,3.30179 ,0.18580 ,1.82307 
1350 ,246.0412 ,3.30368 ,0.18238 ,1.78949 
1351 ,246.2012 ,3.30539 ,0.16185 ,1.58802 
1352 ,246.3774 ,3.30708 ,0.17211 ,1.68876 
1353 ,246.5535 ,3.30880 ,0.17211 ,1.68876 
1354 ,246.7456 ,3.31071 ,0.17896 ,1.75592 
1355 ,246.9377 ,3.31269 ,0.17896 ,1.75592 
1356 ,247.1136 ,3.31442 ,0.16869 ,1.65518 
1357 ,247.3059 ,3.31635 ,0.18238 ,1.78949 
1358 ,247.4979 ,3.31821 ,0.16527 ,1.62160 
1359 ,247.6898 ,3.32009 ,0.16869 ,1.65518 
1360 ,247.8820 ,3.32205 ,0.17211 ,1.68876 
1361 ,248.0580 ,3.32385 ,0.17896 ,1.75592 
1362 ,248.2338 ,3.32559 ,0.16185 ,1.58802 
1363 ,248.4261 ,3.32747 ,0.18238 ,1.78949 
1364 ,248.6184 ,3.32945 ,0.17211 ,1.68876 
1365 ,248.8263 ,3.33140 ,0.17211 ,1.68876 
1366 ,249.0022 ,3.33327 ,0.17553 ,1.72234 
1367 ,249.1946 ,3.33524 ,0.16527 ,1.62160 
1368 ,249.3705 ,3.33696 ,0.17211 ,1.68876 
1369 ,249.5466 ,3.33868 ,0.18580 ,1.82307 
1370 ,249.7223 ,3.34044 ,0.17896 ,1.75592 
1371 ,249.8988 ,3.34225 ,0.17211 ,1.68876 
1372 ,250.0908 ,3.34413 ,0.18238 ,1.78949 
1373 ,250.2670 ,3.34595 ,0.17553 ,1.72234 
1374 ,250.4751 ,3.34786 ,0.17553 ,1.72234 
1375 ,250.6671 ,3.34996 ,0.18922 ,1.85665 
1376 ,250.8431 ,3.35169 ,0.17896 ,1.75592 
1377 ,251.0195 ,3.35347 ,0.17896 ,1.75592 
1378 ,251.2116 ,3.35532 ,0.16869 ,1.65518 
1379 ,251.3871 ,3.35716 ,0.17896 ,1.75592 
1380 ,251.5632 ,3.35892 ,0.18580 ,1.82307 
1381 ,251.7396 ,3.36061 ,0.16869 ,1.65518 
1382 ,251.8996 ,3.36235 ,0.15842 ,1.55445 
1383 ,252.0756 ,3.36405 ,0.16185 ,1.58802 
1384 ,252.2673 ,3.36598 ,0.18922 ,1.85665 
1385 ,252.4434 ,3.36770 ,0.17896 ,1.75592 
1386 ,252.6358 ,3.36952 ,0.15500 ,1.52087 
1387 ,252.8441 ,3.37171 ,0.17211 ,1.68876 
1388 ,253.0202 ,3.37350 ,0.17896 ,1.75592 
1389 ,253.2122 ,3.37539 ,0.16869 ,1.65518 
1390 ,253.3883 ,3.37713 ,0.17896 ,1.75592 
1391 ,253.5478 ,3.37885 ,0.17211 ,1.68876 
1392 ,253.7245 ,3.38051 ,0.18238 ,1.78949 
1393 ,253.9165 ,3.38242 ,0.16869 ,1.65518 
1394 ,254.0926 ,3.38414 ,0.15842 ,1.55445 
1395 ,254.2846 ,3.38609 ,0.17553 ,1.72234 
1396 ,254.4766 ,3.38791 ,0.17896 ,1.75592 
1397 ,254.6528 ,3.38982 ,0.16869 ,1.65518 
1398 ,254.8290 ,3.39156 ,0.17896 ,1.75592 
1399 ,255.0207 ,3.39345 ,0.17553 ,1.72234 
1400 ,255.1971 ,3.39517 ,0.16527 ,1.62160 
1401 ,255.4210 ,3.39729 ,0.17896 ,1.75592 
1402 ,255.5971 ,3.39921 ,0.17553 ,1.72234 
1403 ,255.7733 ,3.40097 ,0.16869 ,1.65518 
1404 ,255.9651 ,3.40288 ,0.18238 ,1.78949 
1405 ,256.1414 ,3.40468 ,0.17211 ,1.68876 
1406 ,256.3175 ,3.40642 ,0.16527 ,1.62160 
1407 ,256.4936 ,3.40816 ,0.16527 ,1.62160 
1408 ,256.6693 ,3.40995 ,0.17553 ,1.72234 
1409 ,256.8457 ,3.41173 ,0.17896 ,1.75592 
1410 ,257.0379 ,3.41357 ,0.17211 ,1.68876 
1411 ,257.2138 ,3.41540 ,0.16869 ,1.65518 
1412 ,257.3898 ,3.41712 ,0.17211 ,1.68876 
1413 ,257.5981 ,3.41916 ,0.16869 ,1.65518 
1414 ,257.7738 ,3.42100 ,0.16185 ,1.58802 
1415 ,257.9500 ,3.42273 ,0.16185 ,1.58802 
1416 ,258.1421 ,3.42466 ,0.17211 ,1.68876 
1417 ,258.3185 ,3.42642 ,0.18238 ,1.78949 
1418 ,258.4941 ,3.42822 ,0.17553 ,1.72234 
1419 ,258.6705 ,3.42994 ,0.17553 ,1.72234 
1420 ,258.8465 ,3.43170 ,0.18580 ,1.82307 
1421 ,259.0225 ,3.43346 ,0.18580 ,1.82307 
1422 ,259.1987 ,3.43523 ,0.18238 ,1.78949 
1423 ,259.3747 ,3.43699 ,0.16869 ,1.65518 
1424 ,259.5666 ,3.43886 ,0.18238 ,1.78949 
1425 ,259.7428 ,3.44063 ,0.17896 ,1.75592 
1426 ,259.9349 ,3.44254 ,0.16869 ,1.65518 
1427 ,260.1271 ,3.44453 ,0.16869 ,1.65518 
1428 ,260.3030 ,3.44626 ,0.18922 ,1.85665 
1429 ,260.4792 ,3.44797 ,0.16527 ,1.62160 
1430 ,260.6549 ,3.44977 ,0.16185 ,1.58802 
1431 ,260.8310 ,3.45152 ,0.17553 ,1.72234 
1432 ,261.0074 ,3.45333 ,0.17211 ,1.68876 
1433 ,261.1993 ,3.45525 ,0.17211 ,1.68876 
1434 ,261.3754 ,3.45700 ,0.17211 ,1.68876 
1435 ,261.5673 ,3.45887 ,0.17896 ,1.75592 
1436 ,261.7436 ,3.46068 ,0.18580 ,1.82307 
1437 ,261.9197 ,3.46241 ,0.18580 ,1.82307 
1438 ,262.0958 ,3.46419 ,0.16185 ,1.58802 
1439 ,262.2878 ,3.46610 ,0.17553 ,1.72234 
1440 ,262.4639 ,3.46788 ,0.17211 ,1.68876 
1441 ,262.6401 ,3.46957 ,0.17211 ,1.68876 
1442 ,262.8321 ,3.47142 ,0.18238 ,1.78949 
1443 ,263.0238 ,3.47344 ,0.17211 ,1.68876 
1444 ,263.2003 ,3.47518 ,0.17211 ,1.68876 
1445 ,263.3762 ,3.47703 ,0.17553 ,1.72234 
1446 ,263.5683 ,3.47884 ,0.17211 ,1.68876 
1447 ,263.7604 ,3.48083 ,0.18238 ,1.78949 
1448 ,263.9366 ,3.48255 ,0.17553 ,1.72234 
1449 ,264.1286 ,3.48445 ,0.17211 ,1.68876 
1450 ,264.3205 ,3.48636 ,0.16527 ,1.62160 
1451 ,264.4967 ,3.48816 ,0.17553 ,1.72234 
1452 ,264.6887 ,3.49009 ,0.16869 ,1.65518 
1453 ,264.8649 ,3.49190 ,0.17553 ,1.72234 
1454 ,265.0568 ,3.49375 ,0.17553 ,1.72234 
1455 ,265.2491 ,3.49569 ,0.17553 ,1.72234 
1456 ,265.4407 ,3.49735 ,0.19264 ,1.89023 
1457 ,265.6171 ,3.49851 ,0.17211 ,1.68876 
1458 ,265.7933 ,3.49936 ,0.17553 ,1.72234 
1459 ,265.9694 ,3.49985 ,0.16185 ,1.58802 
1460 ,266.1452 ,3.50000 ,0.17896 ,1.75592
