Repository: lloxxa/DOI-10.3389-fphy.2024.1412352

# Sucker analysis

This project studies the adhesion of arrays of millimeter-sized suction cups made from polydimethylsiloxane. Repository contains both data obtained in this project and code used to analyse said data.

## <a name="Introduction"></a> Introduction

Patterned surfaces are known to show superior adhesive properties compared to continuos surfaces. [1] Animals such as geckos use patterned surfaces to climb. Many aritficial bio-inspired patterned adhesive surfaces have been made. We make and study arrays of millimeter-sized suction cups, inspired by the surfaces found on cephalopods for applications in soft robotics. This research was carried out at the Laboratory of Physical Chemistry & Soft Matter at Wageningen University & Research and funded by 4TU.Federation through the program 'Soft Robotics' with Grant No. 4TU-UIT-335. This repository contains all data that was collected in this project as well as the code used to analyse it. This document contains detailed information about how the data was acquired.

## <a name="Fabrication"></a> Fabrication
We use a double-negative mold to make the samples. A positive mold is made by 3D-printing (1). We cast this mold with Dragon Skin &trade; (2) to obtain a soft, negative mold. This mold is coated with fluor polymers to allow for the release of the sample from the mold later (3). We then pour Ecoflex &trade; in the mold after which we degas the liquid Ecoflex &trade; for 15 minutes to ensure no bubbles are present in our sample(4). We cure the Ecoflex &trade; at room temperature for 24 hours before peeling it from the mold to obtain our final sample (5). This sample was connected to a glass microscope slide by plasma bonding. 
The figure below shows the geometry of the suction cups.

## <a name="Measurements"></a> Measurements

All measurements were performed using an Anton Paar MCR-501 rheometer. A glass plate accessory (P-PTD120/GL) was used as a countersurface to the suction cups. Samples were glued to a custom-made 3D-printed probe. A sample was placed on the countersurface with the cups facing down after which glue was placed on the sample (1). The probe was lowered so it is only in contact with the glue, after which the glue is cured by UV-light (2). This procedure aims to align the sample perfectly with the glass countersurface and is visualized below. 
One measurement cycle consists of four distinct phases, visualized below. The first phase is the approach (1 & 2) where the probe approaches the countersurface until a certain force is detected. The force by which we indent the sample to the countersurface is called the preload. The next phase is the relaxation phase, where the probe does not move for 20 seconds (3). AFter the relaxation, retraction starts. The probe pulls the sample away from the countersurface at a certain speed that we call the retraction speed (4 & 5). After the sample has detached completely from the countersurface, a short transition phase happens where the retraction ends and approach is initiated. Generally, we repeat this cycle multiple times for each experiment. For information about the preload, retraction speed and number of cycles that correspond to each dataset, see About the data(#About). 
It is important to note that each phase has its own CSV file in the raw data.

File: Raw data/Million/Indentation/ECOFLEX_P4_6A_50mN_loop/cup_127_app.csv
Data stamp = , 03-06-2022 00:16:32 691

Calibration Values: 
Slope = , 26.54  , g/V
Offset Voltage at no contact = , -0.501760 , V 

No , Time , Stage Position ,   Mass , Force 
   ,  (s) ,      (mm)      ,   (g)  , (mN)  

1 ,3.5520 ,3.29999 ,0.68201 ,6.69193 
2 ,6.8928 ,3.09996 ,0.68544 ,6.72550 
3 ,10.2620 ,2.89992 ,0.70255 ,6.89340 
4 ,13.5882 ,2.69989 ,0.69570 ,6.82624 
5 ,16.9075 ,2.49985 ,0.68201 ,6.69193 
6 ,20.2665 ,2.29982 ,0.68886 ,6.75908 
7 ,23.5941 ,2.09981 ,0.70255 ,6.89340 
8 ,26.9167 ,1.89978 ,0.69228 ,6.79266 
9 ,30.2361 ,1.69974 ,0.68886 ,6.75908 
10 ,33.5687 ,1.49971 ,0.94894 ,9.31103 
11 ,35.8974 ,1.39972 ,1.27405 ,12.50097 
12 ,37.6458 ,1.34973 ,1.50333 ,14.75072 
13 ,39.3747 ,1.29973 ,1.75315 ,17.20193 
14 ,41.0983 ,1.24971 ,2.10906 ,20.69408 
15 ,42.8326 ,1.19969 ,2.45812 ,24.11906 
16 ,44.5594 ,1.14969 ,2.83456 ,27.81268 
17 ,46.2878 ,1.09967 ,3.23153 ,31.70776 
18 ,48.0390 ,1.04964 ,3.62850 ,35.60284 
19 ,49.7780 ,0.99962 ,4.05627 ,39.80013 
20 ,51.5039 ,0.94963 ,4.51484 ,44.29962 
21 ,53.2188 ,0.89960 ,4.94946 ,48.56407 
22 ,54.9689 ,0.84958 ,5.40803 ,53.06356 

Plateau measurements: 

No , Time , Stage Position ,   Mass , Force 
   ,  (s) ,      (mm)      ,   (g)  , (mN)  

1 ,0.02 ,0.8496 ,5.398 ,53.0 
2 ,0.51 ,0.8496 ,5.384 ,52.8 
3 ,0.89 ,0.8496 ,5.381 ,52.8 
4 ,1.27 ,0.8496 ,5.370 ,52.7 
5 ,1.65 ,0.8496 ,5.374 ,52.7 
6 ,2.02 ,0.8496 ,5.367 ,52.7 
7 ,2.38 ,0.8496 ,5.370 ,52.7 
8 ,2.79 ,0.8496 ,5.370 ,52.7 
9 ,3.15 ,0.8496 ,5.360 ,52.6 
10 ,3.52 ,0.8496 ,5.364 ,52.6 
11 ,3.92 ,0.8496 ,5.360 ,52.6 
12 ,4.32 ,0.8496 ,5.367 ,52.7 
13 ,4.71 ,0.8496 ,5.370 ,52.7 
14 ,5.09 ,0.8496 ,5.364 ,52.6 
15 ,5.47 ,0.8496 ,5.343 ,52.4 
16 ,5.85 ,0.8496 ,5.360 ,52.6 
17 ,6.24 ,0.8496 ,5.346 ,52.5 
18 ,6.59 ,0.8496 ,5.353 ,52.5 
19 ,6.98 ,0.8496 ,5.343 ,52.4 
20 ,7.34 ,0.8496 ,5.353 ,52.5 
21 ,7.70 ,0.8496 ,5.343 ,52.4 
22 ,8.07 ,0.8496 ,5.357 ,52.6 
23 ,8.46 ,0.8496 ,5.353 ,52.5 
24 ,8.82 ,0.8496 ,5.340 ,52.4 
25 ,9.21 ,0.8496 ,5.326 ,52.3 
26 ,9.60 ,0.8496 ,5.333 ,52.3 
27 ,10.01 ,0.8496 ,5.333 ,52.3 
28 ,10.39 ,0.8496 ,5.346 ,52.5 
29 ,10.75 ,0.8496 ,5.333 ,52.3 
30 ,11.12 ,0.8496 ,5.340 ,52.4 
31 ,11.52 ,0.8496 ,5.346 ,52.5 
32 ,11.88 ,0.8496 ,5.326 ,52.3 
33 ,12.29 ,0.8496 ,5.340 ,52.4 
34 ,12.67 ,0.8496 ,5.340 ,52.4 
35 ,13.06 ,0.8496 ,5.340 ,52.4 
36 ,13.45 ,0.8496 ,5.343 ,52.4 
37 ,13.83 ,0.8496 ,5.326 ,52.3 
38 ,14.21 ,0.8496 ,5.333 ,52.3 
39 ,14.57 ,0.8496 ,5.316 ,52.2 
40 ,14.95 ,0.8496 ,5.322 ,52.2 
41 ,15.34 ,0.8496 ,5.329 ,52.3 
42 ,15.74 ,0.8496 ,5.329 ,52.3 
43 ,16.11 ,0.8496 ,5.319 ,52.2 
44 ,16.48 ,0.8496 ,5.326 ,52.3 
45 ,16.86 ,0.8496 ,5.322 ,52.2 
46 ,17.23 ,0.8496 ,5.329 ,52.3 
47 ,17.61 ,0.8496 ,5.326 ,52.3 
48 ,17.98 ,0.8496 ,5.329 ,52.3 
49 ,18.36 ,0.8496 ,5.329 ,52.3 
50 ,18.76 ,0.8496 ,5.312 ,52.1 
51 ,19.16 ,0.8496 ,5.319 ,52.2 
52 ,19.55 ,0.8496 ,5.319 ,52.2 
53 ,19.94 ,0.8496 ,5.329 ,52.3 
54 ,20.32 ,0.8496 ,5.319 ,52.2 
55 ,20.69 ,0.8496 ,5.316 ,52.2 
56 ,21.07 ,0.8496 ,5.329 ,52.3 
57 ,21.47 ,0.8496 ,5.319 ,52.2 
58 ,21.86 ,0.8496 ,5.316 ,52.2 
59 ,22.23 ,0.8496 ,5.329 ,52.3 
60 ,22.61 ,0.8496 ,5.322 ,52.2 
61 ,23.01 ,0.8496 ,5.302 ,52.0 
62 ,23.40 ,0.8496 ,5.333 ,52.3 
63 ,23.75 ,0.8496 ,5.312 ,52.1 
64 ,24.13 ,0.8496 ,5.305 ,52.1 
65 ,24.51 ,0.8496 ,5.322 ,52.2 
66 ,24.89 ,0.8496 ,5.322 ,52.2 
67 ,25.28 ,0.8496 ,5.326 ,52.3 
68 ,25.67 ,0.8496 ,5.319 ,52.2 
69 ,26.03 ,0.8496 ,5.305 ,52.1 
70 ,26.42 ,0.8496 ,5.312 ,52.1 
71 ,26.79 ,0.8496 ,5.302 ,52.0 
72 ,27.16 ,0.8496 ,5.336 ,52.4 
73 ,27.52 ,0.8496 ,5.329 ,52.3 
74 ,27.90 ,0.8496 ,5.305 ,52.1 
75 ,28.29 ,0.8496 ,5.319 ,52.2 
76 ,28.68 ,0.8496 ,5.302 ,52.0 
77 ,29.05 ,0.8496 ,5.299 ,52.0 
78 ,29.44 ,0.8496 ,5.326 ,52.3 
79 ,29.84 ,0.8496 ,5.305 ,52.1 
80 ,30.22 ,0.8496 ,5.302 ,52.0 
81 ,30.61 ,0.8496 ,5.312 ,52.1 
82 ,31.00 ,0.8496 ,5.322 ,52.2 
83 ,31.38 ,0.8496 ,5.316 ,52.2 
84 ,31.78 ,0.8496 ,5.299 ,52.0 
85 ,32.14 ,0.8496 ,5.305 ,52.1 
86 ,32.49 ,0.8496 ,5.302 ,52.0 
87 ,32.87 ,0.8496 ,5.288 ,51.9 
88 ,33.23 ,0.8496 ,5.309 ,52.1 
89 ,33.62 ,0.8496 ,5.299 ,52.0 
90 ,33.99 ,0.8496 ,5.316 ,52.2 
91 ,34.37 ,0.8496 ,5.309 ,52.1 
92 ,34.74 ,0.8496 ,5.302 ,52.0 
93 ,35.12 ,0.8496 ,5.292 ,51.9 
94 ,35.52 ,0.8496 ,5.312 ,52.1 
95 ,35.91 ,0.8496 ,5.305 ,52.1 
96 ,36.28 ,0.8496 ,5.319 ,52.2 
97 ,36.66 ,0.8496 ,5.309 ,52.1 
98 ,37.03 ,0.8496 ,5.322 ,52.2 
99 ,37.40 ,0.8496 ,5.319 ,52.2 
100 ,37.78 ,0.8496 ,5.295 ,52.0

File: Raw data/Million/Indentation/ECOFLEX_P4_6A_50mN_loop/cup_14_ret.csv (part 1 of 2)
Data stamp = , 02-06-2022 12:37:32 393

Calibration Values: 
Slope = , 26.54 , g/V 
Offset Voltage at no contact = , -0.501760 , V 

No , Time , Stage Position ,   Mass , Force 
   ,  (s) ,      (mm)      ,   (g)  , (mN)  

1 ,0.0000 ,0.84955 ,5.39092 ,52.89567 
2 ,0.2137 ,0.84964 ,5.39776 ,52.96282 
3 ,0.9182 ,0.85280 ,5.38749 ,52.86209 
4 ,1.1425 ,0.85573 ,5.39776 ,52.96282 
5 ,1.3666 ,0.85793 ,5.40118 ,52.99640 
6 ,1.5745 ,0.86005 ,5.37381 ,52.72778 
7 ,1.7829 ,0.86212 ,5.36696 ,52.66062 
8 ,2.0066 ,0.86442 ,5.33274 ,52.32484 
9 ,2.2310 ,0.86663 ,5.30536 ,52.05621 
10 ,2.4709 ,0.86891 ,5.28825 ,51.88832 
11 ,2.6792 ,0.87108 ,5.28825 ,51.88832 
12 ,2.9032 ,0.87328 ,5.26772 ,51.68685 
13 ,3.1114 ,0.87542 ,5.21981 ,51.21675 
14 ,3.3351 ,0.87762 ,5.21981 ,51.21675 
15 ,3.5432 ,0.87987 ,5.19927 ,51.01528 
16 ,3.7515 ,0.88181 ,5.15821 ,50.61234 
17 ,3.9754 ,0.88402 ,5.14452 ,50.47803 
18 ,4.1997 ,0.88627 ,5.12741 ,50.31014 
19 ,4.4236 ,0.88848 ,5.11372 ,50.17583 
20 ,4.6479 ,0.89074 ,5.08292 ,49.87362 
21 ,4.8399 ,0.89286 ,5.05212 ,49.57142 
22 ,5.0480 ,0.89472 ,5.04528 ,49.50426 
23 ,5.2557 ,0.89681 ,5.01790 ,49.23563 
24 ,5.4642 ,0.89889 ,5.02474 ,49.30279 
25 ,5.6723 ,0.90094 ,4.96999 ,48.76554 
26 ,5.8804 ,0.90309 ,4.96657 ,48.73196 
27 ,6.0885 ,0.90519 ,4.94946 ,48.56407 
28 ,6.3282 ,0.90749 ,4.91866 ,48.26186 
29 ,6.5206 ,0.90963 ,4.90497 ,48.12755 
30 ,6.7285 ,0.91160 ,4.87417 ,47.82534 
31 ,6.9526 ,0.91380 ,4.85021 ,47.59030 
32 ,7.1448 ,0.91583 ,4.85364 ,47.62387 
33 ,7.3530 ,0.91781 ,4.80915 ,47.18736 
34 ,7.5608 ,0.91992 ,4.80230 ,47.12020 
35 ,7.7691 ,0.92195 ,4.77835 ,46.88515 
36 ,7.9772 ,0.92399 ,4.75097 ,46.61653 
37 ,8.2013 ,0.92625 ,4.75439 ,46.65010 
38 ,8.4094 ,0.92830 ,4.71333 ,46.24716 
39 ,8.6493 ,0.93075 ,4.68937 ,46.01212 
40 ,8.8576 ,0.93279 ,4.67226 ,45.84422 
41 ,9.0655 ,0.93495 ,4.66199 ,45.74349 
42 ,9.2737 ,0.93714 ,4.63462 ,45.47486 
43 ,9.4819 ,0.93912 ,4.62435 ,45.37413 
44 ,9.7057 ,0.94129 ,4.60724 ,45.20624 
45 ,9.9136 ,0.94334 ,4.57302 ,44.87045 
46 ,10.1221 ,0.94547 ,4.56960 ,44.83688 
47 ,10.3302 ,0.94753 ,4.53537 ,44.50109 
48 ,10.5541 ,0.94983 ,4.52169 ,44.36678 
49 ,10.7620 ,0.95187 ,4.51826 ,44.33320 
50 ,10.9702 ,0.95398 ,4.47720 ,43.93026 
51 ,11.2105 ,0.95633 ,4.46009 ,43.76237 
52 ,11.4025 ,0.95839 ,4.43955 ,43.56090 
53 ,11.6105 ,0.96035 ,4.41902 ,43.35943 
54 ,11.8024 ,0.96244 ,4.40191 ,43.19154 
55 ,12.0269 ,0.96452 ,4.39849 ,43.15796 
56 ,12.2510 ,0.96675 ,4.36084 ,42.78860 
57 ,12.4591 ,0.96879 ,4.36084 ,42.78860 
58 ,12.6671 ,0.97091 ,4.32662 ,42.45282 
59 ,12.8912 ,0.97318 ,4.29924 ,42.18419 
60 ,13.1153 ,0.97544 ,4.29240 ,42.11703 
61 ,13.3235 ,0.97757 ,4.25476 ,41.74767 
62 ,13.5315 ,0.97958 ,4.23765 ,41.57978 
63 ,13.7555 ,0.98180 ,4.21711 ,41.37831 
64 ,13.9636 ,0.98395 ,4.21369 ,41.34473 
65 ,14.1714 ,0.98601 ,4.16236 ,40.84106 
66 ,14.3959 ,0.98825 ,4.16236 ,40.84106 
67 ,14.6200 ,0.99044 ,4.15894 ,40.80748 
68 ,14.8278 ,0.99254 ,4.12471 ,40.47170 
69 ,15.0360 ,0.99458 ,4.10418 ,40.27023 
70 ,15.2602 ,0.99688 ,4.09049 ,40.13591 
71 ,15.4683 ,0.99891 ,4.06996 ,39.93444 
72 ,15.6760 ,1.00093 ,4.04943 ,39.73297 
73 ,15.8844 ,1.00306 ,4.04258 ,39.66582 
74 ,16.0926 ,1.00515 ,4.00152 ,39.26288 
75 ,16.3002 ,1.00723 ,4.00494 ,39.29646 
76 ,16.5088 ,1.00936 ,3.97414 ,38.99425 
77 ,16.7165 ,1.01140 ,3.94334 ,38.69205 
78 ,16.9410 ,1.01364 ,3.93650 ,38.62489 
79 ,17.1647 ,1.01592 ,3.92623 ,38.52415 
80 ,17.3726 ,1.01794 ,3.87490 ,38.02048 
81 ,17.5972 ,1.02019 ,3.86463 ,37.91975 
82 ,17.8213 ,1.02243 ,3.86805 ,37.95332 
83 ,18.0613 ,1.02488 ,3.84067 ,37.68470 
84 ,18.2694 ,1.02696 ,3.81672 ,37.44965 
85 ,18.4931 ,1.02919 ,3.79276 ,37.21460 
86 ,18.7174 ,1.03138 ,3.76881 ,36.97955 
87 ,18.9256 ,1.03354 ,3.76539 ,36.94597 
88 ,19.1337 ,1.03559 ,3.73459 ,36.64377 
89 ,19.3417 ,1.03763 ,3.73117 ,36.61019 
90 ,19.5500 ,1.03976 ,3.70037 ,36.30799 
91 ,19.7901 ,1.04218 ,3.67983 ,36.10652 
92 ,19.9982 ,1.04422 ,3.65246 ,35.83789 
93 ,20.2219 ,1.04648 ,3.64219 ,35.73716 
94 ,20.4462 ,1.04864 ,3.62850 ,35.60284 
95 ,20.6542 ,1.05074 ,3.59428 ,35.26706 
96 ,20.8783 ,1.05301 ,3.58059 ,35.13275 
97 ,21.1024 ,1.05527 ,3.57032 ,35.03201 
98 ,21.3106 ,1.05733 ,3.54637 ,34.79696 
99 ,21.5345 ,1.05953 ,3.51899 ,34.52834 
100 ,21.7428 ,1.06165 ,3.50872 ,34.42760 
101 ,21.9668 ,1.06391 ,3.50530 ,34.39402 
102 ,22.1746 ,1.06590 ,3.46081 ,33.95751 
103 ,22.3831 ,1.06801 ,3.45739 ,33.92393 
104 ,22.5912 ,1.07011 ,3.43001 ,33.65530 
105 ,22.8152 ,1.07234 ,3.40264 ,33.38667 
106 ,23.0069 ,1.07435 ,3.40264 ,33.38667 
107 ,23.2154 ,1.07639 ,3.36842 ,33.05089 
108 ,23.4236 ,1.07846 ,3.36842 ,33.05089 
109 ,23.6473 ,1.08068 ,3.33762 ,32.74869 
110 ,23.8556 ,1.08272 ,3.30339 ,32.41290 
111 ,24.0793 ,1.08499 ,3.30339 ,32.41290 
112 ,24.2878 ,1.08716 ,3.28628 ,32.24501 
113 ,24.5120 ,1.08933 ,3.26917 ,32.07712 
114 ,24.7201 ,1.09152 ,3.23837 ,31.77492 
115 ,24.9281 ,1.09356 ,3.24180 ,31.80849 
116 ,25.1361 ,1.09556 ,3.20073 ,31.40555 
117 ,25.3442 ,1.09766 ,3.20415 ,31.43913 
118 ,25.5684 ,1.09987 ,3.16651 ,31.06977 
119 ,25.7766 ,1.10200 ,3.14255 ,30.83472 
120 ,26.0002 ,1.10416 ,3.12886 ,30.70041 
121 ,26.2087 ,1.10624 ,3.11860 ,30.59968 
122 ,26.4007 ,1.10830 ,3.09464 ,30.36463 
123 ,26.5929 ,1.11018 ,3.08095 ,30.23031 
124 ,26.8007 ,1.11222 ,3.06726 ,30.09600 
125 ,27.0087 ,1.11427 ,3.05358 ,29.96169 
126 ,27.2172 ,1.11636 ,3.01593 ,29.59233 
127 ,27.4248 ,1.11844 ,3.02278 ,29.65948 
128 ,27.6809 ,1.12090 ,2.98171 ,29.25654 
129 ,27.8890 ,1.12311 ,2.97829 ,29.22297 
130 ,28.0811 ,1.12510 ,2.94064 ,28.85360 
131 ,28.2735 ,1.12701 ,2.94749 ,28.92076 
132 ,28.4815 ,1.12902 ,2.91327 ,28.58498 
133 ,28.6897 ,1.13108 ,2.90300 ,28.48424 
134 ,28.8818 ,1.13309 ,2.87562 ,28.21562 
135 ,29.1218 ,1.13539 ,2.86193 ,28.08130 
136 ,29.3458 ,1.13762 ,2.85167 ,27.98057 
137 ,29.5540 ,1.13975 ,2.82771 ,27.74552 
138 ,29.7618 ,1.14178 ,2.81745 ,27.64479 
139 ,29.9703 ,1.14388 ,2.80034 ,27.47689 
140 ,30.1783 ,1.14596 ,2.76954 ,27.17469 
141 ,30.3702 ,1.14799 ,2.75927 ,27.07395 
142 ,30.5786 ,1.14994 ,2.74216 ,26.90606 
143 ,30.7863 ,1.15202 ,2.72163 ,26.70459 
144 ,31.0106 ,1.15428 ,2.71820 ,26.67101 
145 ,31.2028 ,1.15637 ,2.68398 ,26.33523 
146 ,31.4108 ,1.15829 ,2.69083 ,26.40239 
147 ,31.6190 ,1.16039 ,2.64292 ,25.93229 
148 ,31.8268 ,1.16242 ,2.64292 ,25.93229 
149 ,32.0349 ,1.16454 ,2.61896 ,25.69724 
150 ,32.2592 ,1.16673 ,2.59158 ,25.42862 
151 ,32.4833 ,1.16900 ,2.58474 ,25.36146 
152 ,32.6914 ,1.17106 ,2.57447 ,25.26073 
153 ,32.9474 ,1.17352 ,2.54367 ,24.95852 
154 ,33.1555 ,1.17574 ,2.51630 ,24.68989 
155 ,33.3634 ,1.17776 ,2.50261 ,24.55558 
156 ,33.5876 ,1.18005 ,2.48892 ,24.42127 
157 ,33.7960 ,1.18211 ,2.45812 ,24.11906 
158 ,34.0199 ,1.18440 ,2.44443 ,23.98475 
159 ,34.2275 ,1.18649 ,2.43759 ,23.91759 
160 ,34.4360 ,1.18853 ,2.40679 ,23.61539 
161 ,34.6441 ,1.19058 ,2.38625 ,23.41392 
162 ,34.8682 ,1.19282 ,2.38625 ,23.41392 
163 ,35.0759 ,1.19493 ,2.35888 ,23.14529 
164 ,35.2999 ,1.19713 ,2.33834 ,22.94382 
165 ,35.5559 ,1.19966 ,2.31781 ,22.74235 
166 ,35.7800 ,1.20193 ,2.29728 ,22.54088 
167 ,36.0203 ,1.20429 ,2.29043 ,22.47373 
168 ,36.2442 ,1.20664 ,2.25621 ,22.13794 
169 ,36.4527 ,1.20869 ,2.26648 ,22.23868 
170 ,36.6610 ,1.21072 ,2.22199 ,21.80216 
171 ,36.8690 ,1.21289 ,2.22541 ,21.83574 
172 ,37.0772 ,1.21489 ,2.20146 ,21.60069 
173 ,37.2852 ,1.21704 ,2.18435 ,21.43280 
174 ,37.5089 ,1.21920 ,2.17066 ,21.29849 
175 ,37.7174 ,1.22139 ,2.14670 ,21.06344 
176 ,37.9415 ,1.22359 ,2.11932 ,20.79481 
177 ,38.1655 ,1.22580 ,2.11590 ,20.76123 
178 ,38.3893 ,1.22806 ,2.10221 ,20.62692 
179 ,38.5813 ,1.23010 ,2.07484 ,20.35829 
180 ,38.8055 ,1.23214 ,2.06457 ,20.25756 
181 ,39.0137 ,1.23433 ,2.06115 ,20.22398 
182 ,39.2220 ,1.23647 ,2.02008 ,19.82104 
183 ,39.4298 ,1.23843 ,2.02008 ,19.82104 
184 ,39.6382 ,1.24053 ,1.99270 ,19.55241 
185 ,39.8462 ,1.24265 ,1.98586 ,19.48526 
186 ,40.0542 ,1.24471 ,1.97559 ,19.38452 
187 ,40.2783 ,1.24694 ,1.95164 ,19.14948 
188 ,40.5026 ,1.24920 ,1.92768 ,18.91443 
189 ,40.7104 ,1.25127 ,1.91742 ,18.81369 
190 ,40.9345 ,1.25351 ,1.90715 ,18.71296 
191 ,41.1429 ,1.25557 ,1.85924 ,18.24286 
192 ,41.3829 ,1.25786 ,1.85582 ,18.20928 
193 ,41.6070 ,1.26028 ,1.83871 ,18.04139 
194 ,41.8310 ,1.26246 ,1.82160 ,17.87350 
195 ,42.0389 ,1.26456 ,1.79764 ,17.63845 
196 ,42.2633 ,1.26678 ,1.79080 ,17.57129 
197 ,42.4709 ,1.26886 ,1.77711 ,17.43698 
198 ,42.6794 ,1.27089 ,1.77026 ,17.36983 
199 ,42.8876 ,1.27309 ,1.72920 ,16.96689 
200 ,43.1116 ,1.27523 ,1.73262 ,17.00046 
201 ,43.3357 ,1.27755 ,1.72578 ,16.93331 
202 ,43.5600 ,1.27962 ,1.67444 ,16.42963 
203 ,43.7836 ,1.28196 ,1.67102 ,16.39605 
204 ,43.9921 ,1.28409 ,1.65733 ,16.26174 
205 ,44.1996 ,1.28619 ,1.63680 ,16.06027 
206 ,44.4081 ,1.28816 ,1.61969 ,15.89238 
207 ,44.6162 ,1.29029 ,1.60258 ,15.72449 
208 ,44.8400 ,1.29253 ,1.57862 ,15.48944 
209 ,45.0642 ,1.29473 ,1.55809 ,15.28797 
210 ,45.2720 ,1.29689 ,1.57178 ,15.42228 
211 ,45.4965 ,1.29905 ,1.54782 ,15.18724 
212 ,45.7204 ,1.30135 ,1.53413 ,15.05292 
213 ,45.9445 ,1.30357 ,1.50676 ,14.78430 
214 ,46.1527 ,1.30566 ,1.48965 ,14.61640 
215 ,46.3604 ,1.30770 ,1.47596 ,14.48209 
216 ,46.5849 ,1.30996 ,1.45200 ,14.24704 
217 ,46.8091 ,1.31222 ,1.44174 ,14.14631 
218 ,47.0332 ,1.31444 ,1.41778 ,13.91126 
219 ,47.2411 ,1.31652 ,1.40751 ,13.81053 
220 ,47.4333 ,1.31855 ,1.38356 ,13.57548 
221 ,47.6411 ,1.32055 ,1.36645 ,13.40759 
222 ,47.8495 ,1.32260 ,1.35960 ,13.34043 
223 ,48.0413 ,1.32467 ,1.35618 ,13.30685 
224 ,48.2495 ,1.32662 ,1.33223 ,13.07180 
225 ,48.4578 ,1.32865 ,1.32196 ,12.97107 
226 ,48.6654 ,1.33081 ,1.28774 ,12.63528 
227 ,48.8738 ,1.33286 ,1.29458 ,12.70244 
228 ,49.0981 ,1.33515 ,1.28774 ,12.63528 
229 ,49.3059 ,1.33713 ,1.25009 ,12.26592 
230 ,49.5139 ,1.33923 ,1.25009 ,12.26592 
231 ,49.7219 ,1.34130 ,1.24667 ,12.23235 
232 ,49.9462 ,1.34352 ,1.18850 ,11.66151 
233 ,50.1705 ,1.34582 ,1.18165 ,11.59436 
234 ,50.3945 ,1.34806 ,1.16796 ,11.46004 
235 ,50.6028 ,1.35012 ,1.16796 ,11.46004 
236 ,50.8263 ,1.35236 ,1.13716 ,11.15784 
237 ,51.0508 ,1.35459 ,1.12347 ,11.02353 
238 ,51.2748 ,1.35684 ,1.10294 ,10.82206 
239 ,51.5148 ,1.35927 ,1.08925 ,10.68774 
240 ,51.7390 ,1.36147 ,1.08925 ,10.68774 
241 ,51.9469 ,1.36357 ,1.04819 ,10.28480 
242 ,52.1873 ,1.36583 ,1.04476 ,10.25123 
243 ,52.4114 ,1.36824 ,1.02423 ,10.04976 
244 ,52.6354 ,1.37044 ,1.02081 ,10.01618 
245 ,52.8435 ,1.37251 ,1.00370 ,9.84829 
246 ,53.0673 ,1.37480 ,0.98317 ,9.64682 
247 ,53.2918 ,1.37701 ,0.95237 ,9.34461 
248 ,53.5156 ,1.37924 ,0.95579 ,9.37819 
249 ,53.7240 ,1.38130 ,0.94210 ,9.24388 
250 ,53.9321 ,1.38341 ,0.91130 ,8.94167 
251 ,54.1557 ,1.38567 ,0.91472 ,8.97525 
252 ,54.3802 ,1.38786 ,0.89761 ,8.80736 
253 ,54.6045 ,1.39013 ,0.87708 ,8.60589 
254 ,54.8119 ,1.39220 ,1.16796 ,11.46004 
255 ,55.0359 ,1.39440 ,1.17481 ,11.52720 
256 ,55.2443 ,1.39662 ,1.18850 ,11.66151 
257 ,55.5485 ,1.39946 ,1.16454 ,11.42647 
258 ,55.7726 ,1.40185 ,1.14401 ,11.22500 
259 ,55.9809 ,1.40389 ,1.15770 ,11.35931 
260 ,56.2047 ,1.40605 ,1.13032 ,11.09068 
261 ,56.4131 ,1.40822 ,1.11663 ,10.95637 
262 ,56.6369 ,1.41049 ,1.12005 ,10.98995 
263 ,56.8611 ,1.41269 ,1.12005 ,10.98995 
264 ,57.0692 ,1.41476 ,1.08925 ,10.68774 
265 ,57.3093 ,1.41717 ,1.07556 ,10.55343 
266 ,57.5334 ,1.41944 ,1.06530 ,10.45270 
267 ,57.7574 ,1.42169 ,1.07214 ,10.51985 
268 ,57.9656 ,1.42387 ,1.06530 ,10.45270 
269 ,58.1736 ,1.42582 ,1.05503 ,10.35196 
270 ,58.3979 ,1.42794 ,1.07556 ,10.55343 
271 ,58.6219 ,1.43033 ,1.05845 ,10.38554 
272 ,58.8295 ,1.43241 ,1.02765 ,10.08333 
273 ,59.0220 ,1.43444 ,1.02081 ,10.01618 
274 ,59.2298 ,1.43635 ,1.01739 ,9.98260 
275 ,59.4380 ,1.43845 ,1.02081 ,10.01618 
276 ,59.6464 ,1.44053 ,1.01054 ,9.91544 
277 ,59.8699 ,1.44266 ,0.99343 ,9.74755 
278 ,60.0784 ,1.44477 ,0.98659 ,9.68039 
279 ,60.2864 ,1.44689 ,0.99343 ,9.74755 
280 ,60.4948 ,1.44903 ,0.95921 ,9.41177 
281 ,60.7029 ,1.45111 ,0.97290 ,9.54608 
282 ,60.9104 ,1.45324 ,0.96605 ,9.47892 
283 ,61.1347 ,1.45546 ,0.94552 ,9.27745 
284 ,61.3590 ,1.45760 ,0.94210 ,9.24388 
285 ,61.5669 ,1.45973 ,0.94210 ,9.24388 
286 ,61.7752 ,1.46177 ,0.92157 ,9.04241 
287 ,61.9833 ,1.46390 ,0.93183 ,9.14314 
288 ,62.2072 ,1.46618 ,0.91814 ,9.00883 
289 ,62.4314 ,1.46837 ,0.90103 ,8.84094 
290 ,62.6394 ,1.47047 ,0.89761 ,8.80736 
291 ,62.8472 ,1.47261 ,0.90446 ,8.87451 
292 ,63.0397 ,1.47452 ,0.88050 ,8.63947 
293 ,63.2639 ,1.47662 ,0.88392 ,8.67305 
294 ,63.4880 ,1.47889 ,0.88050 ,8.63947 
295 ,63.6960 ,1.48099 ,0.85654 ,8.40442 
296 ,63.9038 ,1.48305 ,0.87023 ,8.53873 
297 ,64.1122 ,1.48518 ,0.85654 ,8.40442 
298 ,64.3198 ,1.48728 ,0.85312 ,8.37084 
299 ,64.5283 ,1.48930 ,0.86339 ,8.47158 
300 ,64.7524 ,1.49158 ,0.83943 ,8.23653 
301 ,64.9605 ,1.49367 ,0.84286 ,8.27011 
302 ,65.1847 ,1.49589 ,0.84970 ,8.33726 
303 ,65.3922 ,1.49800 ,0.82575 ,8.10221 
304 ,65.5846 ,1.50004 ,0.81890 ,8.03506 
305 ,65.7925 ,1.50203 ,0.82232 ,8.06864 
306 ,66.0010 ,1.50407 ,0.81548 ,8.00148 
307 ,66.2249 ,1.50630 ,0.82917 ,8.13579 
308 ,66.4331 ,1.50840 ,0.80521 ,7.90074 
309 ,66.6572 ,1.51063 ,0.79837 ,7.83359 
310 ,66.8814 ,1.51286 ,0.79152 ,7.76643 
311 ,67.0893 ,1.51491 ,0.80863 ,7.93432 
312 ,67.2973 ,1.51698 ,0.78468 ,7.69927 
313 ,67.5053 ,1.51906 ,0.79152 ,7.76643 
314 ,67.7296 ,1.52122 ,0.78126 ,7.66570 
315 ,67.9534 ,1.52358 ,0.77099 ,7.56496 
316 ,68.1938 ,1.52587 ,0.76415 ,7.49780 
317 ,68.4020 ,1.52806 ,0.75730 ,7.43065 
318 ,68.6258 ,1.53030 ,0.77099 ,7.56496 
319 ,68.8497 ,1.53245 ,0.75388 ,7.39707 
320 ,69.0582 ,1.53465 ,0.74704 ,7.32991 
321 ,69.2660 ,1.53674 ,0.76072 ,7.46423 
322 ,69.4903 ,1.53893 ,0.76415 ,7.49780 
323 ,69.6984 ,1.54099 ,0.74361 ,7.29633 
324 ,69.9063 ,1.54310 ,0.75388 ,7.39707 
325 ,70.1144 ,1.54514 ,0.73677 ,7.22918 
326 ,70.3228 ,1.54727 ,0.73335 ,7.19560 
327 ,70.5467 ,1.54948 ,0.74019 ,7.26276 
328 ,70.7548 ,1.55160 ,0.71281 ,6.99413 
329 ,70.9785 ,1.55383 ,0.71281 ,6.99413 
330 ,71.1870 ,1.55584 ,0.72992 ,7.16202 
331 ,71.3950 ,1.55800 ,0.71281 ,6.99413 
332 ,71.6033 ,1.56008 ,0.71281 ,6.99413 
333 ,71.8271 ,1.56225 ,0.71966 ,7.06129 
334 ,72.0189 ,1.56438 ,0.70939 ,6.96055 
335 ,72.2434 ,1.56642 ,0.70255 ,6.89340 
336 ,72.4675 ,1.56874 ,0.72308 ,7.09486 
337 ,72.6914 ,1.57095 ,0.69570 ,6.82624 
338 ,72.9157 ,1.57315 ,0.68201 ,6.69193 
339 ,73.1394 ,1.57544 ,0.67175 ,6.59119 
340 ,73.3640 ,1.57764 ,0.68201 ,6.69193 
341 ,73.6201 ,1.58005 ,0.68201 ,6.69193 
342 ,73.8281 ,1.58232 ,0.68544 ,6.72550 
343 ,74.0522 ,1.58447 ,0.69228 ,6.79266 
344 ,74.2438 ,1.58658 ,0.65464 ,6.42330 
345 ,74.4684 ,1.58872 ,0.67859 ,6.65835 
346 ,74.6925 ,1.59097 ,0.67517 ,6.62477 
347 ,74.9005 ,1.59301 ,0.64437 ,6.32256 
348 ,75.1086 ,1.59505 ,0.66833 ,6.55761 
349 ,75.3167 ,1.59712 ,0.67517 ,6.62477 
350 ,75.5568 ,1.59959 ,0.64779 ,6.35614 
351 ,75.7808 ,1.60180 ,0.64095 ,6.28899 
352 ,75.9890 ,1.60394 ,0.66148 ,6.49046 
353 ,76.2127 ,1.60611 ,0.66490 ,6.52403 
354 ,76.4369 ,1.60833 ,0.64437 ,6.32256 
355 ,76.6773 ,1.61077 ,0.63753 ,6.25541 
356 ,76.9009 ,1.61303 ,0.63753 ,6.25541 
357 ,77.1092 ,1.61512 ,0.64779 ,6.35614 
358 ,77.3017 ,1.61716 ,0.66490 ,6.52403 
359 ,77.5255 ,1.61927 ,0.64779 ,6.35614 
360 ,77.7334 ,1.62130 ,0.66833 ,6.55761 
361 ,77.9417 ,1.62343 ,0.64095 ,6.28899 
362 ,78.1498 ,1.62550 ,0.64779 ,6.35614 
363 ,78.3580 ,1.62755 ,0.64779 ,6.35614 
364 ,78.5821 ,1.62982 ,0.63753 ,6.25541 
365 ,78.8063 ,1.63204 ,0.63410 ,6.22183 
366 ,79.0303 ,1.63433 ,0.64095 ,6.28899 
367 ,79.2542 ,1.63651 ,0.64437 ,6.32256 
368 ,79.4784 ,1.63873 ,0.64437 ,6.32256 
369 ,79.6861 ,1.64081 ,0.62726 ,6.15467 
370 ,79.8945 ,1.64294 ,0.63068 ,6.18825 
371 ,80.1029 ,1.64498 ,0.62726 ,6.15467 
372 ,80.3268 ,1.64724 ,0.62726 ,6.15467 
373 ,80.5347 ,1.64941 ,0.64095 ,6.28899 
374 ,80.7590 ,1.65160 ,0.62042 ,6.08752 
375 ,80.9825 ,1.65382 ,0.60673 ,5.95320 
376 ,81.1911 ,1.65591 ,0.63068 ,6.18825 
377 ,81.4147 ,1.65812 ,0.64437 ,6.32256 
378 ,81.6233 ,1.66017 ,0.63753 ,6.25541 
379 ,81.8472 ,1.66243 ,0.62384 ,6.12109 
380 ,82.0550 ,1.66454 ,0.65121 ,6.38972 
381 ,82.2634 ,1.66670 ,0.69913 ,6.85982 
382 ,82.4877 ,1.66876 ,0.70255 ,6.89340 
383 ,82.7117 ,1.67110 ,0.69913 ,6.85982 
384 ,82.9199 ,1.67317 ,0.70939 ,6.96055 
385 ,83.1435 ,1.67540 ,0.68544 ,6.72550 
386 ,83.3681 ,1.67769 ,0.68544 ,6.72550 
387 ,83.5921 ,1.67994 ,0.68886 ,6.75908 
388 ,83.8002 ,1.68198 ,0.71281 ,6.99413 
389 ,84.0082 ,1.68400 ,0.68201 ,6.69193 
390 ,84.2320 ,1.68644 ,0.69228 ,6.79266 
391 ,84.4562 ,1.68855 ,0.71966 ,7.06129 
392 ,84.6805 ,1.69069 ,0.69570 ,6.82624 
393 ,84.8887 ,1.69285 ,0.69913 ,6.85982 
394 ,85.1128 ,1.69509 ,0.69913 ,6.85982 
395 ,85.3209 ,1.69719 ,0.71624 ,7.02771 
396 ,85.5448 ,1.69945 ,0.69913 ,6.85982 
397 ,85.7530 ,1.70154 ,0.70597 ,6.92697 
398 ,85.9772 ,1.70381 ,0.71624 ,7.02771 
399 ,86.2011 ,1.70598 ,0.71966 ,7.06129 
400 ,86.4251 ,1.70817 ,0.70597 ,6.92697 
401 ,86.6495 ,1.71049 ,0.69913 ,6.85982 
402 ,86.8732 ,1.71267 ,0.70597 ,6.92697 
403 ,87.0816 ,1.71476 ,0.71624 ,7.02771 
404 ,87.2897 ,1.71691 ,0.68886 ,6.75908 
405 ,87.5135 ,1.71911 ,0.71624 ,7.02771 
406 ,87.7214 ,1.72121 ,0.71624 ,7.02771 
407 ,87.9295 ,1.72330 ,0.69570 ,6.82624 
408 ,88.1379 ,1.72538 ,0.72308 ,7.09486 
409 ,88.3622 ,1.72761 ,0.71966 ,7.06129 
410 ,88.5863 ,1.72980 ,0.70597 ,6.92697 
411 ,88.7939 ,1.73193 ,0.71281 ,6.99413 
412 ,89.0025 ,1.73400 ,0.71966 ,7.06129 
413 ,89.1946 ,1.73604 ,0.70255 ,6.89340 
414 ,89.4027 ,1.73803 ,0.72308 ,7.09486 
415 ,89.6266 ,1.74022 ,0.71281 ,6.99413 
416 ,89.8346 ,1.74233 ,0.71281 ,6.99413 
417 ,90.0749 ,1.74468 ,0.70597 ,6.92697 
418 ,90.2991 ,1.74694 ,0.71281 ,6.99413 
419 ,90.5071 ,1.74899 ,0.70939 ,6.96055 
420 ,90.7312 ,1.75127 ,0.70597 ,6.92697 
421 ,90.9548 ,1.75345 ,0.70939 ,6.96055 
422 ,91.1954 ,1.75583 ,0.71966 ,7.06129 
423 ,91.4194 ,1.75818 ,0.71624 ,7.02771 
424 ,91.6432 ,1.76038 ,0.71966 ,7.06129 
425 ,91.8516 ,1.76243 ,0.69913 ,6.85982 
426 ,92.0594 ,1.76458 ,0.70597 ,6.92697 
427 ,92.2998 ,1.76695 ,0.72308 ,7.09486 
428 ,92.5237 ,1.76918 ,0.71966 ,7.06129 
429 ,92.7480 ,1.77147 ,0.70939 ,6.96055 
430 ,92.9721 ,1.77367 ,0.69228 ,6.79266 
431 ,93.1959 ,1.77589 ,0.71624 ,7.02771 
432 ,93.4203 ,1.77809 ,0.71624 ,7.02771 
433 ,93.6443 ,1.78038 ,0.72308 ,7.09486 
434 ,93.8682 ,1.78259 ,0.71281 ,6.99413 
435 ,94.0765 ,1.78469 ,0.71281 ,6.99413 
436 ,94.3009 ,1.78693 ,0.72308 ,7.09486 
437 ,94.5242 ,1.78921 ,0.71624 ,7.02771 
438 ,94.7805 ,1.79153 ,0.70255 ,6.89340 
439 ,95.0048 ,1.79402 ,0.71624 ,7.02771 
440 ,95.2130 ,1.79609 ,0.68886 ,6.75908 
441 ,95.4367 ,1.79835 ,0.70939 ,6.96055 
442 ,95.6611 ,1.80061 ,0.72650 ,7.12844 
443 ,95.8851 ,1.80275 ,0.71624 ,7.02771 
444 ,96.0934 ,1.80482 ,0.69228 ,6.79266 
445 ,96.3013 ,1.80705 ,0.70597 ,6.92697 
446 ,96.5095 ,1.80903 ,0.71281 ,6.99413 
447 ,96.7331 ,1.81128 ,0.71281 ,6.99413 
448 ,96.9577 ,1.81352 ,0.71281 ,6.99413 
449 ,97.1817 ,1.81574 ,0.70939 ,6.96055 
450 ,97.3897 ,1.81782 ,0.70597 ,6.92697 
451 ,97.5819 ,1.81988 ,0.69913 ,6.85982 
452 ,97.7734 ,1.82180 ,0.70939 ,6.96055 
453 ,97.9820 ,1.82371 ,0.71624 ,7.02771 
454 ,98.2057 ,1.82591 ,0.71966 ,7.06129 
455 ,98.4142 ,1.82805 ,0.69570 ,6.82624 
456 ,98.6222 ,1.83011 ,0.70939 ,6.96055 
457 ,98.8299 ,1.83232 ,0.71624 ,7.02771 
458 ,99.0382 ,1.83435 ,0.70255 ,6.89340 
459 ,99.2625 ,1.83658 ,0.72650 ,7.12844 
460 ,99.4706 ,1.83866 ,0.70939 ,6.96055 
461 ,99.6947 ,1.84088 ,0.69913 ,6.85982 
462 ,99.9027 ,1.84296 ,0.71966 ,7.06129 
463 ,100.1427 ,1.84525 ,0.71966 ,7.06129 
464 ,100.3669 ,1.84751 ,0.70597 ,6.92697 
465 ,100.5749 ,1.84965 ,0.70255 ,6.89340 
466 ,100.7991 ,1.85190 ,0.70597 ,6.92697 
467 ,101.0074 ,1.85395 ,0.72308 ,7.09486 
468 ,101.2312 ,1.85626 ,0.70597 ,6.92697 
469 ,101.4552 ,1.85844 ,0.70255 ,6.89340 
470 ,101.6793 ,1.86058 ,0.71624 ,7.02771 
471 ,101.9036 ,1.86289 ,0.71281 ,6.99413 
472 ,102.1114 ,1.86499 ,0.70597 ,6.92697 
473 ,102.3197 ,1.86709 ,0.71281 ,6.99413 
474 ,102.5279 ,1.86914 ,0.71966 ,7.06129 
475 ,102.7520 ,1.87141 ,0.70939 ,6.96055 
476 ,102.9600 ,1.87351 ,0.69570 ,6.82624 
477 ,103.1682 ,1.87561 ,0.71966 ,7.06129 
478 ,103.3598 ,1.87764 ,0.70255 ,6.89340 
479 ,103.5684 ,1.87952 ,0.71281 ,6.99413 
480 ,103.7925 ,1.88185 ,0.69913 ,6.85982 
481 ,104.0004 ,1.88393 ,0.70597 ,6.92697 
482 ,104.2245 ,1.88615 ,0.71966 ,7.06129 
483 ,104.4322 ,1.88821 ,0.70939 ,6.96055 
484 ,104.6407 ,1.89030 ,0.70939 ,6.96055 
485 ,104.8328 ,1.89236 ,0.70255 ,6.89340 
486 ,105.0410 ,1.89428 ,0.70255 ,6.89340 
487 ,105.2649 ,1.89656 ,0.72308 ,7.09486 
488 ,105.4730 ,1.89866 ,0.70255 ,6.89340 
489 ,105.6973 ,1.90087 ,0.69570 ,6.82624 
490 ,105.9212 ,1.90312 ,0.70939 ,6.96055 
491 ,106.1614 ,1.90554 ,0.71624 ,7.02771 
492 ,106.3854 ,1.90769 ,0.71624 ,7.02771 
493 ,106.5933 ,1.90984 ,0.70939 ,6.96055 
494 ,106.8336 ,1.91221 ,0.71281 ,6.99413 
495 ,107.0577 ,1.91446 ,0.70939 ,6.96055 
496 ,107.2819 ,1.91666 ,0.70939 ,6.96055 
497 ,107.4900 ,1.91881 ,0.70939 ,6.96055 
498 ,107.7137 ,1.92099 ,0.70255 ,6.89340 
499 ,107.9381 ,1.92327 ,0.70939 ,6.96055 
500 ,108.1301 ,1.92534 ,0.71624 ,7.02771 
501 ,108.3384 ,1.92728 ,0.71281 ,6.99413 
502 ,108.5625 ,1.92950 ,0.71281 ,6.99413 
503 ,108.7705 ,1.93163 ,0.72650 ,7.12844 
504 ,108.9945 ,1.93384 ,0.70939 ,6.96055 
505 ,109.2027 ,1.93587 ,0.71281 ,6.99413 
506 ,109.4106 ,1.93798 ,0.71966 ,7.06129 
507 ,109.6349 ,1.94024 ,0.69913 ,6.85982 
508 ,109.8429 ,1.94232 ,0.70939 ,6.96055 
509 ,110.0510 ,1.94437 ,0.71624 ,7.02771 
510 ,110.2429 ,1.94641 ,0.70597 ,6.92697 
511 ,110.4673 ,1.94852 ,0.72650 ,7.12844 
512 ,110.6753 ,1.95063 ,0.70597 ,6.92697 
513 ,110.8993 ,1.95291 ,0.70597 ,6.92697 
514 ,111.1071 ,1.95490 ,0.72308 ,7.09486 
515 ,111.3154 ,1.95706 ,0.69913 ,6.85982 
516 ,111.5397 ,1.95929 ,0.70255 ,6.89340 
517 ,111.7636 ,1.96145 ,0.70939 ,6.96055 
518 ,111.9718 ,1.96359 ,0.70597 ,6.92697 
519 ,112.1795 ,1.96566 ,0.70597 ,6.92697 
520 ,112.4039 ,1.96788 ,0.71281 ,6.99413 
521 ,112.6281 ,1.97011 ,0.71281 ,6.99413 
522 ,112.8360 ,1.97223 ,0.69570 ,6.82624 
523 ,113.0603 ,1.97448 ,0.70255 ,6.89340 
524 ,113.2681 ,1.97661 ,0.70939 ,6.96055 
525 ,113.5085 ,1.97892 ,0.71281 ,6.99413 
526 ,113.7325 ,1.98117 ,0.70597 ,6.92697 
527 ,113.9406 ,1.98330 ,0.70255 ,6.89340 
528 ,114.1647 ,1.98550 ,0.69913 ,6.85982 
529 ,114.3888 ,1.98771 ,0.71281 ,6.99413 
530 ,114.6130 ,1.98993 ,0.70939 ,6.96055 
531 ,114.8369 ,1.99223 ,0.70255 ,6.89340 
532 ,115.0448 ,1.99439 ,0.70597 ,6.92697 
533 ,115.2527 ,1.99639 ,0.70939 ,6.96055 
534 ,115.4768 ,1.99864 ,0.70939 ,6.96055 
535 ,115.7168 ,2.00101 ,0.70597 ,6.92697 
536 ,115.9414 ,2.00312 ,0.70597 ,6.92697 
537 ,116.1814 ,2.00564 ,0.68886 ,6.75908 
538 ,116.4058 ,2.00789 ,0.71281 ,6.99413 
539 ,116.6138 ,2.00996 ,0.70255 ,6.89340 
540 ,116.8378 ,2.01232 ,0.70939 ,6.96055 
541 ,117.0298 ,2.01431 ,0.72308 ,7.09486 
542 ,117.2377 ,2.01627 ,0.70597 ,6.92697 
543 ,117.4780 ,2.01864 ,0.69913 ,6.85982 
544 ,117.6862 ,2.02068 ,0.70939 ,6.96055 
545 ,117.9100 ,2.02297 ,0.70597 ,6.92697 
546 ,118.1183 ,2.02503 ,0.69570 ,6.82624 
547 ,118.3425 ,2.02729 ,0.70255 ,6.89340 
548 ,118.5505 ,2.02936 ,0.71966 ,7.06129 
549 ,118.7746 ,2.03159 ,0.71624 ,7.02771 
550 ,118.9827 ,2.03367 ,0.70255 ,6.89340 
551 ,119.1906 ,2.03577 ,0.72308 ,7.09486 
552 ,119.3988 ,2.03782 ,0.70255 ,6.89340 
553 ,119.6069 ,2.03991 ,0.71281 ,6.99413 
554 ,119.8148 ,2.04196 ,0.71624 ,7.02771 
555 ,120.0387 ,2.04424 ,0.69913 ,6.85982 
556 ,120.2473 ,2.04626 ,0.70939 ,6.96055 
557 ,120.4714 ,2.04858 ,0.72992 ,7.16202 
558 ,120.6794 ,2.05066 ,0.69913 ,6.85982 
559 ,120.9033 ,2.05285 ,0.70255 ,6.89340 
560 ,121.1111 ,2.05491 ,0.70939 ,6.96055 
561 ,121.3356 ,2.05714 ,0.70255 ,6.89340 
562 ,121.5597 ,2.05947 ,0.69570 ,6.82624 
563 ,121.7675 ,2.06154 ,0.71281 ,6.99413 
564 ,121.9919 ,2.06364 ,0.70597 ,6.92697 
565 ,122.2156 ,2.06601 ,0.70939 ,6.96055 
566 ,122.4400 ,2.06821 ,0.70939 ,6.96055 
567 ,122.6638 ,2.07049 ,0.70939 ,6.96055 
568 ,122.8722 ,2.07251 ,0.71966 ,7.06129 
569 ,123.0804 ,2.07463 ,0.69228 ,6.79266 
570 ,123.3041 ,2.07683 ,0.70597 ,6.92697 
571 ,123.5123 ,2.07896 ,0.72308 ,7.09486 
572 ,123.7366 ,2.08122 ,0.70939 ,6.96055 
573 ,123.9445 ,2.08327 ,0.70597 ,6.92697 
574 ,124.1527 ,2.08531 ,0.71966 ,7.06129 
575 ,124.3609 ,2.08744 ,0.69228 ,6.79266 
576 ,124.5688 ,2.08964 ,0.71281 ,6.99413 
577 ,124.7770 ,2.09158 ,0.72308 ,7.09486 
578 ,124.9851 ,2.09368 ,0.70255 ,6.89340 
579 ,125.2089 ,2.09595 ,0.71624 ,7.02771 
580 ,125.4331 ,2.09815 ,0.72650 ,7.12844 
581 ,125.6410 ,2.10022 ,0.71281 ,6.99413 
582 ,125.8495 ,2.10225 ,0.72308 ,7.09486 
583 ,126.0733 ,2.10455 ,0.71281 ,6.99413 
584 ,126.2977 ,2.10671 ,0.70939 ,6.96055 
585 ,126.5217 ,2.10901 ,0.69570 ,6.82624 
586 ,126.7293 ,2.11109 ,0.71966 ,7.06129 
587 ,126.9379 ,2.11318 ,0.70255 ,6.89340 
588 ,127.1619 ,2.11534 ,0.69228 ,6.79266 
589 ,127.3861 ,2.11764 ,0.69570 ,6.82624 
590 ,127.5941 ,2.11971 ,0.71624 ,7.02771 
591 ,127.8179 ,2.12194 ,0.70939 ,6.96055 
592 ,128.0263 ,2.12404 ,0.70939 ,6.96055 
593 ,128.2504 ,2.12630 ,0.71624 ,7.02771 
594 ,128.4586 ,2.12840 ,0.71281 ,6.99413 
595 ,128.6506 ,2.13044 ,0.71966 ,7.06129 
596 ,128.8584 ,2.13238 ,0.69570 ,6.82624 
597 ,129.0990 ,2.13466 ,0.70255 ,6.89340 
598 ,129.3229 ,2.13704 ,0.69570 ,6.82624 
599 ,129.5311 ,2.13908 ,0.72650 ,7.12844 
600 ,129.7388 ,2.14125 ,0.69228 ,6.79266 
601 ,129.9311 ,2.14325 ,0.70939 ,6.96055 
602 ,130.1391 ,2.14523 ,0.69913 ,6.85982 
603 ,130.3629 ,2.14743 ,0.69570 ,6.82624 
604 ,130.5714 ,2.14950 ,0.72992 ,7.16202 
605 ,130.7956 ,2.15176 ,0.72308 ,7.09486 
606 ,131.0034 ,2.15386 ,0.71624 ,7.02771 
607 ,131.2275 ,2.15612 ,0.70597 ,6.92697 
608 ,131.4519 ,2.15826 ,0.71966 ,7.06129 
609 ,131.6758 ,2.16049 ,0.70939 ,6.96055 
610 ,131.9000 ,2.16274 ,0.69913 ,6.85982 
611 ,132.1240 ,2.16501 ,0.71281 ,6.99413 
612 ,132.3480 ,2.16724 ,0.70255 ,6.89340 
613 ,132.5720 ,2.16953 ,0.71966 ,7.06129 
614 ,132.7802 ,2.17163 ,0.71281 ,6.99413 
615 ,132.9884 ,2.17371 ,0.69913 ,6.85982 
616 ,133.2125 ,2.17590 ,0.72308 ,7.09486 
617 ,133.4202 ,2.17801 ,0.69570 ,6.82624 
618 ,133.6446 ,2.18026 ,0.69570 ,6.82624 
619 ,133.8528 ,2.18233 ,0.73677 ,7.22918 
620 ,134.0445 ,2.18434 ,0.69913 ,6.85982 
621 ,134.2529 ,2.18635 ,0.72308 ,7.09486 
622 ,134.4606 ,2.18836 ,0.70939 ,6.96055 
623 ,134.6691 ,2.19055 ,0.71624 ,7.02771 
624 ,134.9092 ,2.19270 ,0.71281 ,6.99413 
625 ,135.1174 ,2.19493 ,0.71966 ,7.06129 
626 ,135.3413 ,2.19721 ,0.70597 ,6.92697 
627 ,135.5490 ,2.19929 ,0.71281 ,6.99413 
628 ,135.7736 ,2.20145 ,0.72650 ,7.12844 
629 ,135.9977 ,2.20377 ,0.70939 ,6.96055 
630 ,136.2218 ,2.20598 ,0.69570 ,6.82624 
631 ,136.4460 ,2.20821 ,0.69228 ,6.79266 
632 ,136.6695 ,2.21049 ,0.72308 ,7.09486 
633 ,136.9100 ,2.21276 ,0.71281 ,6.99413 
634 ,137.1339 ,2.21508 ,0.71624 ,7.02771 
635 ,137.3582 ,2.21734 ,0.71966 ,7.06129 
636 ,137.5660 ,2.21944 ,0.69913 ,6.85982 
637 ,137.7900 ,2.22168 ,0.70597 ,6.92697 
638 ,138.0143 ,2.22388 ,0.73677 ,7.22918 
639 ,138.2226 ,2.22598 ,0.70939 ,6.96055 
640 ,138.4307 ,2.22812 ,0.71966 ,7.06129 
641 ,138.6707 ,2.23035 ,0.72308 ,7.09486 
642 ,138.8946 ,2.23271 ,0.72992 ,7.16202 
643 ,139.1510 ,2.23513 ,0.72992 ,7.16202 
644 ,139.3751 ,2.23751 ,0.71281 ,6.99413 
645 ,139.5995 ,2.23980 ,0.71624 ,7.02771 
646 ,139.9030 ,2.24233 ,0.70939 ,6.96055 
647 ,140.1109 ,2.24481 ,0.72308 ,7.09486 
648 ,140.3195 ,2.24697 ,0.71624 ,7.02771 
649 ,140.5435 ,2.24923 ,0.70939 ,6.96055 
650 ,140.7516 ,2.25130 ,0.70597 ,6.92697 
651 ,140.9755 ,2.25350 ,0.71624 ,7.02771 
652 ,141.1833 ,2.25558 ,0.71281 ,6.99413 
653 ,141.3918 ,2.25771 ,0.71966 ,7.06129 
654 ,141.6159 ,2.25990 ,0.71966 ,7.06129 
655 ,141.8239 ,2.26198 ,0.70255 ,6.89340 
656 ,142.0477 ,2.26423 ,0.70597 ,6.92697 
657 ,142.2560 ,2.26627 ,0.72650 ,7.12844 
658 ,142.4964 ,2.26873 ,0.72650 ,7.12844 
659 ,142.7204 ,2.27093 ,0.71281 ,6.99413 
660 ,142.9124 ,2.27300 ,0.69570 ,6.82624 
661 ,143.1365 ,2.27514 ,0.72992 ,7.16202 
662 ,143.3445 ,2.27723 ,0.71624 ,7.02771 
663 ,143.5686 ,2.27940 ,0.71281 ,6.99413 
664 ,143.7606 ,2.28150 ,0.72308 ,7.09486 
665 ,144.0008 ,2.28360 ,0.68201 ,6.69193 
666 ,144.2249 ,2.28594 ,0.69570 ,6.82624 
667 ,144.4330 ,2.28804 ,0.71624 ,7.02771 
668 ,144.6569 ,2.29035 ,0.71966 ,7.06129 
669 ,144.8811 ,2.29253 ,0.70597 ,6.92697 
670 ,145.1052 ,2.29481 ,0.70597 ,6.92697 
671 ,145.3134 ,2.29686 ,0.71624 ,7.02771 
672 ,145.5375 ,2.29913 ,0.71281 ,6.99413 
673 ,145.7293 ,2.30119 ,0.69570 ,6.82624 
674 ,145.9377 ,2.30308 ,0.71966 ,7.06129 
675 ,146.1615 ,2.30536 ,0.71624 ,7.02771 
676 ,146.3858 ,2.30757 ,0.70255 ,6.89340 
677 ,146.6099 ,2.30980 ,0.69913 ,6.85982 
678 ,146.8335 ,2.31203 ,0.72308 ,7.09486 
679 ,147.0420 ,2.31416 ,0.71281 ,6.99413 
680 ,147.2503 ,2.31623 ,0.70597 ,6.92697 
681 ,147.4738 ,2.31848 ,0.71624 ,7.02771 
682 ,147.6820 ,2.32057 ,0.71966 ,7.06129 
683 ,147.8901 ,2.32263 ,0.70255 ,6.89340 
684 ,148.0820 ,2.32469 ,0.72992 ,7.16202 
685 ,148.2905 ,2.32667 ,0.69913 ,6.85982 
686 ,148.5146 ,2.32888 ,0.71966 ,7.06129 
687 ,148.7385 ,2.33108 ,0.71966 ,7.06129 
688 ,148.9464 ,2.33318 ,0.69228 ,6.79266 
689 ,149.1710 ,2.33544 ,0.70255 ,6.89340 
690 ,149.3948 ,2.33769 ,0.71281 ,6.99413 
691 ,149.6192 ,2.33992 ,0.72992 ,7.16202 
692 ,149.8430 ,2.34216 ,0.71966 ,7.06129 
693 ,150.0509 ,2.34427 ,0.69228 ,6.79266 
694 ,150.2753 ,2.34653 ,0.72650 ,7.12844 
695 ,150.4995 ,2.34866 ,0.72308 ,7.09486 
696 ,150.7396 ,2.35096 ,0.69913 ,6.85982 
697 ,150.9798 ,2.35340 ,0.71624 ,7.02771 
698 ,151.2035 ,2.35572 ,0.71281 ,6.99413 
699 ,151.4119 ,2.35795 ,0.69570 ,6.82624 
700 ,151.6200 ,2.36005 ,0.71624 ,7.02771 
701 ,151.8120 ,2.36197 ,0.70597 ,6.92697 
702 ,152.0202 ,2.36394 ,0.71281 ,6.99413 
703 ,152.2603 ,2.36625 ,0.71966 ,7.06129 
704 ,152.5003 ,2.36859 ,0.70255 ,6.89340 
705 ,152.7243 ,2.37093 ,0.71966 ,7.06129 
706 ,152.9485 ,2.37318 ,0.70255 ,6.89340 
707 ,153.1726 ,2.37536 ,0.71281 ,6.99413 
708 ,153.3965 ,2.37761 ,0.70597 ,6.92697 
709 ,153.6367 ,2.38009 ,0.71966 ,7.06129 
710 ,153.8609 ,2.38233 ,0.72308 ,7.09486 
711 ,154.0850 ,2.38456 ,0.70939 ,6.96055 
712 ,154.3094 ,2.38669 ,0.70255 ,6.89340 
713 ,154.5012 ,2.38885 ,0.71966 ,7.06129 
714 ,154.7094 ,2.39086 ,0.69570 ,6.82624 
715 ,154.9334 ,2.39303 ,0.70255 ,6.89340 
716 ,155.1575 ,2.39522 ,0.71624 ,7.02771 
717 ,155.3817 ,2.39753 ,0.72650 ,7.12844 
718 ,155.6056 ,2.39972 ,0.72308 ,7.09486 
719 ,155.8136 ,2.40183 ,0.69913 ,6.85982 
720 ,156.0379 ,2.40409 ,0.71624 ,7.02771 
721 ,156.2619 ,2.40632 ,0.72308 ,7.09486 
722 ,156.4698 ,2.40839 ,0.69228 ,6.79266 
723 ,156.6939 ,2.41068 ,0.70939 ,6.96055 
724 ,156.9021 ,2.41272 ,0.72308 ,7.09486 
725 ,157.1099 ,2.41478 ,0.69570 ,6.82624 
726 ,157.3183 ,2.41685 ,0.71966 ,7.06129 
727 ,157.5264 ,2.41895 ,0.70597 ,6.92697 
728 ,157.7345 ,2.42103 ,0.70597 ,6.92697 
729 ,157.9421 ,2.42311 ,0.71281 ,6.99413 
730 ,158.1506 ,2.42515 ,0.69913 ,6.85982 
731 ,158.3588 ,2.42728 ,0.71281 ,6.99413 
732 ,158.5669 ,2.42934 ,0.70597 ,6.92697 
733 ,158.8068 ,2.43164 ,0.70597 ,6.92697 
734 ,159.0307 ,2.43393 ,0.69570 ,6.82624 
735 ,159.2551 ,2.43623 ,0.70255 ,6.89340 
736 ,159.4792 ,2.43851 ,0.72308 ,7.09486 
737 ,159.6873 ,2.44052 ,0.71966 ,7.06129 
738 ,159.9113 ,2.44275 ,0.70939 ,6.96055 
739 ,160.1190 ,2.44502 ,0.69913 ,6.85982 
740 ,160.3435 ,2.44711 ,0.71281 ,6.99413 
741 ,160.5678 ,2.44939 ,0.70939 ,6.96055 
742 ,160.7758 ,2.45143 ,0.70255 ,6.89340 
743 ,161.0000 ,2.45371 ,0.70939 ,6.96055 
744 ,161.2235 ,2.45594 ,0.72650 ,7.12844 
745 ,161.4480 ,2.45811 ,0.71624 ,7.02771 
746 ,161.6722 ,2.46041 ,0.69913 ,6.85982 
747 ,161.9121 ,2.46279 ,0.70597 ,6.92697 
748 ,162.1203 ,2.46490 ,0.71966 ,7.06129 
749 ,162.3120 ,2.46693 ,0.70939 ,6.96055 
750 ,162.5364 ,2.46901 ,0.71281 ,6.99413 
751 ,162.7604 ,2.47129 ,0.71624 ,7.02771 
752 ,162.9687 ,2.47334 ,0.71281 ,6.99413 
753 ,163.1768 ,2.47540 ,0.70597 ,6.92697 
754 ,163.4006 ,2.47768 ,0.72650 ,7.12844 
755 ,163.6250 ,2.47991 ,0.71624 ,7.02771 
756 ,163.8490 ,2.48212 ,0.71281 ,6.99413 
757 ,164.0571 ,2.48421 ,0.70255 ,6.89340 
758 ,164.2651 ,2.48636 ,0.72308 ,7.09486 
759 ,164.4894 ,2.48850 ,0.70939 ,6.96055 
760 ,164.7130 ,2.49076 ,0.69913 ,6.85982 
761 ,164.9374 ,2.49300 ,0.69913 ,6.85982 
762 ,165.1454 ,2.49513 ,0.70939 ,6.96055 
763 ,165.3694 ,2.49730 ,0.71281 ,6.99413 
764 ,165.5935 ,2.49961 ,0.69913 ,6.85982 
765 ,165.8017 ,2.50169 ,0.71624 ,7.02771 
766 ,166.0257 ,2.50394 ,0.71966 ,7.06129 
767 ,166.2499 ,2.50617 ,0.72308 ,7.09486 
768 ,166.4740 ,2.50840 ,0.70255 ,6.89340 
769 ,166.6822 ,2.51047 ,0.71624 ,7.02771 
770 ,166.9062 ,2.51275 ,0.72308 ,7.09486 
771 ,167.1303 ,2.51493 ,0.70939 ,6.96055 
772 ,167.3542 ,2.51720 ,0.70255 ,6.89340 
773 ,167.5624 ,2.51927 ,0.72992 ,7.16202 
774 ,167.7705 ,2.52135 ,0.69913 ,6.85982 
775 ,167.9947 ,2.52360 ,0.69913 ,6.85982 
776 ,168.2188 ,2.52590 ,0.70939 ,6.96055 
777 ,168.4425 ,2.52806 ,0.71624 ,7.02771 
778 ,168.6508 ,2.53014 ,0.70597 ,6.92697 
779 ,168.8590 ,2.53224 ,0.69913 ,6.85982 
780 ,169.0828 ,2.53444 ,0.71624 ,7.02771 
781 ,169.2911 ,2.53654 ,0.72650 ,7.12844 
782 ,169.5152 ,2.53879 ,0.71281 ,6.99413 
783 ,169.7234 ,2.54088 ,0.71966 ,7.06129 
784 ,169.9474 ,2.54313 ,0.71624 ,7.02771 
785 ,170.1390 ,2.54514 ,0.70939 ,6.96055 
786 ,170.3476 ,2.54714 ,0.71624 ,7.02771 
787 ,170.5718 ,2.54931 ,0.71966 ,7.06129 
788 ,170.7798 ,2.55142 ,0.71281 ,6.99413 
789 ,171.0200 ,2.55374 ,0.72650 ,7.12844 
790 ,171.2436 ,2.55607 ,0.71966 ,7.06129 
791 ,171.4359 ,2.55811 ,0.71624 ,7.02771 
792 ,171.6601 ,2.56018 ,0.71624 ,7.02771 
793 ,171.8681 ,2.56235 ,0.72992 ,7.16202 
794 ,172.0924 ,2.56454 ,0.70597 ,6.92697 
795 ,172.3481 ,2.56693 ,0.70597 ,6.92697 
796 ,172.5563 ,2.56919 ,0.69913 ,6.85982 
797 ,172.7806 ,2.57148 ,0.71281 ,6.99413 
798 ,172.9888 ,2.57349 ,0.71966 ,7.06129 
799 ,173.2125 ,2.57566 ,0.71966 ,7.06129 
800 ,173.4205 ,2.57783 ,0.71624 ,7.02771 
801 ,173.6449 ,2.58011 ,0.72992 ,7.16202 
802 ,173.8691 ,2.58232 ,0.72308 ,7.09486 
803 ,174.0772 ,2.58447 ,0.70939 ,6.96055 
804 ,174.3013 ,2.58664 ,0.70939 ,6.96055 
805 ,174.4932 ,2.58868 ,0.72992 ,7.16202 
806 ,174.7014 ,2.59069 ,0.71624 ,7.02771 
807 ,174.9254 ,2.59288 ,0.72308 ,7.09486 
808 ,175.1496 ,2.59508 ,0.71966 ,7.06129 
809 ,175.3416 ,2.59718 ,0.69913 ,6.85982 
810 ,175.5658 ,2.59933 ,0.72308 ,7.09486 
811 ,175.7893 ,2.60150 ,0.71281 ,6.99413 
812 ,176.0134 ,2.60376 ,0.71624 ,7.02771 
813 ,176.2377 ,2.60598 ,0.69913 ,6.85982 
814 ,176.4782 ,2.60841 ,0.69913 ,6.85982 
815 ,176.7181 ,2.61067 ,0.70597 ,6.92697 
816 ,176.9261 ,2.61290 ,0.71966 ,7.06129 
817 ,177.1504 ,2.61515 ,0.72308 ,7.09486 
818 ,177.3745 ,2.61736 ,0.71966 ,7.06129 
819 ,177.5823 ,2.61946 ,0.71281 ,6.99413 
820 ,177.7908 ,2.62155 ,0.71624 ,7.02771 
821 ,177.9986 ,2.62360 ,0.70939 ,6.96055 
822 ,178.2228 ,2.62587 ,0.71281 ,6.99413 
823 ,178.4310 ,2.62796 ,0.72308 ,7.09486 
824 ,178.6550 ,2.63010 ,0.69570 ,6.82624 
825 ,178.8469 ,2.63223 ,0.71624 ,7.02771 
826 ,179.0713 ,2.63426 ,0.72992 ,7.16202 
827 ,179.2793 ,2.63644 ,0.70255 ,6.89340 
828 ,179.4875 ,2.63845 ,0.71966 ,7.06129 
829 ,179.7116 ,2.64070 ,0.71281 ,6.99413 
830 ,179.9197 ,2.64281 ,0.70255 ,6.89340 
831 ,180.1273 ,2.64490 ,0.72650 ,7.12844 
832 ,180.3359 ,2.64695 ,0.70597 ,6.92697 
833 ,180.5599 ,2.64921 ,0.70597 ,6.92697 
834 ,180.7998 ,2.65151 ,0.71624 ,7.02771 
835 ,181.0238 ,2.65380 ,0.71966 ,7.06129 
836 ,181.2317 ,2.65605 ,0.72650 ,7.12844 
837 ,181.4401 ,2.65803 ,0.71624 ,7.02771 
838 ,181.6643 ,2.66026 ,0.70939 ,6.96055 
839 ,181.8724 ,2.66231 ,0.71966 ,7.06129 
840 ,182.0806 ,2.66440 ,0.69570 ,6.82624 
841 ,182.2882 ,2.66648 ,0.71966 ,7.06129 
842 ,182.5127 ,2.66876 ,0.70939 ,6.96055 
843 ,182.7530 ,2.67104 ,0.70255 ,6.89340 
844 ,182.9608 ,2.67322 ,0.70939 ,6.96055 
845 ,183.1689 ,2.67529 ,0.72650 ,7.12844 
846 ,183.3931 ,2.67750 ,0.70255 ,6.89340 
847 ,183.6171 ,2.67983 ,0.70255 ,6.89340 
848 ,183.8412 ,2.68199 ,0.70597 ,6.92697 
849 ,184.0491 ,2.68407 ,0.71624 ,7.02771 
850 ,184.2729 ,2.68626 ,0.70597 ,6.92697 
851 ,184.4814 ,2.68837 ,0.70597 ,6.92697 
852 ,184.7054 ,2.69060 ,0.71966 ,7.06129 
853 ,184.9296 ,2.69289 ,0.72308 ,7.09486 
854 ,185.1376 ,2.69502 ,0.70939 ,6.96055 
855 ,185.3618 ,2.69721 ,0.71281 ,6.99413 
856 ,185.5858 ,2.69938 ,0.73677 ,7.22918 
857 ,185.8097 ,2.70167 ,0.72308 ,7.09486 
858 ,186.0338 ,2.70391 ,0.71281 ,6.99413 
859 ,186.2581 ,2.70620 ,0.70597 ,6.92697 
860 ,186.4822 ,2.70840 ,0.70939 ,6.96055 
861 ,186.7063 ,2.71063 ,0.71966 ,7.06129 
862 ,186.9143 ,2.71272 ,0.69228 ,6.79266 
863 ,187.1384 ,2.71490 ,0.71281 ,6.99413 
864 ,187.3464 ,2.71697 ,0.72650 ,7.12844 
865 ,187.5707 ,2.71927 ,0.71966 ,7.06129 
866 ,187.7945 ,2.72152 ,0.70939 ,6.96055 
867 ,188.0028 ,2.72363 ,0.72308 ,7.09486 
868 ,188.2111 ,2.72569 ,0.71966 ,7.06129 
869 ,188.4349 ,2.72790 ,0.71624 ,7.02771 
870 ,188.6592 ,2.73019 ,0.71281 ,6.99413 
871 ,188.8672 ,2.73226 ,0.72308 ,7.09486 
872 ,189.0588 ,2.73430 ,0.70255 ,6.89340 
873 ,189.2670 ,2.73624 ,0.71624 ,7.02771 
874 ,189.4754 ,2.73831 ,0.70255 ,6.89340 
875 ,189.6836 ,2.74039 ,0.71966 ,7.06129 
876 ,189.9077 ,2.74254 ,0.72308 ,7.09486 
877 ,190.1314 ,2.74488 ,0.72650 ,7.12844 
878 ,190.3558 ,2.74716 ,0.71281 ,6.99413 
879 ,190.5800 ,2.74937 ,0.70597 ,6.92697 
880 ,190.8038 ,2.75162 ,0.71281 ,6.99413 
881 ,191.0122 ,2.75369 ,0.72308 ,7.09486 
882 ,191.2199 ,2.75582 ,0.69913 ,6.85982 
883 ,191.4441 ,2.75803 ,0.72992 ,7.16202 
884 ,191.6684 ,2.76025 ,0.72308 ,7.09486 
885 ,191.8765 ,2.76236 ,0.70255 ,6.89340 
886 ,192.1006 ,2.76455 ,0.70939 ,6.96055 
887 ,192.3087 ,2.76667 ,0.71624 ,7.02771 
888 ,192.5487 ,2.76889 ,0.70939 ,6.96055 
889 ,192.7726 ,2.77129 ,0.71966 ,7.06129 
890 ,192.9811 ,2.77336 ,0.70597 ,6.92697 
891 ,193.2052 ,2.77561 ,0.72308 ,7.09486 
892 ,193.4612 ,2.77816 ,0.71624 ,7.02771 
893 ,193.7172 ,2.78059 ,0.71624 ,7.02771 
894 ,193.9414 ,2.78296 ,0.70939 ,6.96055 
895 ,194.1654 ,2.78520 ,0.72308 ,7.09486 
896 ,194.3895 ,2.78740 ,0.72992 ,7.16202 
897 ,194.6134 ,2.78967 ,0.71624 ,7.02771 
898 ,194.8536 ,2.79208 ,0.72650 ,7.12844 
899 ,195.0775 ,2.79430 ,0.71281 ,6.99413 
900 ,195.3023 ,2.79654 ,0.70597 ,6.92697 
901 ,195.5098 ,2.79878 ,0.72308 ,7.09486 
902 ,195.7181 ,2.80072 ,0.69570 ,6.82624 
903 ,195.9582 ,2.80306 ,0.71281 ,6.99413 
904 ,196.1823 ,2.80537 ,0.69913 ,6.85982 
905 ,196.4065 ,2.80762 ,0.72308 ,7.09486 
906 ,196.6143 ,2.80967 ,0.70939 ,6.96055 
907 ,196.8225 ,2.81179 ,0.70939 ,6.96055 
908 ,197.0307 ,2.81388 ,0.72308 ,7.09486 
909 ,197.2388 ,2.81585 ,0.70255 ,6.89340 
910 ,197.4469 ,2.81799 ,0.72308 ,7.09486 
911 ,197.6710 ,2.82023 ,0.71281 ,6.99413 
912 ,197.8790 ,2.82235 ,0.69913 ,6.85982 
913 ,198.0710 ,2.82438 ,0.72992 ,7.16202 
914 ,198.2789 ,2.82633 ,0.70939 ,6.96055 
915 ,198.4872 ,2.82839 ,0.71281 ,6.99413 
916 ,198.6952 ,2.83050 ,0.70255 ,6.89340 
917 ,198.9034 ,2.83253 ,0.70939 ,6.96055 
918 ,199.1270 ,2.83484 ,0.72650 ,7.12844 
919 ,199.3192 ,2.83681 ,0.72308 ,7.09486 
920 ,199.5276 ,2.83872 ,0.72650 ,7.12844 
921 ,199.7358 ,2.84083 ,0.70597 ,6.92697 
922 ,199.9758 ,2.84323 ,0.70939 ,6.96055 
923 ,200.1835 ,2.84537 ,0.70939 ,6.96055 
924 ,200.4081 ,2.84760 ,0.72650 ,7.12844 
925 ,200.6320 ,2.84983 ,0.72308 ,7.09486 
926 ,200.8560 ,2.85209 ,0.70939 ,6.96055 
927 ,201.0803 ,2.85429 ,0.71281 ,6.99413 
928 ,201.3041 ,2.85653 ,0.70597 ,6.92697 
929 ,201.5286 ,2.85873 ,0.72992 ,7.16202 
930 ,201.7526 ,2.86105 ,0.70939 ,6.96055 
931 ,201.9768 ,2.86325 ,0.70597 ,6.92697 
932 ,202.1848 ,2.86544 ,0.71624 ,7.02771 
933 ,202.3925 ,2.86744 ,0.71281 ,6.99413 
934 ,202.6169 ,2.86972 ,0.70255 ,6.89340 
935 ,202.8409 ,2.87194 ,0.71281 ,6.99413 
936 ,203.0491 ,2.87397 ,0.71966 ,7.06129 
937 ,203.2728 ,2.87622 ,0.70939 ,6.96055 
938 ,203.4813 ,2.87831 ,0.71281 ,6.99413 
939 ,203.7053 ,2.88060 ,0.71624 ,7.02771 
940 ,203.9292 ,2.88275 ,0.71624 ,7.02771 
941 ,204.1533 ,2.88503 ,0.69913 ,6.85982 
942 ,204.3776 ,2.88726 ,0.70597 ,6.92697 
943 ,204.5856 ,2.88940 ,0.71966 ,7.06129 
944 ,204.8097 ,2.89162 ,0.71624 ,7.02771 
945 ,205.0496 ,2.89405 ,0.72308 ,7.09486 
946 ,205.2579 ,2.89612 ,0.69913 ,6.85982 
947 ,205.4818 ,2.89828 ,0.70939 ,6.96055 
948 ,205.6901 ,2.90042 ,0.72650 ,7.12844 
949 ,205.9300 ,2.90269 ,0.70255 ,6.89340 
950 ,206.1540 ,2.90498 ,0.70255 ,6.89340 
951 ,206.3623 ,2.90714 ,0.70597 ,6.92697 
952 ,206.5863 ,2.90935 ,0.71966 ,7.06129 
953 ,206.7946 ,2.91141 ,0.70597 ,6.92697 
954 ,207.0027 ,2.91354 ,0.72308 ,7.09486 
955 ,207.2265 ,2.91572 ,0.71624 ,7.02771
