Repository: lloxxa/DOI-10.3389-fphy.2024.1412352

# Sucker analysis

This project studies the adhesion of arrays of millimeter-sized suction cups made from polydimethylsiloxane. Repository contains both data obtained in this project and code used to analyse said data.

## <a name="Introduction"></a> Introduction

Patterned surfaces are known to show superior adhesive properties compared to continuos surfaces. [1] Animals such as geckos use patterned surfaces to climb. Many aritficial bio-inspired patterned adhesive surfaces have been made. We make and study arrays of millimeter-sized suction cups, inspired by the surfaces found on cephalopods for applications in soft robotics. This research was carried out at the Laboratory of Physical Chemistry & Soft Matter at Wageningen University & Research and funded by 4TU.Federation through the program 'Soft Robotics' with Grant No. 4TU-UIT-335. This repository contains all data that was collected in this project as well as the code used to analyse it. This document contains detailed information about how the data was acquired.

## <a name="Fabrication"></a> Fabrication
We use a double-negative mold to make the samples. A positive mold is made by 3D-printing (1). We cast this mold with Dragon Skin &trade; (2) to obtain a soft, negative mold. This mold is coated with fluor polymers to allow for the release of the sample from the mold later (3). We then pour Ecoflex &trade; in the mold after which we degas the liquid Ecoflex &trade; for 15 minutes to ensure no bubbles are present in our sample(4). We cure the Ecoflex &trade; at room temperature for 24 hours before peeling it from the mold to obtain our final sample (5). This sample was connected to a glass microscope slide by plasma bonding. 
The figure below shows the geometry of the suction cups.

## <a name="Measurements"></a> Measurements

All measurements were performed using an Anton Paar MCR-501 rheometer. A glass plate accessory (P-PTD120/GL) was used as a countersurface to the suction cups. Samples were glued to a custom-made 3D-printed probe. A sample was placed on the countersurface with the cups facing down after which glue was placed on the sample (1). The probe was lowered so it is only in contact with the glue, after which the glue is cured by UV-light (2). This procedure aims to align the sample perfectly with the glass countersurface and is visualized below. 
One measurement cycle consists of four distinct phases, visualized below. The first phase is the approach (1 & 2) where the probe approaches the countersurface until a certain force is detected. The force by which we indent the sample to the countersurface is called the preload. The next phase is the relaxation phase, where the probe does not move for 20 seconds (3). AFter the relaxation, retraction starts. The probe pulls the sample away from the countersurface at a certain speed that we call the retraction speed (4 & 5). After the sample has detached completely from the countersurface, a short transition phase happens where the retraction ends and approach is initiated. Generally, we repeat this cycle multiple times for each experiment. For information about the preload, retraction speed and number of cycles that correspond to each dataset, see About the data(#About). 
It is important to note that each phase has its own CSV file in the raw data.

File: Raw data/Million/Indentation/ECOFLEX_P4_6D_50mN_loop/cup_130_app.csv
Data stamp = , 30-04-2022 01:16:45 576

Calibration Values: 
Slope = , 26.54  , g/V
Offset Voltage at no contact = , -0.501760 , V 

No , Time , Stage Position ,   Mass , Force 
   ,  (s) ,      (mm)      ,   (g)  , (mN)  

1 ,3.4363 ,3.29999 ,0.65806 ,6.45688 
2 ,6.7293 ,3.09996 ,0.64437 ,6.32256 
3 ,10.0196 ,2.89992 ,0.65121 ,6.38972 
4 ,13.3163 ,2.69989 ,0.65464 ,6.42330 
5 ,16.6041 ,2.49985 ,0.65464 ,6.42330 
6 ,19.9086 ,2.29982 ,0.67517 ,6.62477 
7 ,23.2188 ,2.09978 ,0.66833 ,6.55761 
8 ,26.5393 ,1.89975 ,0.67517 ,6.62477 
9 ,29.8391 ,1.69971 ,1.36987 ,13.44116 
10 ,32.1477 ,1.59970 ,1.62653 ,15.95954 
11 ,33.8595 ,1.54967 ,1.81133 ,17.77276 
12 ,35.5701 ,1.49965 ,2.07484 ,20.35829 
13 ,37.2634 ,1.44960 ,2.37599 ,23.31318 
14 ,38.9761 ,1.39960 ,2.67372 ,26.23450 
15 ,40.6773 ,1.34958 ,2.99882 ,29.42444 
16 ,42.4026 ,1.29956 ,3.21442 ,31.53987 
17 ,44.1128 ,1.24953 ,3.56006 ,34.93128 
18 ,45.8245 ,1.19954 ,3.85436 ,37.81901 
19 ,47.5379 ,1.14952 ,4.23765 ,41.57978 
20 ,49.2505 ,1.09949 ,4.62093 ,45.34055 
21 ,50.9693 ,1.04947 ,5.06581 ,49.70573 
22 ,52.6679 ,0.99945 ,5.53122 ,54.27238 

Plateau measurements: 

No , Time , Stage Position ,   Mass , Force 
   ,  (s) ,      (mm)      ,   (g)  , (mN)  

1 ,0.02 ,0.9994 ,5.500 ,54.0 
2 ,0.41 ,0.9995 ,5.514 ,54.1 
3 ,0.78 ,0.9995 ,5.497 ,53.9 
4 ,1.17 ,0.9995 ,5.490 ,53.9 
5 ,1.53 ,0.9995 ,5.500 ,54.0 
6 ,1.90 ,0.9995 ,5.507 ,54.0 
7 ,2.28 ,0.9995 ,5.487 ,53.8 
8 ,2.66 ,0.9995 ,5.480 ,53.8 
9 ,3.04 ,0.9995 ,5.494 ,53.9 
10 ,3.41 ,0.9995 ,5.480 ,53.8 
11 ,3.78 ,0.9995 ,5.470 ,53.7 
12 ,4.15 ,0.9995 ,5.490 ,53.9 
13 ,4.50 ,0.9995 ,5.459 ,53.6 
14 ,4.87 ,0.9995 ,5.470 ,53.7 
15 ,5.23 ,0.9995 ,5.453 ,53.5 
16 ,5.60 ,0.9995 ,5.453 ,53.5 
17 ,5.97 ,0.9995 ,5.463 ,53.6 
18 ,6.35 ,0.9995 ,5.453 ,53.5 
19 ,6.71 ,0.9995 ,5.453 ,53.5 
20 ,7.07 ,0.9995 ,5.446 ,53.4 
21 ,7.43 ,0.9995 ,5.453 ,53.5 
22 ,7.79 ,0.9995 ,5.449 ,53.5 
23 ,8.18 ,0.9995 ,5.446 ,53.4 
24 ,8.53 ,0.9995 ,5.456 ,53.5 
25 ,8.92 ,0.9995 ,5.449 ,53.5 
26 ,9.28 ,0.9995 ,5.446 ,53.4 
27 ,9.64 ,0.9995 ,5.459 ,53.6 
28 ,10.02 ,0.9995 ,5.456 ,53.5 
29 ,10.38 ,0.9995 ,5.446 ,53.4 
30 ,10.74 ,0.9995 ,5.435 ,53.3 
31 ,11.12 ,0.9995 ,5.463 ,53.6 
32 ,11.48 ,0.9995 ,5.442 ,53.4 
33 ,11.85 ,0.9995 ,5.429 ,53.3 
34 ,12.23 ,0.9995 ,5.453 ,53.5 
35 ,12.58 ,0.9995 ,5.435 ,53.3 
36 ,12.93 ,0.9995 ,5.442 ,53.4 
37 ,13.31 ,0.9995 ,5.432 ,53.3 
38 ,13.68 ,0.9995 ,5.432 ,53.3 
39 ,14.07 ,0.9995 ,5.442 ,53.4 
40 ,14.43 ,0.9995 ,5.439 ,53.4 
41 ,14.78 ,0.9995 ,5.446 ,53.4 
42 ,15.16 ,0.9995 ,5.432 ,53.3 
43 ,15.52 ,0.9995 ,5.425 ,53.2 
44 ,15.89 ,0.9995 ,5.446 ,53.4 
45 ,16.24 ,0.9995 ,5.442 ,53.4 
46 ,16.61 ,0.9995 ,5.442 ,53.4 
47 ,16.99 ,0.9995 ,5.422 ,53.2 
48 ,17.35 ,0.9995 ,5.439 ,53.4 
49 ,17.74 ,0.9995 ,5.425 ,53.2 
50 ,18.10 ,0.9995 ,5.435 ,53.3 
51 ,18.46 ,0.9995 ,5.429 ,53.3 
52 ,18.83 ,0.9995 ,5.422 ,53.2 
53 ,19.19 ,0.9995 ,5.422 ,53.2 
54 ,19.56 ,0.9995 ,5.425 ,53.2 
55 ,19.93 ,0.9995 ,5.439 ,53.4 
56 ,20.30 ,0.9995 ,5.432 ,53.3 
57 ,20.69 ,0.9995 ,5.432 ,53.3 
58 ,21.08 ,0.9995 ,5.415 ,53.1 
59 ,21.44 ,0.9995 ,5.439 ,53.4 
60 ,21.78 ,0.9995 ,5.418 ,53.2 
61 ,22.14 ,0.9995 ,5.422 ,53.2 
62 ,22.50 ,0.9995 ,5.425 ,53.2 
63 ,22.89 ,0.9995 ,5.439 ,53.4 
64 ,23.25 ,0.9995 ,5.439 ,53.4 
65 ,23.64 ,0.9995 ,5.422 ,53.2 
66 ,24.01 ,0.9995 ,5.429 ,53.3 
67 ,24.39 ,0.9995 ,5.422 ,53.2 
68 ,24.76 ,0.9995 ,5.429 ,53.3 
69 ,25.14 ,0.9995 ,5.429 ,53.3 
70 ,25.50 ,0.9995 ,5.418 ,53.2 
71 ,25.85 ,0.9995 ,5.432 ,53.3 
72 ,26.21 ,0.9995 ,5.411 ,53.1 
73 ,26.58 ,0.9995 ,5.435 ,53.3 
74 ,26.93 ,0.9995 ,5.425 ,53.2 
75 ,27.29 ,0.9995 ,5.425 ,53.2 
76 ,27.65 ,0.9995 ,5.425 ,53.2 
77 ,28.02 ,0.9995 ,5.425 ,53.2 
78 ,28.39 ,0.9995 ,5.422 ,53.2 
79 ,28.75 ,0.9995 ,5.422 ,53.2 
80 ,29.12 ,0.9995 ,5.429 ,53.3 
81 ,29.50 ,0.9995 ,5.411 ,53.1 
82 ,29.87 ,0.9995 ,5.422 ,53.2 
83 ,30.24 ,0.9995 ,5.425 ,53.2 
84 ,30.59 ,0.9995 ,5.429 ,53.3 
85 ,30.94 ,0.9995 ,5.418 ,53.2 
86 ,31.30 ,0.9995 ,5.415 ,53.1 
87 ,31.66 ,0.9995 ,5.411 ,53.1 
88 ,32.03 ,0.9995 ,5.425 ,53.2 
89 ,32.39 ,0.9995 ,5.415 ,53.1 
90 ,32.75 ,0.9995 ,5.429 ,53.3 
91 ,33.11 ,0.9995 ,5.411 ,53.1 
92 ,33.53 ,0.9995 ,5.405 ,53.0 
93 ,33.91 ,0.9995 ,5.422 ,53.2 
94 ,34.26 ,0.9995 ,5.429 ,53.3 
95 ,34.62 ,0.9995 ,5.418 ,53.2 
96 ,34.98 ,0.9995 ,5.418 ,53.2 
97 ,35.37 ,0.9995 ,5.405 ,53.0 
98 ,35.75 ,0.9995 ,5.401 ,53.0 
99 ,36.11 ,0.9995 ,5.422 ,53.2 
100 ,36.47 ,0.9995 ,5.415 ,53.1

File: Raw data/Million/Indentation/ECOFLEX_P4_6D_50mN_loop/cup_132_app.csv
Data stamp = , 30-04-2022 01:28:31 506

Calibration Values: 
Slope = , 26.54  , g/V
Offset Voltage at no contact = , -0.501760 , V 

No , Time , Stage Position ,   Mass , Force 
   ,  (s) ,      (mm)      ,   (g)  , (mN)  

1 ,3.4716 ,3.29999 ,0.66833 ,6.55761 
2 ,6.7772 ,3.09993 ,0.66490 ,6.52403 
3 ,10.0829 ,2.89992 ,0.67175 ,6.59119 
4 ,13.4053 ,2.69989 ,0.65464 ,6.42330 
5 ,16.7178 ,2.49985 ,0.66833 ,6.55761 
6 ,20.0148 ,2.29982 ,0.67517 ,6.62477 
7 ,23.3070 ,2.09981 ,0.66148 ,6.49046 
8 ,26.6045 ,1.89978 ,0.69570 ,6.82624 
9 ,29.8881 ,1.69974 ,1.34591 ,13.20612 
10 ,32.1983 ,1.59973 ,1.65049 ,16.19458 
11 ,33.9402 ,1.54970 ,1.80106 ,17.67203 
12 ,35.6855 ,1.49968 ,2.05430 ,20.15682 
13 ,37.4184 ,1.44966 ,2.38283 ,23.38034 
14 ,39.1508 ,1.39960 ,2.69425 ,26.43597 
15 ,40.8746 ,1.34961 ,2.99540 ,29.39086 
16 ,42.5880 ,1.29959 ,3.20415 ,31.43913 
17 ,44.3200 ,1.24956 ,3.54979 ,34.83054 
18 ,46.0495 ,1.19954 ,3.86121 ,37.88617 
19 ,47.7883 ,1.14952 ,4.22396 ,41.44547 
20 ,49.4964 ,1.09949 ,4.63462 ,45.47486 
21 ,51.2173 ,1.04947 ,5.04870 ,49.53784 
22 ,52.9462 ,0.99945 ,5.51069 ,54.07091 

Plateau measurements: 

No , Time , Stage Position ,   Mass , Force 
   ,  (s) ,      (mm)      ,   (g)  , (mN)  

1 ,0.01 ,0.9995 ,5.497 ,53.9 
2 ,0.40 ,0.9995 ,5.504 ,54.0 
3 ,0.77 ,0.9995 ,5.490 ,53.9 
4 ,1.16 ,0.9995 ,5.494 ,53.9 
5 ,1.53 ,0.9995 ,5.487 ,53.8 
6 ,1.88 ,0.9995 ,5.470 ,53.7 
7 ,2.24 ,0.9995 ,5.476 ,53.7 
8 ,2.62 ,0.9995 ,5.487 ,53.8 
9 ,2.99 ,0.9995 ,5.459 ,53.6 
10 ,3.36 ,0.9995 ,5.483 ,53.8 
11 ,3.73 ,0.9995 ,5.466 ,53.6 
12 ,4.09 ,0.9995 ,5.483 ,53.8 
13 ,4.45 ,0.9995 ,5.480 ,53.8 
14 ,4.83 ,0.9995 ,5.459 ,53.6 
15 ,5.19 ,0.9995 ,5.483 ,53.8 
16 ,5.55 ,0.9995 ,5.449 ,53.5 
17 ,5.92 ,0.9995 ,5.473 ,53.7 
18 ,6.28 ,0.9995 ,5.456 ,53.5 
19 ,6.64 ,0.9995 ,5.473 ,53.7 
20 ,7.01 ,0.9995 ,5.456 ,53.5 
21 ,7.39 ,0.9995 ,5.435 ,53.3 
22 ,7.75 ,0.9995 ,5.473 ,53.7 
23 ,8.10 ,0.9995 ,5.449 ,53.5 
24 ,8.47 ,0.9995 ,5.456 ,53.5 
25 ,8.83 ,0.9995 ,5.453 ,53.5 
26 ,9.19 ,0.9995 ,5.446 ,53.4 
27 ,9.55 ,0.9995 ,5.456 ,53.5 
28 ,9.91 ,0.9995 ,5.473 ,53.7 
29 ,10.28 ,0.9995 ,5.432 ,53.3 
30 ,10.63 ,0.9995 ,5.453 ,53.5 
31 ,11.00 ,0.9995 ,5.439 ,53.4 
32 ,11.37 ,0.9995 ,5.439 ,53.4 
33 ,11.72 ,0.9995 ,5.446 ,53.4 
34 ,12.10 ,0.9995 ,5.435 ,53.3 
35 ,12.49 ,0.9995 ,5.463 ,53.6 
36 ,12.85 ,0.9995 ,5.442 ,53.4 
37 ,13.23 ,0.9995 ,5.446 ,53.4 
38 ,13.65 ,0.9995 ,5.439 ,53.4 
39 ,14.04 ,0.9995 ,5.435 ,53.3 
40 ,14.39 ,0.9995 ,5.429 ,53.3 
41 ,14.77 ,0.9995 ,5.446 ,53.4 
42 ,15.14 ,0.9995 ,5.456 ,53.5 
43 ,15.50 ,0.9995 ,5.429 ,53.3 
44 ,15.86 ,0.9995 ,5.446 ,53.4 
45 ,16.23 ,0.9995 ,5.459 ,53.6 
46 ,16.62 ,0.9995 ,5.432 ,53.3 
47 ,16.99 ,0.9995 ,5.439 ,53.4 
48 ,17.36 ,0.9995 ,5.442 ,53.4 
49 ,17.73 ,0.9995 ,5.432 ,53.3 
50 ,18.10 ,0.9995 ,5.456 ,53.5 
51 ,18.46 ,0.9995 ,5.435 ,53.3 
52 ,18.82 ,0.9995 ,5.449 ,53.5 
53 ,19.18 ,0.9995 ,5.429 ,53.3 
54 ,19.56 ,0.9995 ,5.449 ,53.5 
55 ,19.92 ,0.9995 ,5.432 ,53.3 
56 ,20.29 ,0.9995 ,5.442 ,53.4 
57 ,20.65 ,0.9995 ,5.439 ,53.4 
58 ,21.05 ,0.9995 ,5.446 ,53.4 
59 ,21.41 ,0.9995 ,5.439 ,53.4 
60 ,21.78 ,0.9995 ,5.435 ,53.3 
61 ,22.15 ,0.9995 ,5.422 ,53.2 
62 ,22.51 ,0.9995 ,5.439 ,53.4 
63 ,22.91 ,0.9995 ,5.422 ,53.2 
64 ,23.30 ,0.9995 ,5.442 ,53.4 
65 ,23.66 ,0.9995 ,5.418 ,53.2 
66 ,24.03 ,0.9995 ,5.432 ,53.3 
67 ,24.39 ,0.9995 ,5.422 ,53.2 
68 ,24.77 ,0.9995 ,5.429 ,53.3 
69 ,25.14 ,0.9995 ,5.432 ,53.3 
70 ,25.50 ,0.9995 ,5.418 ,53.2 
71 ,25.86 ,0.9995 ,5.425 ,53.2 
72 ,26.22 ,0.9995 ,5.418 ,53.2 
73 ,26.62 ,0.9995 ,5.422 ,53.2 
74 ,27.01 ,0.9995 ,5.425 ,53.2 
75 ,27.38 ,0.9995 ,5.429 ,53.3 
76 ,27.75 ,0.9995 ,5.415 ,53.1 
77 ,28.12 ,0.9995 ,5.418 ,53.2 
78 ,28.48 ,0.9995 ,5.418 ,53.2 
79 ,28.86 ,0.9995 ,5.411 ,53.1 
80 ,29.25 ,0.9995 ,5.432 ,53.3 
81 ,29.61 ,0.9995 ,5.422 ,53.2 
82 ,29.99 ,0.9995 ,5.418 ,53.2 
83 ,30.39 ,0.9995 ,5.418 ,53.2 
84 ,30.73 ,0.9995 ,5.411 ,53.1 
85 ,31.12 ,0.9995 ,5.418 ,53.2 
86 ,31.52 ,0.9995 ,5.408 ,53.1 
87 ,31.88 ,0.9995 ,5.439 ,53.4 
88 ,32.25 ,0.9995 ,5.429 ,53.3 
89 ,32.61 ,0.9995 ,5.435 ,53.3 
90 ,32.99 ,0.9995 ,5.432 ,53.3 
91 ,33.35 ,0.9995 ,5.429 ,53.3 
92 ,33.72 ,0.9995 ,5.418 ,53.2 
93 ,34.07 ,0.9995 ,5.411 ,53.1 
94 ,34.45 ,0.9995 ,5.422 ,53.2 
95 ,34.83 ,0.9995 ,5.401 ,53.0 
96 ,35.19 ,0.9995 ,5.418 ,53.2 
97 ,35.53 ,0.9995 ,5.411 ,53.1 
98 ,35.89 ,0.9995 ,5.422 ,53.2 
99 ,36.24 ,0.9995 ,5.422 ,53.2 
100 ,36.62 ,0.9995 ,5.418 ,53.2

File: Raw data/Million/Indentation/ECOFLEX_P4_6D_50mN_loop/cup_161_app.csv
Data stamp = , 30-04-2022 04:19:19 555

Calibration Values: 
Slope = , 26.54  , g/V
Offset Voltage at no contact = , -0.501760 , V 

No , Time , Stage Position ,   Mass , Force 
   ,  (s) ,      (mm)      ,   (g)  , (mN)  

1 ,3.4528 ,3.29996 ,0.67175 ,6.59119 
2 ,6.7705 ,3.09993 ,0.67517 ,6.62477 
3 ,10.0881 ,2.89989 ,0.65806 ,6.45688 
4 ,13.4057 ,2.69983 ,0.65121 ,6.38972 
5 ,16.7174 ,2.49983 ,0.65464 ,6.42330 
6 ,20.0252 ,2.29979 ,0.66833 ,6.55761 
7 ,23.3218 ,2.09978 ,0.66833 ,6.55761 
8 ,26.6423 ,1.89975 ,0.67859 ,6.65835 
9 ,29.9488 ,1.69971 ,1.36303 ,13.37401 
10 ,32.2938 ,1.59970 ,1.61969 ,15.89238 
11 ,34.0312 ,1.54967 ,1.76342 ,17.30267 
12 ,35.7694 ,1.49968 ,2.07484 ,20.35829 
13 ,37.5060 ,1.44966 ,2.38283 ,23.38034 
14 ,39.2220 ,1.39960 ,2.70794 ,26.57028 
15 ,40.9622 ,1.34961 ,2.99540 ,29.39086 
16 ,42.6581 ,1.29959 ,3.19731 ,31.37198 
17 ,44.3740 ,1.24956 ,3.54979 ,34.83054 
18 ,46.0973 ,1.19954 ,3.85779 ,37.85259 
19 ,47.8189 ,1.14952 ,4.23422 ,41.54620 
20 ,49.5294 ,1.09949 ,4.60382 ,45.17266 
21 ,51.2367 ,1.04947 ,5.06239 ,49.67215 
22 ,52.9520 ,0.99948 ,5.50043 ,53.97017 

Plateau measurements: 

No , Time , Stage Position ,   Mass , Force 
   ,  (s) ,      (mm)      ,   (g)  , (mN)  

1 ,0.01 ,0.9995 ,5.480 ,53.8 
2 ,0.39 ,0.9995 ,5.490 ,53.9 
3 ,0.75 ,0.9995 ,5.487 ,53.8 
4 ,1.12 ,0.9995 ,5.470 ,53.7 
5 ,1.49 ,0.9995 ,5.473 ,53.7 
6 ,1.86 ,0.9995 ,5.470 ,53.7 
7 ,2.23 ,0.9995 ,5.470 ,53.7 
8 ,2.61 ,0.9995 ,5.473 ,53.7 
9 ,2.99 ,0.9995 ,5.470 ,53.7 
10 ,3.36 ,0.9995 ,5.463 ,53.6 
11 ,3.73 ,0.9995 ,5.459 ,53.6 
12 ,4.10 ,0.9995 ,5.473 ,53.7 
13 ,4.46 ,0.9995 ,5.463 ,53.6 
14 ,4.81 ,0.9995 ,5.466 ,53.6 
15 ,5.17 ,0.9995 ,5.459 ,53.6 
16 ,5.59 ,0.9995 ,5.446 ,53.4 
17 ,5.97 ,0.9995 ,5.456 ,53.5 
18 ,6.35 ,0.9995 ,5.456 ,53.5 
19 ,6.72 ,0.9995 ,5.442 ,53.4 
20 ,7.11 ,0.9995 ,5.435 ,53.3 
21 ,7.51 ,0.9995 ,5.449 ,53.5 
22 ,7.90 ,0.9995 ,5.446 ,53.4 
23 ,8.26 ,0.9995 ,5.446 ,53.4 
24 ,8.63 ,0.9995 ,5.449 ,53.5 
25 ,9.01 ,0.9995 ,5.439 ,53.4 
26 ,9.36 ,0.9995 ,5.453 ,53.5 
27 ,9.71 ,0.9995 ,5.425 ,53.2 
28 ,10.06 ,0.9995 ,5.449 ,53.5 
29 ,10.44 ,0.9995 ,5.418 ,53.2 
30 ,10.81 ,0.9995 ,5.449 ,53.5 
31 ,11.17 ,0.9995 ,5.446 ,53.4 
32 ,11.56 ,0.9995 ,5.435 ,53.3 
33 ,11.96 ,0.9995 ,5.432 ,53.3 
34 ,12.32 ,0.9995 ,5.446 ,53.4 
35 ,12.68 ,0.9995 ,5.442 ,53.4 
36 ,13.07 ,0.9995 ,5.432 ,53.3 
37 ,13.45 ,0.9995 ,5.429 ,53.3 
38 ,13.80 ,0.9995 ,5.422 ,53.2 
39 ,14.18 ,0.9995 ,5.432 ,53.3 
40 ,14.53 ,0.9995 ,5.429 ,53.3 
41 ,14.90 ,0.9995 ,5.446 ,53.4 
42 ,15.25 ,0.9995 ,5.422 ,53.2 
43 ,15.64 ,0.9995 ,5.439 ,53.4 
44 ,16.00 ,0.9995 ,5.411 ,53.1 
45 ,16.37 ,0.9995 ,5.439 ,53.4 
46 ,16.74 ,0.9995 ,5.429 ,53.3 
47 ,17.11 ,0.9995 ,5.418 ,53.2 
48 ,17.50 ,0.9995 ,5.439 ,53.4 
49 ,17.90 ,0.9995 ,5.435 ,53.3 
50 ,18.29 ,0.9995 ,5.425 ,53.2 
51 ,18.67 ,0.9995 ,5.432 ,53.3 
52 ,19.05 ,0.9995 ,5.435 ,53.3 
53 ,19.42 ,0.9995 ,5.435 ,53.3 
54 ,19.77 ,0.9995 ,5.415 ,53.1 
55 ,20.14 ,0.9995 ,5.418 ,53.2 
56 ,20.49 ,0.9995 ,5.411 ,53.1 
57 ,20.85 ,0.9995 ,5.418 ,53.2 
58 ,21.24 ,0.9995 ,5.435 ,53.3 
59 ,21.59 ,0.9995 ,5.415 ,53.1 
60 ,21.96 ,0.9995 ,5.425 ,53.2 
61 ,22.32 ,0.9995 ,5.408 ,53.1 
62 ,22.68 ,0.9995 ,5.405 ,53.0 
63 ,23.06 ,0.9995 ,5.422 ,53.2 
64 ,23.44 ,0.9995 ,5.405 ,53.0 
65 ,23.82 ,0.9995 ,5.411 ,53.1 
66 ,24.18 ,0.9995 ,5.408 ,53.1 
67 ,24.54 ,0.9995 ,5.429 ,53.3 
68 ,24.91 ,0.9995 ,5.415 ,53.1 
69 ,25.28 ,0.9995 ,5.411 ,53.1 
70 ,25.64 ,0.9995 ,5.415 ,53.1 
71 ,26.01 ,0.9995 ,5.405 ,53.0 
72 ,26.40 ,0.9995 ,5.411 ,53.1 
73 ,26.76 ,0.9995 ,5.405 ,53.0 
74 ,27.13 ,0.9995 ,5.411 ,53.1 
75 ,27.50 ,0.9995 ,5.418 ,53.2 
76 ,27.89 ,0.9995 ,5.425 ,53.2 
77 ,28.25 ,0.9995 ,5.411 ,53.1 
78 ,28.60 ,0.9995 ,5.408 ,53.1 
79 ,28.99 ,0.9995 ,5.405 ,53.0 
80 ,29.37 ,0.9995 ,5.411 ,53.1 
81 ,29.73 ,0.9995 ,5.408 ,53.1 
82 ,30.10 ,0.9995 ,5.401 ,53.0 
83 ,30.46 ,0.9995 ,5.401 ,53.0 
84 ,30.81 ,0.9995 ,5.401 ,53.0 
85 ,31.21 ,0.9995 ,5.408 ,53.1 
86 ,31.60 ,0.9995 ,5.415 ,53.1 
87 ,31.95 ,0.9995 ,5.398 ,53.0 
88 ,32.33 ,0.9995 ,5.405 ,53.0 
89 ,32.70 ,0.9995 ,5.394 ,52.9 
90 ,33.05 ,0.9995 ,5.415 ,53.1 
91 ,33.41 ,0.9995 ,5.401 ,53.0 
92 ,33.79 ,0.9995 ,5.391 ,52.9 
93 ,34.17 ,0.9995 ,5.415 ,53.1 
94 ,34.54 ,0.9995 ,5.405 ,53.0 
95 ,34.92 ,0.9995 ,5.408 ,53.1 
96 ,35.28 ,0.9995 ,5.415 ,53.1 
97 ,35.64 ,0.9995 ,5.398 ,53.0 
98 ,36.02 ,0.9995 ,5.405 ,53.0 
99 ,36.37 ,0.9995 ,5.391 ,52.9 
100 ,36.73 ,0.9995 ,5.418 ,53.2

File: Raw data/Million/Indentation/ECOFLEX_P4_6D_50mN_loop/cup_168_app.csv
Data stamp = , 30-04-2022 05:00:33 623

Calibration Values: 
Slope = , 26.54  , g/V
Offset Voltage at no contact = , -0.501760 , V 

No , Time , Stage Position ,   Mass , Force 
   ,  (s) ,      (mm)      ,   (g)  , (mN)  

1 ,3.7161 ,3.29999 ,0.65464 ,6.42330 
2 ,7.0263 ,3.09996 ,0.68201 ,6.69193 
3 ,10.3379 ,2.89992 ,0.65464 ,6.42330 
4 ,13.6540 ,2.69989 ,0.65806 ,6.45688 
5 ,16.9657 ,2.49985 ,0.66833 ,6.55761 
6 ,20.2793 ,2.29982 ,0.66490 ,6.52403 
7 ,23.5798 ,2.09981 ,0.67175 ,6.59119 
8 ,26.8718 ,1.89978 ,0.68886 ,6.75908 
9 ,30.1888 ,1.69974 ,1.34249 ,13.17254 
10 ,32.4910 ,1.59973 ,1.63338 ,16.02669 
11 ,34.2194 ,1.54973 ,1.75315 ,17.20193 
12 ,36.6157 ,1.49971 ,2.06115 ,20.22398 
13 ,38.3185 ,1.44971 ,2.38625 ,23.41392 
14 ,40.0285 ,1.39969 ,2.69425 ,26.43597 
15 ,41.7300 ,1.34967 ,2.98855 ,29.32370 
16 ,43.4188 ,1.29964 ,3.18362 ,31.23766 
17 ,45.1193 ,1.24962 ,3.53610 ,34.69623 
18 ,46.8383 ,1.19960 ,3.84067 ,37.68470 
19 ,48.5788 ,1.14957 ,4.21027 ,41.31115 
20 ,50.2886 ,1.09955 ,4.61066 ,45.23981 
21 ,51.9991 ,1.04953 ,5.04528 ,49.50426 
22 ,53.7193 ,0.99950 ,5.49358 ,53.90302 

Plateau measurements: 

No , Time , Stage Position ,   Mass , Force 
   ,  (s) ,      (mm)      ,   (g)  , (mN)  

1 ,0.02 ,0.9995 ,5.487 ,53.8 
2 ,0.39 ,0.9995 ,5.480 ,53.8 
3 ,0.74 ,0.9995 ,5.459 ,53.6 
4 ,1.10 ,0.9995 ,5.473 ,53.7 
5 ,1.45 ,0.9995 ,5.459 ,53.6 
6 ,1.81 ,0.9995 ,5.459 ,53.6 
7 ,2.17 ,0.9995 ,5.435 ,53.3 
8 ,2.52 ,0.9995 ,5.456 ,53.5 
9 ,2.88 ,0.9995 ,5.425 ,53.2 
10 ,3.24 ,0.9995 ,5.435 ,53.3 
11 ,3.59 ,0.9995 ,5.442 ,53.4 
12 ,3.96 ,0.9995 ,5.446 ,53.4 
13 ,4.32 ,0.9995 ,5.446 ,53.4 
14 ,4.69 ,0.9995 ,5.439 ,53.4 
15 ,5.05 ,0.9995 ,5.432 ,53.3 
16 ,5.39 ,0.9995 ,5.418 ,53.2 
17 ,5.76 ,0.9995 ,5.422 ,53.2 
18 ,6.14 ,0.9995 ,5.425 ,53.2 
19 ,6.51 ,0.9995 ,5.422 ,53.2 
20 ,6.88 ,0.9995 ,5.432 ,53.3 
21 ,7.24 ,0.9995 ,5.429 ,53.3 
22 ,7.63 ,0.9995 ,5.425 ,53.2 
23 ,7.99 ,0.9995 ,5.422 ,53.2 
24 ,8.35 ,0.9995 ,5.432 ,53.3 
25 ,8.75 ,0.9995 ,5.408 ,53.1 
26 ,9.14 ,0.9995 ,5.435 ,53.3 
27 ,9.50 ,0.9995 ,5.418 ,53.2 
28 ,9.85 ,0.9995 ,5.435 ,53.3 
29 ,10.24 ,0.9995 ,5.429 ,53.3 
30 ,10.60 ,0.9995 ,5.415 ,53.1 
31 ,10.95 ,0.9995 ,5.415 ,53.1 
32 ,11.30 ,0.9995 ,5.418 ,53.2 
33 ,11.66 ,0.9995 ,5.405 ,53.0 
34 ,12.01 ,0.9995 ,5.432 ,53.3 
35 ,12.36 ,0.9995 ,5.415 ,53.1 
36 ,12.71 ,0.9995 ,5.422 ,53.2 
37 ,13.06 ,0.9995 ,5.425 ,53.2 
38 ,13.41 ,0.9995 ,5.411 ,53.1 
39 ,13.77 ,0.9995 ,5.418 ,53.2 
40 ,14.14 ,0.9995 ,5.394 ,52.9 
41 ,14.51 ,0.9995 ,5.411 ,53.1 
42 ,14.86 ,0.9995 ,5.405 ,53.0 
43 ,15.21 ,0.9995 ,5.418 ,53.2 
44 ,15.56 ,0.9995 ,5.415 ,53.1 
45 ,15.91 ,0.9995 ,5.408 ,53.1 
46 ,16.26 ,0.9995 ,5.415 ,53.1 
47 ,16.61 ,0.9995 ,5.405 ,53.0 
48 ,16.99 ,0.9995 ,5.415 ,53.1 
49 ,17.35 ,0.9995 ,5.394 ,52.9 
50 ,17.71 ,0.9995 ,5.408 ,53.1 
51 ,18.06 ,0.9995 ,5.408 ,53.1 
52 ,18.41 ,0.9995 ,5.398 ,53.0 
53 ,18.76 ,0.9995 ,5.418 ,53.2 
54 ,19.11 ,0.9995 ,5.401 ,53.0 
55 ,19.47 ,0.9995 ,5.408 ,53.1 
56 ,19.81 ,0.9995 ,5.394 ,52.9 
57 ,20.19 ,0.9995 ,5.387 ,52.9 
58 ,20.54 ,0.9995 ,5.394 ,52.9 
59 ,20.89 ,0.9995 ,5.398 ,53.0 
60 ,21.24 ,0.9995 ,5.411 ,53.1 
61 ,21.59 ,0.9995 ,5.391 ,52.9 
62 ,21.95 ,0.9995 ,5.398 ,53.0 
63 ,22.30 ,0.9995 ,5.401 ,53.0 
64 ,22.65 ,0.9995 ,5.405 ,53.0 
65 ,23.00 ,0.9995 ,5.401 ,53.0 
66 ,23.36 ,0.9995 ,5.401 ,53.0 
67 ,23.72 ,0.9995 ,5.411 ,53.1 
68 ,24.10 ,0.9995 ,5.391 ,52.9 
69 ,24.47 ,0.9995 ,5.398 ,53.0 
70 ,24.83 ,0.9995 ,5.391 ,52.9 
71 ,25.19 ,0.9995 ,5.405 ,53.0 
72 ,25.55 ,0.9995 ,5.384 ,52.8 
73 ,25.90 ,0.9995 ,5.394 ,52.9 
74 ,26.27 ,0.9995 ,5.384 ,52.8 
75 ,26.64 ,0.9995 ,5.411 ,53.1 
76 ,26.99 ,0.9995 ,5.381 ,52.8 
77 ,27.35 ,0.9995 ,5.401 ,53.0 
78 ,27.71 ,0.9995 ,5.411 ,53.1 
79 ,28.10 ,0.9995 ,5.394 ,52.9 
80 ,28.47 ,0.9995 ,5.411 ,53.1 
81 ,28.83 ,0.9995 ,5.384 ,52.8 
82 ,29.19 ,0.9995 ,5.401 ,53.0 
83 ,29.56 ,0.9995 ,5.384 ,52.8 
84 ,29.93 ,0.9995 ,5.394 ,52.9 
85 ,30.31 ,0.9995 ,5.391 ,52.9 
86 ,30.66 ,0.9995 ,5.398 ,53.0 
87 ,31.01 ,0.9995 ,5.398 ,53.0 
88 ,31.37 ,0.9995 ,5.391 ,52.9 
89 ,31.73 ,0.9995 ,5.377 ,52.8 
90 ,32.10 ,0.9995 ,5.394 ,52.9 
91 ,32.46 ,0.9995 ,5.384 ,52.8 
92 ,32.81 ,0.9995 ,5.387 ,52.9 
93 ,33.17 ,0.9995 ,5.384 ,52.8 
94 ,33.54 ,0.9995 ,5.381 ,52.8 
95 ,33.89 ,0.9995 ,5.381 ,52.8 
96 ,34.26 ,0.9995 ,5.405 ,53.0 
97 ,34.61 ,0.9995 ,5.381 ,52.8 
98 ,34.98 ,0.9995 ,5.387 ,52.9 
99 ,35.34 ,0.9995 ,5.394 ,52.9 
100 ,35.72 ,0.9995 ,5.398 ,53.0

File: Raw data/Million/Indentation/ECOFLEX_P4_6D_50mN_loop/cup_205_app.csv
Data stamp = , 30-04-2022 08:38:25 857

Calibration Values: 
Slope = , 26.54  , g/V
Offset Voltage at no contact = , -0.501760 , V 

No , Time , Stage Position ,   Mass , Force 
   ,  (s) ,      (mm)      ,   (g)  , (mN)  

1 ,3.4477 ,3.29999 ,0.68201 ,6.69193 
2 ,6.7521 ,3.09996 ,0.64779 ,6.35614 
3 ,10.0611 ,2.89992 ,0.66490 ,6.52403 
4 ,13.3707 ,2.69989 ,0.66833 ,6.55761 
5 ,16.6719 ,2.49985 ,0.67175 ,6.59119 
6 ,20.0016 ,2.29982 ,0.63753 ,6.25541 
7 ,23.3241 ,2.09978 ,0.66490 ,6.52403 
8 ,26.6851 ,1.89975 ,0.68201 ,6.69193 
9 ,30.0165 ,1.69971 ,1.35276 ,13.27327 
10 ,32.3329 ,1.59970 ,1.64022 ,16.09385 
11 ,34.0559 ,1.54967 ,1.74631 ,17.13478 
12 ,35.7765 ,1.49965 ,2.02350 ,19.85462 
13 ,37.5173 ,1.44963 ,2.31439 ,22.70877 
14 ,39.2542 ,1.39960 ,2.64292 ,25.93229 
15 ,40.9850 ,1.34958 ,2.94407 ,28.88718 
16 ,42.7150 ,1.29956 ,3.19388 ,31.33840 
17 ,44.4425 ,1.24953 ,3.51557 ,34.49476 
18 ,46.1647 ,1.19954 ,3.84410 ,37.71828 
19 ,47.9053 ,1.14952 ,4.20685 ,41.27758 
20 ,49.6338 ,1.09949 ,4.59697 ,45.10550 
21 ,51.3430 ,1.04947 ,5.04185 ,49.47068 
22 ,53.0652 ,0.99945 ,5.49358 ,53.90302 

Plateau measurements: 

No , Time , Stage Position ,   Mass , Force 
   ,  (s) ,      (mm)      ,   (g)  , (mN)  

1 ,0.01 ,0.9994 ,5.473 ,53.7 
2 ,0.39 ,0.9995 ,5.473 ,53.7 
3 ,0.75 ,0.9995 ,5.470 ,53.7 
4 ,1.13 ,0.9995 ,5.470 ,53.7 
5 ,1.50 ,0.9995 ,5.459 ,53.6 
6 ,1.87 ,0.9995 ,5.456 ,53.5 
7 ,2.25 ,0.9995 ,5.456 ,53.5 
8 ,2.62 ,0.9995 ,5.470 ,53.7 
9 ,3.02 ,0.9995 ,5.466 ,53.6 
10 ,3.40 ,0.9995 ,5.449 ,53.5 
11 ,3.76 ,0.9995 ,5.453 ,53.5 
12 ,4.14 ,0.9995 ,5.435 ,53.3 
13 ,4.50 ,0.9995 ,5.439 ,53.4 
14 ,4.87 ,0.9995 ,5.453 ,53.5 
15 ,5.26 ,0.9995 ,5.456 ,53.5 
16 ,5.64 ,0.9995 ,5.456 ,53.5 
17 ,6.02 ,0.9995 ,5.446 ,53.4 
18 ,6.38 ,0.9995 ,5.425 ,53.2 
19 ,6.76 ,0.9995 ,5.418 ,53.2 
20 ,7.13 ,0.9995 ,5.439 ,53.4 
21 ,7.49 ,0.9995 ,5.425 ,53.2 
22 ,7.84 ,0.9995 ,5.439 ,53.4 
23 ,8.22 ,0.9995 ,5.442 ,53.4 
24 ,8.58 ,0.9995 ,5.425 ,53.2 
25 ,8.96 ,0.9995 ,5.425 ,53.2 
26 ,9.33 ,0.9995 ,5.418 ,53.2 
27 ,9.72 ,0.9995 ,5.422 ,53.2 
28 ,10.08 ,0.9995 ,5.425 ,53.2 
29 ,10.46 ,0.9995 ,5.418 ,53.2 
30 ,10.83 ,0.9995 ,5.425 ,53.2 
31 ,11.20 ,0.9995 ,5.432 ,53.3 
32 ,11.56 ,0.9995 ,5.425 ,53.2 
33 ,11.91 ,0.9995 ,5.435 ,53.3 
34 ,12.29 ,0.9995 ,5.418 ,53.2 
35 ,12.66 ,0.9995 ,5.429 ,53.3 
36 ,13.04 ,0.9995 ,5.425 ,53.2 
37 ,13.42 ,0.9995 ,5.418 ,53.2 
38 ,13.77 ,0.9995 ,5.439 ,53.4 
39 ,14.15 ,0.9995 ,5.429 ,53.3 
40 ,14.54 ,0.9995 ,5.422 ,53.2 
41 ,14.93 ,0.9995 ,5.418 ,53.2 
42 ,15.30 ,0.9995 ,5.425 ,53.2 
43 ,15.66 ,0.9995 ,5.418 ,53.2 
44 ,16.04 ,0.9995 ,5.429 ,53.3 
45 ,16.40 ,0.9995 ,5.411 ,53.1 
46 ,16.80 ,0.9995 ,5.405 ,53.0 
47 ,17.18 ,0.9995 ,5.415 ,53.1 
48 ,17.54 ,0.9995 ,5.418 ,53.2 
49 ,17.92 ,0.9995 ,5.398 ,53.0 
50 ,18.30 ,0.9995 ,5.415 ,53.1 
51 ,18.67 ,0.9995 ,5.418 ,53.2 
52 ,19.06 ,0.9995 ,5.408 ,53.1 
53 ,19.42 ,0.9995 ,5.411 ,53.1 
54 ,19.81 ,0.9995 ,5.422 ,53.2 
55 ,20.17 ,0.9995 ,5.408 ,53.1 
56 ,20.56 ,0.9995 ,5.411 ,53.1 
57 ,20.94 ,0.9995 ,5.405 ,53.0 
58 ,21.33 ,0.9995 ,5.429 ,53.3 
59 ,21.69 ,0.9995 ,5.411 ,53.1 
60 ,22.06 ,0.9995 ,5.411 ,53.1 
61 ,22.41 ,0.9995 ,5.405 ,53.0 
62 ,22.76 ,0.9995 ,5.418 ,53.2 
63 ,23.13 ,0.9995 ,5.415 ,53.1 
64 ,23.49 ,0.9995 ,5.418 ,53.2 
65 ,23.87 ,0.9995 ,5.398 ,53.0 
66 ,24.24 ,0.9995 ,5.408 ,53.1 
67 ,24.61 ,0.9995 ,5.387 ,52.9 
68 ,24.98 ,0.9995 ,5.387 ,52.9 
69 ,25.34 ,0.9995 ,5.408 ,53.1 
70 ,25.70 ,0.9995 ,5.401 ,53.0 
71 ,26.08 ,0.9995 ,5.408 ,53.1 
72 ,26.44 ,0.9995 ,5.411 ,53.1 
73 ,26.82 ,0.9995 ,5.398 ,53.0 
74 ,27.18 ,0.9995 ,5.415 ,53.1 
75 ,27.54 ,0.9995 ,5.398 ,53.0 
76 ,27.91 ,0.9995 ,5.405 ,53.0 
77 ,28.28 ,0.9995 ,5.401 ,53.0 
78 ,28.65 ,0.9995 ,5.408 ,53.1 
79 ,29.02 ,0.9995 ,5.391 ,52.9 
80 ,29.39 ,0.9995 ,5.394 ,52.9 
81 ,29.74 ,0.9995 ,5.398 ,53.0 
82 ,30.11 ,0.9995 ,5.381 ,52.8 
83 ,30.48 ,0.9995 ,5.401 ,53.0 
84 ,30.84 ,0.9995 ,5.418 ,53.2 
85 ,31.19 ,0.9995 ,5.408 ,53.1 
86 ,31.55 ,0.9995 ,5.384 ,52.8 
87 ,31.92 ,0.9995 ,5.391 ,52.9 
88 ,32.27 ,0.9995 ,5.387 ,52.9 
89 ,32.66 ,0.9995 ,5.391 ,52.9 
90 ,33.04 ,0.9995 ,5.401 ,53.0 
91 ,33.39 ,0.9995 ,5.381 ,52.8 
92 ,33.76 ,0.9995 ,5.394 ,52.9 
93 ,34.13 ,0.9995 ,5.384 ,52.8 
94 ,34.49 ,0.9995 ,5.401 ,53.0 
95 ,34.85 ,0.9995 ,5.394 ,52.9 
96 ,35.23 ,0.9995 ,5.401 ,53.0 
97 ,35.59 ,0.9995 ,5.411 ,53.1 
98 ,35.97 ,0.9995 ,5.387 ,52.9 
99 ,36.39 ,0.9995 ,5.384 ,52.8 
100 ,36.77 ,0.9995 ,5.391 ,52.9

File: Raw data/Million/Indentation/ECOFLEX_P4_6D_50mN_loop/cup_220_ret.csv (part 1 of 2)
Data stamp = , 30-04-2022 10:08:19 244

Calibration Values: 
Slope = , 26.54 , g/V 
Offset Voltage at no contact = , -0.501760 , V 

No , Time , Stage Position ,   Mass , Force 
   ,  (s) ,      (mm)      ,   (g)  , (mN)  

1 ,0.0000 ,0.99948 ,5.37381 ,52.72778 
2 ,0.2091 ,0.99949 ,5.38065 ,52.79493 
3 ,0.7539 ,1.00156 ,5.36696 ,52.66062 
4 ,0.9780 ,1.00392 ,5.36696 ,52.66062 
5 ,1.1859 ,1.00601 ,5.37381 ,52.72778 
6 ,1.3937 ,1.00806 ,5.38065 ,52.79493 
7 ,1.5861 ,1.01009 ,5.33958 ,52.39199 
8 ,1.7944 ,1.01217 ,5.32247 ,52.22410 
9 ,1.9865 ,1.01405 ,5.29852 ,51.98905 
10 ,2.1947 ,1.01606 ,5.29167 ,51.92190 
11 ,2.4024 ,1.01820 ,5.27114 ,51.72043 
12 ,2.5946 ,1.02011 ,5.26430 ,51.65327 
13 ,2.7868 ,1.02204 ,5.24034 ,51.41822 
14 ,2.9948 ,1.02409 ,5.21639 ,51.18317 
15 ,3.1868 ,1.02605 ,5.19243 ,50.94813 
16 ,3.3792 ,1.02803 ,5.16848 ,50.71308 
17 ,3.5867 ,1.03003 ,5.15479 ,50.57876 
18 ,3.7792 ,1.03202 ,5.12056 ,50.24298 
19 ,3.9873 ,1.03412 ,5.11372 ,50.17583 
20 ,4.1951 ,1.03609 ,5.10688 ,50.10867 
21 ,4.3874 ,1.03803 ,5.07608 ,49.80646 
22 ,4.5796 ,1.03998 ,5.05554 ,49.60499 
23 ,4.7875 ,1.04201 ,5.03501 ,49.40352 
24 ,4.9797 ,1.04393 ,5.01448 ,49.20205 
25 ,5.1879 ,1.04596 ,5.00763 ,49.13490 
26 ,5.3799 ,1.04798 ,4.97683 ,48.83269 
27 ,5.5716 ,1.04982 ,4.96657 ,48.73196 
28 ,5.7638 ,1.05180 ,4.92892 ,48.36260 
29 ,5.9561 ,1.05371 ,4.92892 ,48.36260 
30 ,6.1641 ,1.05581 ,4.90497 ,48.12755 
31 ,6.3723 ,1.05778 ,4.88444 ,47.92608 
32 ,6.5802 ,1.05999 ,4.86048 ,47.69103 
33 ,6.7884 ,1.06199 ,4.85364 ,47.62387 
34 ,6.9963 ,1.06415 ,4.82968 ,47.38883 
35 ,7.2045 ,1.06619 ,4.79888 ,47.08662 
36 ,7.3963 ,1.06810 ,4.79204 ,47.01946 
37 ,7.5888 ,1.07004 ,4.77493 ,46.85157 
38 ,7.7807 ,1.07200 ,4.75097 ,46.61653 
39 ,7.9725 ,1.07400 ,4.72702 ,46.38148 
40 ,8.1810 ,1.07592 ,4.70306 ,46.14643 
41 ,8.3895 ,1.07808 ,4.68937 ,46.01212 
42 ,8.5811 ,1.08001 ,4.67911 ,45.91138 
43 ,8.7732 ,1.08190 ,4.68253 ,45.94496 
44 ,8.9653 ,1.08382 ,4.62777 ,45.40771 
45 ,9.1573 ,1.08573 ,4.62777 ,45.40771 
46 ,9.3494 ,1.08763 ,4.61408 ,45.27339 
47 ,9.5415 ,1.08961 ,4.57644 ,44.90403 
48 ,9.7497 ,1.09167 ,4.57644 ,44.90403 
49 ,9.9418 ,1.09360 ,4.54222 ,44.56825 
50 ,10.1335 ,1.09556 ,4.54222 ,44.56825 
51 ,10.3418 ,1.09760 ,4.51142 ,44.26604 
52 ,10.5496 ,1.09968 ,4.51142 ,44.26604 
53 ,10.7579 ,1.10174 ,4.47720 ,43.93026 
54 ,10.9500 ,1.10362 ,4.46009 ,43.76237 
55 ,11.1422 ,1.10557 ,4.43271 ,43.49374 
56 ,11.3342 ,1.10747 ,4.43613 ,43.52732 
57 ,11.5103 ,1.10933 ,4.40191 ,43.19154 
58 ,11.7024 ,1.11114 ,4.37795 ,42.95649 
59 ,11.9104 ,1.11324 ,4.37453 ,42.92291 
60 ,12.1025 ,1.11512 ,4.35058 ,42.68786 
61 ,12.2945 ,1.11709 ,4.35742 ,42.75502 
62 ,12.5026 ,1.11917 ,4.30609 ,42.25135 
63 ,12.7104 ,1.12125 ,4.29924 ,42.18419 
64 ,12.9029 ,1.12312 ,4.27187 ,41.91556 
65 ,13.1109 ,1.12526 ,4.28213 ,42.01630 
66 ,13.3030 ,1.12716 ,4.23422 ,41.54620 
67 ,13.5107 ,1.12927 ,4.24107 ,41.61336 
68 ,13.7028 ,1.13118 ,4.21369 ,41.34473 
69 ,13.9111 ,1.13322 ,4.19658 ,41.17684 
70 ,14.1032 ,1.13516 ,4.17262 ,40.94179 
71 ,14.2952 ,1.13704 ,4.16578 ,40.87464 
72 ,14.4874 ,1.13905 ,4.14183 ,40.63959 
73 ,14.6794 ,1.14099 ,4.13498 ,40.57243 
74 ,14.8877 ,1.14303 ,4.11103 ,40.33738 
75 ,15.0955 ,1.14507 ,4.10418 ,40.27023 
76 ,15.2877 ,1.14702 ,4.05969 ,39.83371 
77 ,15.4797 ,1.14896 ,4.07338 ,39.96802 
78 ,15.6714 ,1.15084 ,4.04943 ,39.73297 
79 ,15.8638 ,1.15277 ,4.00836 ,39.33003 
80 ,16.0720 ,1.15484 ,4.00494 ,39.29646 
81 ,16.2639 ,1.15675 ,3.98441 ,39.09499 
82 ,16.5042 ,1.15900 ,3.97414 ,38.99425 
83 ,16.6963 ,1.16107 ,3.97072 ,38.96067 
84 ,16.9045 ,1.16322 ,3.92623 ,38.52415 
85 ,17.1125 ,1.16523 ,3.91596 ,38.42342 
86 ,17.3206 ,1.16739 ,3.90227 ,38.28911 
87 ,17.5126 ,1.16925 ,3.88174 ,38.08764 
88 ,17.7048 ,1.17116 ,3.85779 ,37.85259 
89 ,17.9124 ,1.17325 ,3.85779 ,37.85259 
90 ,18.1043 ,1.17515 ,3.82014 ,37.48323 
91 ,18.2804 ,1.17708 ,3.82356 ,37.51681 
92 ,18.4892 ,1.17893 ,3.79619 ,37.24818 
93 ,18.7132 ,1.18123 ,3.78592 ,37.14744 
94 ,18.9048 ,1.18317 ,3.74485 ,36.74450 
95 ,19.0973 ,1.18511 ,3.74828 ,36.77808 
96 ,19.3050 ,1.18721 ,3.71063 ,36.40872 
97 ,19.4968 ,1.18913 ,3.72432 ,36.54303 
98 ,19.7053 ,1.19119 ,3.67641 ,36.07294 
99 ,19.8974 ,1.19316 ,3.67641 ,36.07294 
100 ,20.0897 ,1.19504 ,3.66957 ,36.00578 
101 ,20.2975 ,1.19699 ,3.65588 ,35.87147 
102 ,20.4900 ,1.19904 ,3.62508 ,35.56926 
103 ,20.6821 ,1.20098 ,3.60454 ,35.36779 
104 ,20.8899 ,1.20307 ,3.59086 ,35.23348 
105 ,21.0820 ,1.20498 ,3.56006 ,34.93128 
106 ,21.2739 ,1.20684 ,3.57032 ,35.03201 
107 ,21.4825 ,1.20896 ,3.55663 ,34.89770 
108 ,21.6905 ,1.21092 ,3.53610 ,34.69623 
109 ,21.8827 ,1.21295 ,3.49504 ,34.29329 
110 ,22.0906 ,1.21496 ,3.48819 ,34.22613 
111 ,22.2984 ,1.21706 ,3.49504 ,34.29329 
112 ,22.5227 ,1.21925 ,3.46424 ,33.99108 
113 ,22.7149 ,1.22123 ,3.45397 ,33.89035 
114 ,22.9067 ,1.22314 ,3.41290 ,33.48741 
115 ,23.1151 ,1.22527 ,3.41633 ,33.52099 
116 ,23.3066 ,1.22713 ,3.36499 ,33.01731 
117 ,23.4991 ,1.22910 ,3.38210 ,33.18520 
118 ,23.7071 ,1.23115 ,3.34788 ,32.84942 
119 ,23.8993 ,1.23311 ,3.35473 ,32.91658 
120 ,24.0915 ,1.23499 ,3.31708 ,32.54722 
121 ,24.2836 ,1.23691 ,3.31024 ,32.48006 
122 ,24.4916 ,1.23902 ,3.28971 ,32.27859 
123 ,24.6995 ,1.24105 ,3.27944 ,32.17786 
124 ,24.8917 ,1.24302 ,3.26233 ,32.00996 
125 ,25.0997 ,1.24503 ,3.25891 ,31.97639 
126 ,25.2920 ,1.24695 ,3.22811 ,31.67418 
127 ,25.4835 ,1.24902 ,3.21100 ,31.50629 
128 ,25.6920 ,1.25092 ,3.21100 ,31.50629 
129 ,25.9319 ,1.25340 ,3.18020 ,31.20409 
130 ,26.1399 ,1.25554 ,3.13571 ,30.76757 
131 ,26.3482 ,1.25756 ,3.14255 ,30.83472 
132 ,26.5404 ,1.25953 ,3.11175 ,30.53252 
133 ,26.7324 ,1.26143 ,3.11518 ,30.56610 
134 ,26.9246 ,1.26335 ,3.07411 ,30.16316 
135 ,27.1164 ,1.26523 ,3.09464 ,30.36463 
136 ,27.3086 ,1.26713 ,3.05358 ,29.96169 
137 ,27.5008 ,1.26912 ,3.03647 ,29.79380 
138 ,27.6926 ,1.27108 ,3.03304 ,29.76022 
139 ,27.9008 ,1.27312 ,3.03304 ,29.76022 
140 ,28.1089 ,1.27516 ,2.98513 ,29.29012 
141 ,28.3011 ,1.27710 ,2.98855 ,29.32370 
142 ,28.5087 ,1.27922 ,2.95776 ,29.02150 
143 ,28.7012 ,1.28108 ,2.95776 ,29.02150 
144 ,28.8933 ,1.28298 ,2.94749 ,28.92076 
145 ,29.0853 ,1.28492 ,2.91327 ,28.58498 
146 ,29.2775 ,1.28688 ,2.92353 ,28.68571 
147 ,29.4857 ,1.28895 ,2.88247 ,28.28277 
148 ,29.6936 ,1.29102 ,2.87562 ,28.21562 
149 ,29.8856 ,1.29290 ,2.84825 ,27.94699 
150 ,30.0776 ,1.29486 ,2.84140 ,27.87983 
151 ,30.2698 ,1.29680 ,2.81745 ,27.64479 
152 ,30.4620 ,1.29871 ,2.81402 ,27.61121 
153 ,30.6858 ,1.30094 ,2.77980 ,27.27542 
154 ,30.8780 ,1.30288 ,2.79007 ,27.37616 
155 ,31.0537 ,1.30470 ,2.75585 ,27.04038 
156 ,31.2463 ,1.30654 ,2.73189 ,26.80533 
157 ,31.4383 ,1.30846 ,2.75243 ,27.00680 
158 ,31.6464 ,1.31052 ,2.71136 ,26.60386 
159 ,31.8384 ,1.31243 ,2.71136 ,26.60386 
160 ,32.0305 ,1.31435 ,2.69083 ,26.40239 
161 ,32.2224 ,1.31625 ,2.67714 ,26.26807 
162 ,32.4146 ,1.31823 ,2.66345 ,26.13376 
163 ,32.6067 ,1.32009 ,2.64292 ,25.93229 
164 ,32.7989 ,1.32205 ,2.65318 ,26.03303 
165 ,32.9909 ,1.32400 ,2.61554 ,25.66367 
166 ,33.1829 ,1.32587 ,2.60527 ,25.56293 
167 ,33.3752 ,1.32785 ,2.59501 ,25.46220 
168 ,33.5831 ,1.32990 ,2.58132 ,25.32788 
169 ,33.7753 ,1.33180 ,2.56078 ,25.12641 
170 ,33.9832 ,1.33391 ,2.53683 ,24.89136 
171 ,34.1754 ,1.33582 ,2.53341 ,24.85779 
172 ,34.3671 ,1.33776 ,2.50603 ,24.58916 
173 ,34.5596 ,1.33964 ,2.49234 ,24.45485 
174 ,34.7677 ,1.34161 ,2.47865 ,24.32053 
175 ,34.9758 ,1.34381 ,2.48207 ,24.35411 
176 ,35.1676 ,1.34567 ,2.44443 ,23.98475 
177 ,35.3757 ,1.34777 ,2.43074 ,23.85044 
178 ,35.5678 ,1.34974 ,2.40336 ,23.58181 
179 ,35.7758 ,1.35181 ,2.41363 ,23.68255 
180 ,35.9683 ,1.35372 ,2.37941 ,23.34676 
181 ,36.1761 ,1.35582 ,2.39994 ,23.54823 
182 ,36.3684 ,1.35779 ,2.35545 ,23.11171 
183 ,36.5600 ,1.35970 ,2.35888 ,23.14529 
184 ,36.7526 ,1.36159 ,2.33834 ,22.94382 
185 ,36.9443 ,1.36356 ,2.31097 ,22.67520 
186 ,37.1366 ,1.36538 ,2.31439 ,22.70877 
187 ,37.3287 ,1.36732 ,2.28359 ,22.40657 
188 ,37.5524 ,1.36952 ,2.28359 ,22.40657 
189 ,37.7449 ,1.37143 ,2.24594 ,22.03721 
190 ,37.9370 ,1.37344 ,2.25279 ,22.10437 
191 ,38.1291 ,1.37539 ,2.22883 ,21.86932 
192 ,38.3208 ,1.37726 ,2.21515 ,21.73500 
193 ,38.5133 ,1.37923 ,2.19119 ,21.49996 
194 ,38.7209 ,1.38125 ,2.19119 ,21.49996 
195 ,38.9135 ,1.38319 ,2.17066 ,21.29849 
196 ,39.1216 ,1.38523 ,2.16039 ,21.19775 
197 ,39.3293 ,1.38724 ,2.13986 ,20.99628 
198 ,39.5217 ,1.38930 ,2.12617 ,20.86197 
199 ,39.7297 ,1.39131 ,2.09537 ,20.55976 
200 ,39.9378 ,1.39335 ,2.10221 ,20.62692 
201 ,40.1460 ,1.39549 ,2.08510 ,20.45903 
202 ,40.3377 ,1.39743 ,2.07826 ,20.39187 
203 ,40.5616 ,1.39962 ,2.04746 ,20.08967 
204 ,40.7698 ,1.40170 ,2.02693 ,19.88820 
205 ,40.9618 ,1.40363 ,2.02350 ,19.85462 
206 ,41.1540 ,1.40555 ,2.00639 ,19.68673 
207 ,41.3300 ,1.40749 ,2.00639 ,19.68673 
208 ,41.5385 ,1.40931 ,1.97559 ,19.38452 
209 ,41.7465 ,1.41150 ,1.96533 ,19.28379 
210 ,41.9386 ,1.41346 ,1.95848 ,19.21663 
211 ,42.1465 ,1.41543 ,1.92768 ,18.91443 
212 ,42.3387 ,1.41743 ,1.93453 ,18.98158 
213 ,42.5467 ,1.41941 ,1.90031 ,18.64580 
214 ,42.7551 ,1.42155 ,1.89346 ,18.57864 
215 ,42.9470 ,1.42349 ,1.87635 ,18.41075 
216 ,43.1226 ,1.42537 ,1.87977 ,18.44433 
217 ,43.3152 ,1.42718 ,1.85582 ,18.20928 
218 ,43.5073 ,1.42908 ,1.83186 ,17.97423 
219 ,43.7473 ,1.43147 ,1.82160 ,17.87350 
220 ,43.9394 ,1.43343 ,1.82844 ,17.94066 
221 ,44.1471 ,1.43546 ,1.79080 ,17.57129 
222 ,44.3396 ,1.43740 ,1.78395 ,17.50414 
223 ,44.5477 ,1.43951 ,1.76342 ,17.30267 
224 ,44.7397 ,1.44144 ,1.75657 ,17.23551 
225 ,44.9318 ,1.44336 ,1.72920 ,16.96689 
226 ,45.1399 ,1.44543 ,1.73262 ,17.00046 
227 ,45.3315 ,1.44735 ,1.70524 ,16.73184 
228 ,45.5241 ,1.44922 ,1.69498 ,16.63110 
229 ,45.7160 ,1.45116 ,1.68813 ,16.56395 
230 ,45.9242 ,1.45326 ,1.67102 ,16.39605 
231 ,46.1163 ,1.45517 ,1.65049 ,16.19458 
232 ,46.3084 ,1.45705 ,1.64022 ,16.09385 
233 ,46.5004 ,1.45903 ,1.64022 ,16.09385 
234 ,46.7085 ,1.46108 ,1.61284 ,15.82522 
235 ,46.9165 ,1.46317 ,1.59231 ,15.62375 
236 ,47.1085 ,1.46514 ,1.57178 ,15.42228 
237 ,47.3008 ,1.46703 ,1.58547 ,15.55660 
238 ,47.4925 ,1.46894 ,1.55467 ,15.25439 
239 ,47.6850 ,1.47086 ,1.55809 ,15.28797 
240 ,47.8930 ,1.47289 ,1.53413 ,15.05292 
241 ,48.1011 ,1.47506 ,1.53756 ,15.08650 
242 ,48.2931 ,1.47694 ,1.49307 ,14.64998 
243 ,48.5012 ,1.47895 ,1.48965 ,14.61640 
244 ,48.6934 ,1.48092 ,1.46569 ,14.38136 
245 ,48.8858 ,1.48284 ,1.47596 ,14.48209 
246 ,49.0773 ,1.48478 ,1.45200 ,14.24704 
247 ,49.2854 ,1.48684 ,1.44516 ,14.17989 
248 ,49.4776 ,1.48872 ,1.41778 ,13.91126 
249 ,49.6853 ,1.49085 ,1.41778 ,13.91126 
250 ,49.8778 ,1.49280 ,1.40409 ,13.77695 
251 ,50.0858 ,1.49487 ,1.39383 ,13.67621 
252 ,50.2779 ,1.49676 ,1.36303 ,13.37401 
253 ,50.4700 ,1.49869 ,1.34934 ,13.23969 
254 ,50.6782 ,1.50071 ,1.36987 ,13.44116 
255 ,50.8862 ,1.50287 ,1.32538 ,13.00465 
256 ,51.0943 ,1.50491 ,1.30827 ,12.83675 
257 ,51.2865 ,1.50689 ,1.32196 ,12.97107 
258 ,51.4785 ,1.50875 ,1.29116 ,12.66886 
259 ,51.6705 ,1.51071 ,1.26378 ,12.40024 
260 ,51.8622 ,1.51259 ,1.27747 ,12.53455 
261 ,52.0706 ,1.51462 ,1.24325 ,12.19877 
262 ,52.2627 ,1.51672 ,1.23983 ,12.16519 
263 ,52.4548 ,1.51851 ,1.21929 ,11.96372 
264 ,52.6790 ,1.52071 ,1.21929 ,11.96372 
265 ,52.8868 ,1.52291 ,1.19534 ,11.72867 
266 ,53.0630 ,1.52473 ,1.18507 ,11.62794 
267 ,53.2711 ,1.52660 ,1.15770 ,11.35931 
268 ,53.4633 ,1.52866 ,1.17138 ,11.49362 
269 ,53.6549 ,1.53054 ,1.14743 ,11.25857 
270 ,53.8474 ,1.53240 ,1.13716 ,11.15784 
271 ,54.0711 ,1.53457 ,1.10636 ,10.85563 
272 ,54.2636 ,1.53664 ,1.12690 ,11.05710 
273 ,54.4879 ,1.53877 ,1.08583 ,10.65416 
274 ,54.6637 ,1.54075 ,1.08241 ,10.62059 
275 ,54.8553 ,1.54249 ,1.06530 ,10.45270 
276 ,55.0479 ,1.54441 ,1.05503 ,10.35196 
277 ,55.2558 ,1.54651 ,1.02765 ,10.08333 
278 ,55.4481 ,1.54852 ,1.02765 ,10.08333 
279 ,55.6402 ,1.55036 ,1.02765 ,10.08333 
280 ,55.8322 ,1.55224 ,0.99343 ,9.74755 
281 ,56.0242 ,1.55424 ,1.00028 ,9.81471 
282 ,56.2320 ,1.55629 ,0.95921 ,9.41177 
283 ,56.4245 ,1.55823 ,0.97290 ,9.54608 
284 ,56.6322 ,1.56030 ,0.94210 ,9.24388 
285 ,56.8245 ,1.56222 ,0.96605 ,9.47892 
286 ,57.0165 ,1.56421 ,0.92157 ,9.04241 
287 ,57.2085 ,1.56607 ,0.90103 ,8.84094 
288 ,57.4163 ,1.56816 ,0.88734 ,8.70662 
289 ,57.6089 ,1.57008 ,0.89077 ,8.74020 
290 ,57.8169 ,1.57209 ,0.87366 ,8.57231 
291 ,58.0247 ,1.57425 ,0.87023 ,8.53873 
292 ,58.2171 ,1.57611 ,0.84286 ,8.27011 
293 ,58.4092 ,1.57807 ,0.84286 ,8.27011 
294 ,58.6172 ,1.58014 ,0.82575 ,8.10221 
295 ,58.8253 ,1.58225 ,0.81890 ,8.03506 
296 ,59.0334 ,1.58423 ,0.78126 ,7.66570 
297 ,59.2252 ,1.58627 ,0.79495 ,7.80001 
298 ,59.4174 ,1.58809 ,0.76415 ,7.49780 
299 ,59.6253 ,1.59015 ,0.76757 ,7.53138 
300 ,59.8337 ,1.59222 ,0.74704 ,7.32991 
301 ,60.0419 ,1.59435 ,0.75046 ,7.36349 
302 ,60.2339 ,1.59632 ,0.71966 ,7.06129 
303 ,60.4258 ,1.59824 ,0.71966 ,7.06129 
304 ,60.6179 ,1.60013 ,0.69228 ,6.79266 
305 ,60.8261 ,1.60228 ,0.67859 ,6.65835 
306 ,61.0342 ,1.60430 ,0.66833 ,6.55761 
307 ,61.2261 ,1.60627 ,0.68201 ,6.69193 
308 ,61.4182 ,1.60814 ,0.64437 ,6.32256 
309 ,61.6262 ,1.61021 ,0.64437 ,6.32256 
310 ,61.8346 ,1.61228 ,0.62042 ,6.08752 
311 ,62.0427 ,1.61437 ,0.62042 ,6.08752 
312 ,62.2347 ,1.61627 ,0.57935 ,5.68458 
313 ,62.4268 ,1.61822 ,0.60673 ,5.95320 
314 ,62.6188 ,1.62018 ,0.57593 ,5.65100 
315 ,62.8266 ,1.62220 ,0.57593 ,5.65100 
316 ,63.0031 ,1.62410 ,0.53828 ,5.28164 
317 ,63.2113 ,1.62605 ,0.54171 ,5.31522 
318 ,63.4033 ,1.62802 ,0.53144 ,5.21448 
319 ,63.6111 ,1.63009 ,0.52459 ,5.14732 
320 ,63.8194 ,1.63219 ,0.50064 ,4.91228 
321 ,63.9952 ,1.63404 ,0.49380 ,4.84512 
322 ,64.1715 ,1.63583 ,0.49722 ,4.87870 
323 ,64.3634 ,1.63753 ,0.47326 ,4.64365 
324 ,64.5603 ,1.63952 ,0.44588 ,4.37502 
325 ,64.7799 ,1.64172 ,0.43904 ,4.30787 
326 ,64.9878 ,1.64377 ,0.44246 ,4.34144 
327 ,65.1801 ,1.64578 ,0.42193 ,4.13997 
328 ,65.4040 ,1.64794 ,0.40482 ,3.97208 
329 ,65.6121 ,1.64994 ,0.38771 ,3.80419 
330 ,65.8202 ,1.65213 ,0.37060 ,3.63630 
331 ,66.0121 ,1.65406 ,0.37744 ,3.70346 
332 ,66.2044 ,1.65594 ,0.36718 ,3.60272 
333 ,66.3963 ,1.65787 ,0.35006 ,3.43483 
334 ,66.5887 ,1.65978 ,0.35006 ,3.43483 
335 ,66.7964 ,1.66195 ,0.32953 ,3.23336 
336 ,66.9889 ,1.66390 ,0.31926 ,3.13263 
337 ,67.1806 ,1.66578 ,0.29189 ,2.86400 
338 ,67.3729 ,1.66766 ,0.29873 ,2.93116 
339 ,67.5804 ,1.66975 ,0.29531 ,2.89758 
340 ,67.7890 ,1.67182 ,0.27478 ,2.69611 
341 ,67.9811 ,1.67378 ,0.25424 ,2.49464 
342 ,68.1731 ,1.67571 ,0.26793 ,2.62895 
343 ,68.3647 ,1.67754 ,0.24740 ,2.42748 
344 ,68.5573 ,1.67945 ,0.23713 ,2.32675 
345 ,68.7491 ,1.68144 ,0.22002 ,2.15885 
346 ,68.9575 ,1.68345 ,0.18922 ,1.85665 
347 ,69.1496 ,1.68546 ,0.20291 ,1.99096 
348 ,69.3416 ,1.68735 ,0.17553 ,1.72234 
349 ,69.5497 ,1.68945 ,0.17553 ,1.72234 
350 ,69.7578 ,1.69155 ,0.16185 ,1.58802 
351 ,69.9334 ,1.69334 ,0.16185 ,1.58802 
352 ,70.1255 ,1.69517 ,0.15842 ,1.55445 
353 ,70.3176 ,1.69708 ,0.12078 ,1.18508 
354 ,70.5096 ,1.69901 ,0.12762 ,1.25224 
355 ,70.7178 ,1.70108 ,0.10367 ,1.01719 
356 ,70.9098 ,1.70299 ,0.11051 ,1.08435 
357 ,71.1020 ,1.70493 ,0.08314 ,0.81572 
358 ,71.2941 ,1.70684 ,0.08314 ,0.81572 
359 ,71.4701 ,1.70872 ,0.06945 ,0.68141 
360 ,71.6621 ,1.71051 ,0.05918 ,0.58067 
361 ,71.8542 ,1.71244 ,0.04549 ,0.44636 
362 ,72.0303 ,1.71432 ,0.04549 ,0.44636 
363 ,72.2224 ,1.71611 ,0.02496 ,0.24489 
364 ,72.4145 ,1.71802 ,0.01811 ,0.17773 
365 ,72.6065 ,1.71997 ,0.02496 ,0.24489 
366 ,72.7986 ,1.72188 ,0.00100 ,0.00984 
367 ,72.9747 ,1.72379 ,0.00100 ,0.00984 
368 ,73.1668 ,1.72554 ,-0.01269 ,-0.12447 
369 ,73.3588 ,1.72752 ,-0.05033 ,-0.49383 
370 ,73.5508 ,1.72939 ,-0.03322 ,-0.32594 
371 ,73.7590 ,1.73146 ,-0.06402 ,-0.62814 
372 ,73.9509 ,1.73349 ,-0.05033 ,-0.49383 
373 ,74.1432 ,1.73534 ,-0.07428 ,-0.72888 
374 ,74.3352 ,1.73725 ,-0.07771 ,-0.76246 
375 ,74.5272 ,1.73913 ,-0.09140 ,-0.89677 
376 ,74.7198 ,1.74109 ,-0.10166 ,-0.99751 
377 ,74.9278 ,1.74316 ,-0.10508 ,-1.03108 
378 ,75.1038 ,1.74503 ,-0.12904 ,-1.26613 
379 ,75.2956 ,1.74685 ,-0.12219 ,-1.19898 
380 ,75.4881 ,1.74875 ,-0.13246 ,-1.29971 
381 ,75.6800 ,1.75074 ,-0.15642 ,-1.53476 
382 ,75.8723 ,1.75268 ,-0.15299 ,-1.50118 
383 ,76.0800 ,1.75469 ,-0.18379 ,-1.80338 
384 ,76.2724 ,1.75662 ,-0.18037 ,-1.76981 
385 ,76.4641 ,1.75851 ,-0.20433 ,-2.00485 
386 ,76.6565 ,1.76041 ,-0.20433 ,-2.00485 
387 ,76.8647 ,1.76255 ,-0.22144 ,-2.17275 
388 ,77.0563 ,1.76446 ,-0.22144 ,-2.17275 
389 ,77.2324 ,1.76640 ,-0.23170 ,-2.27348 
390 ,77.4409 ,1.76829 ,-0.25224 ,-2.47495 
391 ,77.6485 ,1.77041 ,-0.24881 ,-2.44137 
392 ,77.8410 ,1.77224 ,-0.26593 ,-2.60926 
393 ,78.0491 ,1.77434 ,-0.26593 ,-2.60926 
394 ,78.2570 ,1.77644 ,-0.27277 ,-2.67642 
395 ,78.4488 ,1.77836 ,-0.28304 ,-2.77716 
396 ,78.6248 ,1.78027 ,-0.31384 ,-3.07936 
397 ,78.8169 ,1.78208 ,-0.30357 ,-2.97863 
398 ,79.0095 ,1.78396 ,-0.31384 ,-3.07936 
399 ,79.2174 ,1.78610 ,-0.34806 ,-3.41514 
400 ,79.4417 ,1.78822 ,-0.34464 ,-3.38156 
401 ,79.6494 ,1.79037 ,-0.34464 ,-3.38156 
402 ,79.8418 ,1.79227 ,-0.37544 ,-3.68377 
403 ,80.0499 ,1.79440 ,-0.36859 ,-3.61661 
404 ,80.2580 ,1.79634 ,-0.38912 ,-3.81808 
405 ,80.4501 ,1.79836 ,-0.39255 ,-3.85166 
406 ,80.6581 ,1.80046 ,-0.39255 ,-3.85166 
407 ,80.8503 ,1.80238 ,-0.40623 ,-3.98597 
408 ,81.0422 ,1.80440 ,-0.41308 ,-4.05313 
409 ,81.2343 ,1.80619 ,-0.42335 ,-4.15387 
410 ,81.4263 ,1.80814 ,-0.43703 ,-4.28818 
411 ,81.6346 ,1.81020 ,-0.44046 ,-4.32176 
412 ,81.8426 ,1.81225 ,-0.46441 ,-4.55681 
413 ,82.0348 ,1.81419 ,-0.46099 ,-4.52323 
414 ,82.2266 ,1.81622 ,-0.47468 ,-4.65754 
415 ,82.4510 ,1.81826 ,-0.48152 ,-4.72470 
416 ,82.6267 ,1.82025 ,-0.50206 ,-4.92617 
417 ,82.8191 ,1.82203 ,-0.49863 ,-4.89259 
418 ,83.0110 ,1.82400 ,-0.51232 ,-5.02690 
419 ,83.2191 ,1.82604 ,-0.52259 ,-5.12764 
420 ,83.3950 ,1.82792 ,-0.53285 ,-5.22837 
421 ,83.5874 ,1.82970 ,-0.54654 ,-5.36268 
422 ,83.7793 ,1.83171 ,-0.54654 ,-5.36268 
423 ,83.9876 ,1.83371 ,-0.56708 ,-5.56415 
424 ,84.1794 ,1.83570 ,-0.57050 ,-5.59773 
425 ,84.3876 ,1.83777 ,-0.58077 ,-5.69847 
426 ,84.5958 ,1.83968 ,-0.58419 ,-5.73205 
427 ,84.7875 ,1.84175 ,-0.60130 ,-5.89994 
428 ,84.9796 ,1.84366 ,-0.60472 ,-5.93352 
429 ,85.1721 ,1.84559 ,-0.61156 ,-6.00067 
430 ,85.3797 ,1.84770 ,-0.62868 ,-6.16856 
431 ,85.5719 ,1.84959 ,-0.63894 ,-6.26930 
432 ,85.7960 ,1.85185 ,-0.63894 ,-6.26930 
433 ,86.0043 ,1.85394 ,-0.66632 ,-6.53793 
434 ,86.2124 ,1.85596 ,-0.66974 ,-6.57150 
435 ,86.4044 ,1.85790 ,-0.68343 ,-6.70582 
436 ,86.5965 ,1.85984 ,-0.68001 ,-6.67224 
437 ,86.8046 ,1.86193 ,-0.70054 ,-6.87371 
438 ,86.9967 ,1.86382 ,-0.68343 ,-6.70582 
439 ,87.2043 ,1.86586 ,-0.71765 ,-7.04160 
440 ,87.3968 ,1.86780 ,-0.70739 ,-6.94086 
441 ,87.6049 ,1.86988 ,-0.73818 ,-7.24307 
442 ,87.7969 ,1.87179 ,-0.72792 ,-7.14233 
443 ,88.0048 ,1.87392 ,-0.74503 ,-7.31023 
444 ,88.1972 ,1.87582 ,-0.74503 ,-7.31023 
445 ,88.4051 ,1.87789 ,-0.77583 ,-7.61243 
446 ,88.5968 ,1.87980 ,-0.76556 ,-7.51170 
447 ,88.8056 ,1.88192 ,-0.79294 ,-7.78032 
448 ,88.9974 ,1.88385 ,-0.78610 ,-7.71317 
449 ,89.1895 ,1.88574 ,-0.79636 ,-7.81390 
450 ,89.3818 ,1.88765 ,-0.80321 ,-7.88106 
451 ,89.5735 ,1.88958 ,-0.81347 ,-7.98179 
452 ,89.7661 ,1.89153 ,-0.83401 ,-8.18326 
453 ,89.9577 ,1.89341 ,-0.82374 ,-8.08253 
454 ,90.1501 ,1.89533 ,-0.84769 ,-8.31758 
455 ,90.3579 ,1.89749 ,-0.84427 ,-8.28400 
456 ,90.5660 ,1.89950 ,-0.86823 ,-8.51904 
457 ,90.7583 ,1.90145 ,-0.85796 ,-8.41831 
458 ,90.9664 ,1.90347 ,-0.88534 ,-8.68694 
459 ,91.1583 ,1.90542 ,-0.87849 ,-8.61978 
460 ,91.3501 ,1.90737 ,-0.90929 ,-8.92198 
461 ,91.5426 ,1.90927 ,-0.89560 ,-8.78767 
462 ,91.7347 ,1.91116 ,-0.90929 ,-8.92198 
463 ,91.9428 ,1.91330 ,-0.92298 ,-9.05630 
464 ,92.1348 ,1.91514 ,-0.91272 ,-8.95556 
465 ,92.3269 ,1.91715 ,-0.93667 ,-9.19061 
466 ,92.5190 ,1.91900 ,-0.94351 ,-9.25777 
467 ,92.7271 ,1.92110 ,-0.95720 ,-9.39208 
468 ,92.9192 ,1.92307 ,-0.96063 ,-9.42566 
469 ,93.1113 ,1.92498 ,-0.97431 ,-9.55997 
470 ,93.3194 ,1.92696 ,-0.98116 ,-9.62713 
471 ,93.5110 ,1.92894 ,-0.99143 ,-9.72786 
472 ,93.7196 ,1.93091 ,-1.00854 ,-9.89576 
473 ,93.9275 ,1.93311 ,-1.00854 ,-9.89576 
474 ,94.1196 ,1.93498 ,-1.01538 ,-9.96291 
475 ,94.3117 ,1.93692 ,-1.03591 ,-10.16438 
476 ,94.5039 ,1.93886 ,-1.03249 ,-10.13080 
477 ,94.6956 ,1.94081 ,-1.02907 ,-10.09723 
478 ,94.8879 ,1.94266 ,-1.05987 ,-10.39943 
479 ,95.0798 ,1.94466 ,-1.05645 ,-10.36585 
480 ,95.2722 ,1.94654 ,-1.07698 ,-10.56732 
481 ,95.4643 ,1.94848 ,-1.08725 ,-10.66806 
482 ,95.6563 ,1.95038 ,-1.06671 ,-10.46659 
483 ,95.8483 ,1.95235 ,-1.10093 ,-10.80237 
484 ,96.0404 ,1.95423 ,-1.09409 ,-10.73521 
485 ,96.2325 ,1.95620 ,-1.10436 ,-10.83595 
486 ,96.4244 ,1.95808 ,-1.12147 ,-11.00384 
487 ,96.6162 ,1.95999 ,-1.12147 ,-11.00384 
488 ,96.8083 ,1.96187 ,-1.14200 ,-11.20531 
489 ,97.0008 ,1.96385 ,-1.12831 ,-11.07100 
490 ,97.2089 ,1.96592 ,-1.16253 ,-11.40678 
491 ,97.4010 ,1.96785 ,-1.15569 ,-11.33962 
492 ,97.5927 ,1.96978 ,-1.17964 ,-11.57467 
493 ,97.8170 ,1.97193 ,-1.15911 ,-11.37320 
494 ,98.0250 ,1.97406 ,-1.18649 ,-11.64183 
495 ,98.2334 ,1.97614 ,-1.20018 ,-11.77614 
496 ,98.4252 ,1.97806 ,-1.18649 ,-11.64183 
497 ,98.6174 ,1.97996 ,-1.20018 ,-11.77614 
498 ,98.8094 ,1.98194 ,-1.21387 ,-11.91045 
499 ,99.0012 ,1.98394 ,-1.20360 ,-11.80972 
500 ,99.1938 ,1.98577 ,-1.23440 ,-12.11192 
501 ,99.3856 ,1.98767 ,-1.24809 ,-12.24624 
502 ,99.5938 ,1.98972 ,-1.23782 ,-12.14550 
503 ,99.8021 ,1.99171 ,-1.26178 ,-12.38055 
504 ,100.0099 ,1.99394 ,-1.27547 ,-12.51486 
505 ,100.2017 ,1.99580 ,-1.25835 ,-12.34697 
506 ,100.4102 ,1.99793 ,-1.28915 ,-12.64918 
507 ,100.6019 ,1.99981 ,-1.27204 ,-12.48128 
508 ,100.7780 ,2.00169 ,-1.30969 ,-12.85065 
509 ,100.9701 ,2.00347 ,-1.30969 ,-12.85065 
510 ,101.1781 ,2.00549 ,-1.30284 ,-12.78349 
511 ,101.3867 ,2.00758 ,-1.33364 ,-13.08569 
512 ,101.5786 ,2.00961 ,-1.31311 ,-12.88422 
513 ,101.7709 ,2.01150 ,-1.35075 ,-13.25359 
514 ,101.9628 ,2.01339 ,-1.33706 ,-13.11927 
515 ,102.1546 ,2.01536 ,-1.35075 ,-13.25359 
516 ,102.3468 ,2.01720 ,-1.35760 ,-13.32074 
517 ,102.5391 ,2.01915 ,-1.35417 ,-13.28716 
518 ,102.7312 ,2.02113 ,-1.38840 ,-13.62295 
519 ,102.9233 ,2.02303 ,-1.37813 ,-13.52221 
520 ,103.1314 ,2.02507 ,-1.40209 ,-13.75726 
521 ,103.3390 ,2.02720 ,-1.39524 ,-13.69010 
522 ,103.5315 ,2.02909 ,-1.40209 ,-13.75726 
523 ,103.7393 ,2.03113 ,-1.40893 ,-13.82442 
524 ,103.9318 ,2.03312 ,-1.42262 ,-13.95873 
525 ,104.1397 ,2.03521 ,-1.42262 ,-13.95873 
526 ,104.3316 ,2.03711 ,-1.43973 ,-14.12662 
527 ,104.5397 ,2.03921 ,-1.43973 ,-14.12662 
528 ,104.7320 ,2.04109 ,-1.46026 ,-14.32809 
529 ,104.9242 ,2.04298 ,-1.46368 ,-14.36167 
530 ,105.1322 ,2.04513 ,-1.47395 ,-14.46240 
531 ,105.3241 ,2.04706 ,-1.47053 ,-14.42883 
532 ,105.5322 ,2.04906 ,-1.48422 ,-14.56314 
533 ,105.7724 ,2.05135 ,-1.48764 ,-14.59672 
534 ,105.9806 ,2.05361 ,-1.48422 ,-14.56314 
535 ,106.1887 ,2.05566 ,-1.51502 ,-14.86534 
536 ,106.3808 ,2.05762 ,-1.50475 ,-14.76461 
537 ,106.5727 ,2.05953 ,-1.52186 ,-14.93250 
538 ,106.7805 ,2.06158 ,-1.51844 ,-14.89892 
539 ,106.9731 ,2.06355 ,-1.53213 ,-15.03324 
540 ,107.1652 ,2.06540 ,-1.54239 ,-15.13397 
541 ,107.3732 ,2.06751 ,-1.55950 ,-15.30186 
542 ,107.5812 ,2.06961 ,-1.55608 ,-15.26828 
543 ,107.7729 ,2.07146 ,-1.57662 ,-15.46975 
544 ,107.9654 ,2.07345 ,-1.57662 ,-15.46975 
545 ,108.1735 ,2.07552 ,-1.58346 ,-15.53691 
546 ,108.3656 ,2.07743 ,-1.59715 ,-15.67122 
547 ,108.5576 ,2.07932 ,-1.58688 ,-15.57049 
548 ,108.7499 ,2.08130 ,-1.61084 ,-15.80554 
549 ,108.9419 ,2.08331 ,-1.60399 ,-15.73838 
550 ,109.1340 ,2.08505 ,-1.62795 ,-15.97343 
551 ,109.3257 ,2.08703 ,-1.63137 ,-16.00701 
552 ,109.5182 ,2.08897 ,-1.63137 ,-16.00701 
553 ,109.7102 ,2.09085 ,-1.64848 ,-16.17490 
554 ,109.9024 ,2.09280 ,-1.63821 ,-16.07416 
555 ,110.1104 ,2.09489 ,-1.66559 ,-16.34279 
556 ,110.3184 ,2.09694 ,-1.65533 ,-16.24205 
557 ,110.5104 ,2.09884 ,-1.68613 ,-16.54426 
558 ,110.7026 ,2.10083 ,-1.66901 ,-16.37637 
559 ,110.9107 ,2.10283 ,-1.70666 ,-16.74573 
560 ,111.1025 ,2.10489 ,-1.68613 ,-16.54426 
561 ,111.3109 ,2.10688 ,-1.70666 ,-16.74573 
562 ,111.5189 ,2.10895 ,-1.70324 ,-16.71215 
563 ,111.7270 ,2.11095 ,-1.73061 ,-16.98078 
564 ,111.9350 ,2.11311 ,-1.71692 ,-16.84646 
565 ,112.1267 ,2.11504 ,-1.72377 ,-16.91362 
566 ,112.3191 ,2.11694 ,-1.73061 ,-16.98078 
567 ,112.5273 ,2.11907 ,-1.74772 ,-17.14867 
568 ,112.7033 ,2.12090 ,-1.74088 ,-17.08151 
569 ,112.8957 ,2.12268 ,-1.76826 ,-17.35014 
570 ,113.0877 ,2.12465 ,-1.77510 ,-17.41729 
571 ,113.2792 ,2.12659 ,-1.76141 ,-17.28298 
572 ,113.4717 ,2.12845 ,-1.78879 ,-17.55161 
573 ,113.6639 ,2.13041 ,-1.76483 ,-17.31656 
574 ,113.8719 ,2.13248 ,-1.79221 ,-17.58519 
575 ,114.0641 ,2.13439 ,-1.78879 ,-17.55161 
576 ,114.2720 ,2.13647 ,-1.81959 ,-17.85381 
577 ,114.4642 ,2.13838 ,-1.79906 ,-17.65234 
578 ,114.6561 ,2.14029 ,-1.81617 ,-17.82023 
579 ,114.8484 ,2.14226 ,-1.84012 ,-18.05528 
580 ,115.0563 ,2.14427 ,-1.83670 ,-18.02170 
581 ,115.2806 ,2.14641 ,-1.82986 ,-17.95455 
582 ,115.4721 ,2.14845 ,-1.85723 ,-18.22317 
583 ,115.6645 ,2.15035 ,-1.84354 ,-18.08886 
584 ,115.8566 ,2.15224 ,-1.85723 ,-18.22317 
585 ,116.0488 ,2.15417 ,-1.87092 ,-18.35749 
586 ,116.2409 ,2.15612 ,-1.85723 ,-18.22317 
587 ,116.4491 ,2.15826 ,-1.88803 ,-18.52538 
588 ,116.6410 ,2.16011 ,-1.87434 ,-18.39107 
589 ,116.8327 ,2.16204 ,-1.90172 ,-18.65969 
590 ,117.0252 ,2.16395 ,-1.88803 ,-18.52538 
591 ,117.2333 ,2.16610 ,-1.91541 ,-18.79401 
592 ,117.4254 ,2.16800 ,-1.91541 ,-18.79401 
593 ,117.6171 ,2.17005 ,-1.93252 ,-18.96190 
594 ,117.8096 ,2.17188 ,-1.94279 ,-19.06263 
595 ,118.0176 ,2.17393 ,-1.93937 ,-19.02905 
596 ,118.2255 ,2.17603 ,-1.94621 ,-19.09621 
597 ,118.4177 ,2.17791 ,-1.94963 ,-19.12979 
598 ,118.6253 ,2.17996 ,-1.94621 ,-19.09621 
599 ,118.8337 ,2.18208 ,-1.97701 ,-19.39841 
600 ,119.0260 ,2.18399 ,-1.94963 ,-19.12979 
601 ,119.2179 ,2.18590 ,-1.97016 ,-19.33126 
602 ,119.4260 ,2.18801 ,-1.99070 ,-19.53273 
603 ,119.6180 ,2.18990 ,-1.99412 ,-19.56631 
604 ,119.8099 ,2.19183 ,-1.99754 ,-19.59988 
605 ,120.0024 ,2.19381 ,-1.99070 ,-19.53273 
606 ,120.2105 ,2.19584 ,-2.02834 ,-19.90209 
607 ,120.4185 ,2.19792 ,-2.01123 ,-19.73420 
608 ,120.6105 ,2.19985 ,-2.02834 ,-19.90209 
609 ,120.8185 ,2.20190 ,-2.02150 ,-19.83493 
610 ,121.0267 ,2.20393 ,-2.03519 ,-19.96925 
611 ,121.2186 ,2.20591 ,-2.04203 ,-20.03640 
612 ,121.4108 ,2.20785 ,-2.05572 ,-20.17072 
613 ,121.6187 ,2.20990 ,-2.05914 ,-20.20429 
614 ,121.8269 ,2.21203 ,-2.05230 ,-20.13714 
615 ,122.0028 ,2.21391 ,-2.07625 ,-20.37219 
616 ,122.1954 ,2.21567 ,-2.07283 ,-20.33861 
617 ,122.3869 ,2.21760 ,-2.07625 ,-20.37219 
618 ,122.5794 ,2.21945 ,-2.07625 ,-20.37219 
619 ,122.7712 ,2.22145 ,-2.09336 ,-20.54008 
620 ,122.9637 ,2.22337 ,-2.08994 ,-20.50650 
621 ,123.1715 ,2.22543 ,-2.10363 ,-20.64081 
622 ,123.3638 ,2.22731 ,-2.09679 ,-20.57366 
623 ,123.5556 ,2.22930 ,-2.12758 ,-20.87586 
624 ,123.7480 ,2.23114 ,-2.12074 ,-20.80870 
625 ,123.9236 ,2.23306 ,-2.12416 ,-20.84228 
626 ,124.1161 ,2.23487 ,-2.14812 ,-21.07733 
627 ,124.3239 ,2.23691 ,-2.13785 ,-20.97659 
628 ,124.5158 ,2.23884 ,-2.15496 ,-21.14449 
629 ,124.6922 ,2.24073 ,-2.15154 ,-21.11091 
630 ,124.8844 ,2.24258 ,-2.15496 ,-21.14449 
631 ,125.0761 ,2.24445 ,-2.16865 ,-21.27880 
632 ,125.2683 ,2.24631 ,-2.16523 ,-21.24522 
633 ,125.4604 ,2.24835 ,-2.17207 ,-21.31238 
634 ,125.7008 ,2.25060 ,-2.17549 ,-21.34596 
635 ,125.9089 ,2.25275 ,-2.18576 ,-21.44669 
636 ,126.1168 ,2.25482 ,-2.20629 ,-21.64816 
637 ,126.3090 ,2.25681 ,-2.20629 ,-21.64816 
638 ,126.5011 ,2.25875 ,-2.19261 ,-21.51385 
639 ,126.7091 ,2.26080 ,-2.21998 ,-21.78247 
640 ,126.9171 ,2.26287 ,-2.22683 ,-21.84963 
641 ,127.0932 ,2.26472 ,-2.23367 ,-21.91679 
642 ,127.3014 ,2.26670 ,-2.23367 ,-21.91679 
643 ,127.4931 ,2.26863 ,-2.24736 ,-22.05110 
644 ,127.6855 ,2.27058 ,-2.24052 ,-21.98394 
645 ,127.9091 ,2.27265 ,-2.26105 ,-22.18541 
646 ,128.1017 ,2.27469 ,-2.25078 ,-22.08468 
647 ,128.2939 ,2.27663 ,-2.27474 ,-22.31973 
648 ,128.5018 ,2.27870 ,-2.26105 ,-22.18541 
649 ,128.6939 ,2.28058 ,-2.28843 ,-22.45404 
650 ,128.8859 ,2.28256 ,-2.27474 ,-22.31973 
651 ,129.0782 ,2.28450 ,-2.28843 ,-22.45404 
652 ,129.2703 ,2.28644 ,-2.29869 ,-22.55477 
653 ,129.4622 ,2.28835 ,-2.29185 ,-22.48762 
654 ,129.6543 ,2.29017 ,-2.32949 ,-22.85698 
655 ,129.8464 ,2.29221 ,-2.29869 ,-22.55477 
656 ,130.0545 ,2.29422 ,-2.32949 ,-22.85698 
657 ,130.2785 ,2.29645 ,-2.33291 ,-22.89056 
658 ,130.4706 ,2.29843 ,-2.34660 ,-23.02487 
659 ,130.6627 ,2.30043 ,-2.34318 ,-22.99129 
660 ,130.8547 ,2.30220 ,-2.35345 ,-23.09203 
661 ,131.0467 ,2.30413 ,-2.34318 ,-22.99129 
662 ,131.2389 ,2.30607 ,-2.36029 ,-23.15918 
663 ,131.4310 ,2.30800 ,-2.36371 ,-23.19276 
664 ,131.6230 ,2.30989 ,-2.36371 ,-23.19276 
665 ,131.8153 ,2.31183 ,-2.37056 ,-23.25992 
666 ,132.0230 ,2.31384 ,-2.36371 ,-23.19276 
667 ,132.2151 ,2.31597 ,-2.38767 ,-23.42781 
668 ,132.4073 ,2.31775 ,-2.38767 ,-23.42781 
669 ,132.5995 ,2.31963 ,-2.40136 ,-23.56212 
670 ,132.7916 ,2.32171 ,-2.38082 ,-23.36065 
671 ,132.9834 ,2.32350 ,-2.40820 ,-23.62928 
672 ,133.1756 ,2.32541 ,-2.41162 ,-23.66286 
673 ,133.3840 ,2.32754 ,-2.39794 ,-23.52855 
674 ,133.5920 ,2.32947 ,-2.41162 ,-23.66286 
675 ,133.8161 ,2.33184 ,-2.43216 ,-23.86433 
676 ,134.0239 ,2.33390 ,-2.42189 ,-23.76359 
677 ,134.2323 ,2.33591 ,-2.44927 ,-24.03222 
678 ,134.4404 ,2.33809 ,-2.43900 ,-23.93149 
679 ,134.6485 ,2.34019 ,-2.44242 ,-23.96506 
680 ,134.8406 ,2.34207 ,-2.45269 ,-24.06580 
681 ,135.0327 ,2.34401 ,-2.45953 ,-24.13295 
682 ,135.2406 ,2.34604 ,-2.46980 ,-24.23369 
683 ,135.4327 ,2.34795 ,-2.48691 ,-24.40158 
684 ,135.6247 ,2.34994 ,-2.46638 ,-24.20011 
685 ,135.8328 ,2.35188 ,-2.48691 ,-24.40158 
686 ,136.0411 ,2.35400 ,-2.49718 ,-24.50232 
687 ,136.2328 ,2.35602 ,-2.49376 ,-24.46874 
688 ,136.4412 ,2.35802 ,-2.49718 ,-24.50232 
689 ,136.6812 ,2.36026 ,-2.50402 ,-24.56947 
690 ,136.8734 ,2.36238 ,-2.51771 ,-24.70379 
691 ,137.0974 ,2.36453 ,-2.51771 ,-24.70379 
692 ,137.3055 ,2.36665 ,-2.51771 ,-24.70379 
693 ,137.5136 ,2.36882 ,-2.52798 ,-24.80452 
694 ,137.7217 ,2.37088 ,-2.54509 ,-24.97241 
695 ,137.9295 ,2.37296 ,-2.54167 ,-24.93883 
696 ,138.1219 ,2.37487 ,-2.54851 ,-25.00599 
697 ,138.3300 ,2.37698 ,-2.55193 ,-25.03957 
698 ,138.5220 ,2.37888 ,-2.55193 ,-25.03957 
699 ,138.7142 ,2.38077 ,-2.55878 ,-25.10673 
700 ,138.9218 ,2.38286 ,-2.57247 ,-25.24104 
701 ,139.1137 ,2.38479 ,-2.57247 ,-25.24104 
702 ,139.3058 ,2.38669 ,-2.57931 ,-25.30820 
703 ,139.4982 ,2.38867 ,-2.59300 ,-25.44251 
704 ,139.7223 ,2.39089 ,-2.59984 ,-25.50967 
705 ,139.9146 ,2.39281 ,-2.60669 ,-25.57682 
706 ,140.1063 ,2.39474 ,-2.59300 ,-25.44251 
707 ,140.2988 ,2.39663 ,-2.60327 ,-25.54324 
708 ,140.5064 ,2.39867 ,-2.60669 ,-25.57682 
709 ,140.6826 ,2.40057 ,-2.62722 ,-25.77829 
710 ,140.8750 ,2.40242 ,-2.62380 ,-25.74471 
711 ,141.0830 ,2.40450 ,-2.62038 ,-25.71114 
712 ,141.2751 ,2.40637 ,-2.63407 ,-25.84545 
713 ,141.4672 ,2.40835 ,-2.62380 ,-25.74471 
714 ,141.6593 ,2.41026 ,-2.65460 ,-26.04692 
715 ,141.8513 ,2.41217 ,-2.64433 ,-25.94618 
716 ,142.0434 ,2.41409 ,-2.65118 ,-26.01334 
717 ,142.2356 ,2.41600 ,-2.66144 ,-26.11407 
718 ,142.4275 ,2.41795 ,-2.65118 ,-26.01334 
719 ,142.6194 ,2.41985 ,-2.67855 ,-26.28197 
720 ,142.8274 ,2.42201 ,-2.68540 ,-26.34912 
721 ,143.0359 ,2.42399 ,-2.69566 ,-26.44986 
722 ,143.2440 ,2.42601 ,-2.68540 ,-26.34912 
723 ,143.4358 ,2.42800 ,-2.69566 ,-26.44986 
724 ,143.6280 ,2.42992 ,-2.69909 ,-26.48344 
725 ,143.8199 ,2.43186 ,-2.70251 ,-26.51701 
726 ,144.0283 ,2.43393 ,-2.70593 ,-26.55059 
727 ,144.2363 ,2.43597 ,-2.72646 ,-26.75206 
728 ,144.4281 ,2.43795 ,-2.70593 ,-26.55059 
729 ,144.6361 ,2.43990 ,-2.72646 ,-26.75206 
730 ,144.8442 ,2.44209 ,-2.74015 ,-26.88638 
731 ,145.0522 ,2.44413 ,-2.73331 ,-26.81922 
732 ,145.2449 ,2.44606 ,-2.73673 ,-26.85280 
733 ,145.4529 ,2.44813 ,-2.73331 ,-26.81922 
734 ,145.6769 ,2.45028 ,-2.75726 ,-27.05427 
735 ,145.8691 ,2.45228 ,-2.75042 ,-26.98711 
736 ,146.0769 ,2.45447 ,-2.76411 ,-27.12142 
737 ,146.2688 ,2.45635 ,-2.76411 ,-27.12142 
738 ,146.4612 ,2.45824 ,-2.79491 ,-27.42363 
739 ,146.6693 ,2.46035 ,-2.78122 ,-27.28932 
740 ,146.8614 ,2.46226 ,-2.77780 ,-27.25574 
741 ,147.0694 ,2.46430 ,-2.78464 ,-27.32289 
742 ,147.2611 ,2.46630 ,-2.79491 ,-27.42363 
743 ,147.4536 ,2.46815 ,-2.79148 ,-27.39005 
744 ,147.6616 ,2.47025 ,-2.81886 ,-27.65868 
745 ,147.8536 ,2.47215 ,-2.80517 ,-27.52436 
746 ,148.0456 ,2.47403 ,-2.81544 ,-27.62510 
747 ,148.2538 ,2.47614 ,-2.82571 ,-27.72583 
748 ,148.4459 ,2.47809 ,-2.82571 ,-27.72583 
749 ,148.6537 ,2.48016 ,-2.82571 ,-27.72583 
750 ,148.8459 ,2.48204 ,-2.83597 ,-27.82657 
751 ,149.0703 ,2.48420 ,-2.83940 ,-27.86015 
752 ,149.2784 ,2.48630 ,-2.84966 ,-27.96088 
753 ,149.4865 ,2.48849 ,-2.84282 ,-27.89372 
754 ,149.6946 ,2.49054 ,-2.85993 ,-28.06162 
755 ,149.9026 ,2.49251 ,-2.86335 ,-28.09519 
756 ,150.1107 ,2.49477 ,-2.85993 ,-28.06162 
757 ,150.3028 ,2.49665 ,-2.87362 ,-28.19593 
758 ,150.5104 ,2.49870 ,-2.86677 ,-28.12877 
759 ,150.7029 ,2.50063 ,-2.89073 ,-28.36382 
760 ,150.9108 ,2.50271 ,-2.87704 ,-28.22951 
761 ,151.1030 ,2.50461 ,-2.90099 ,-28.46456 
762 ,151.2951 ,2.50654 ,-2.89073 ,-28.36382 
763 ,151.5032 ,2.50864 ,-2.90442 ,-28.49813 
764 ,151.6954 ,2.51055 ,-2.90784 ,-28.53171 
765 ,151.9030 ,2.51262 ,-2.92153 ,-28.66603 
766 ,152.1112 ,2.51471 ,-2.90784 ,-28.53171 
767 ,152.3030 ,2.51662 ,-2.93522 ,-28.80034 
768 ,152.4952 ,2.51854 ,-2.92837 ,-28.73318 
769 ,152.6874 ,2.52048 ,-2.91468 ,-28.59887 
770 ,152.8794 ,2.52243 ,-2.93522 ,-28.80034 
771 ,153.0718 ,2.52437 ,-2.93864 ,-28.83392 
772 ,153.2799 ,2.52640 ,-2.94890 ,-28.93465 
773 ,153.4881 ,2.52838 ,-2.94890 ,-28.93465 
774 ,153.6962 ,2.53054 ,-2.95917 ,-29.03539 
775 ,153.8882 ,2.53247 ,-2.95917 ,-29.03539 
776 ,154.0803 ,2.53440 ,-2.97628 ,-29.20328 
777 ,154.2883 ,2.53641 ,-2.95917 ,-29.03539 
778 ,154.4963 ,2.53855 ,-2.97286 ,-29.16970 
779 ,154.6724 ,2.54045 ,-2.97628 ,-29.20328 
780 ,154.8642 ,2.54220 ,-3.00024 ,-29.43833 
781 ,155.0563 ,2.54416 ,-2.98655 ,-29.30401 
782 ,155.2487 ,2.54607 ,-2.99339 ,-29.37117 
783 ,155.4408 ,2.54800 ,-3.01050 ,-29.53906 
784 ,155.6329 ,2.54995 ,-2.99681 ,-29.40475 
785 ,155.8249 ,2.55186 ,-3.00366 ,-29.47190 
786 ,156.0166 ,2.55374 ,-3.01050 ,-29.53906 
787 ,156.2091 ,2.55563 ,-3.02761 ,-29.70695 
788 ,156.4008 ,2.55760 ,-3.03446 ,-29.77411 
789 ,156.6092 ,2.55953 ,-3.01735 ,-29.60622 
790 ,156.8014 ,2.56157 ,-3.04473 ,-29.87484 
791 ,157.0095 ,2.56367 ,-3.04130 ,-29.84127 
792 ,157.2174 ,2.56566 ,-3.04473 ,-29.87484 
793 ,157.4254 ,2.56785 ,-3.05499 ,-29.97558 
794 ,157.6335 ,2.56982 ,-3.04130 ,-29.84127 
795 ,157.8418 ,2.57197 ,-3.06868 ,-30.10989 
796 ,158.0498 ,2.57410 ,-3.06868 ,-30.10989 
797 ,158.2420 ,2.57597 ,-3.07895 ,-30.21063 
798 ,158.4501 ,2.57808 ,-3.07552 ,-30.17705 
799 ,158.6421 ,2.57995 ,-3.09606 ,-30.37852 
800 ,158.8341 ,2.58191 ,-3.07552 ,-30.17705 
801 ,159.0420 ,2.58397 ,-3.08921 ,-30.31136 
802 ,159.2499 ,2.58605 ,-3.07210 ,-30.14347 
803 ,159.4585 ,2.58808 ,-3.11659 ,-30.57999 
804 ,159.6667 ,2.59022 ,-3.10975 ,-30.51283 
805 ,159.8585 ,2.59212 ,-3.12001 ,-30.61357 
806 ,160.0507 ,2.59410 ,-3.09948 ,-30.41210 
807 ,160.2587 ,2.59610 ,-3.12001 ,-30.61357 
808 ,160.4508 ,2.59805 ,-3.13028 ,-30.71430 
809 ,160.6264 ,2.59994 ,-3.14055 ,-30.81504 
810 ,160.8345 ,2.60193 ,-3.13028 ,-30.71430 
811 ,161.0107 ,2.60381 ,-3.14397 ,-30.84862 
812 ,161.2030 ,2.60561 ,-3.15766 ,-30.98293 
813 ,161.4108 ,2.60766 ,-3.13712 ,-30.78146 
814 ,161.6033 ,2.60962 ,-3.16450 ,-31.05008 
815 ,161.8108 ,2.61169 ,-3.14055 ,-30.81504 
816 ,162.0035 ,2.61356 ,-3.16450 ,-31.05008 
817 ,162.2111 ,2.61569 ,-3.16450 ,-31.05008 
818 ,162.4034 ,2.61757 ,-3.18503 ,-31.25155 
819 ,162.6117 ,2.61968 ,-3.17135 ,-31.11724 
820 ,162.8038 ,2.62159 ,-3.19872 ,-31.38587 
821 ,163.0118 ,2.62364 ,-3.18161 ,-31.21798 
822 ,163.2040 ,2.62561 ,-3.20557 ,-31.45302 
823 ,163.3963 ,2.62751 ,-3.18846 ,-31.28513 
824 ,163.5877 ,2.62949 ,-3.20899 ,-31.48660 
825 ,163.7802 ,2.63141 ,-3.22268 ,-31.62092 
826 ,163.9723 ,2.63329 ,-3.21926 ,-31.58734 
827 ,164.1643 ,2.63520 ,-3.22952 ,-31.68807 
828 ,164.3563 ,2.63708 ,-3.22268 ,-31.62092 
829 ,164.5644 ,2.63920 ,-3.22952 ,-31.68807 
830 ,164.7561 ,2.64108 ,-3.22268 ,-31.62092 
831 ,164.9485 ,2.64300 ,-3.24663 ,-31.85596 
832 ,165.1567 ,2.64507 ,-3.21926 ,-31.58734 
833 ,165.3487 ,2.64704 ,-3.24663 ,-31.85596 
834 ,165.5567 ,2.64906 ,-3.23637 ,-31.75523 
835 ,165.7329 ,2.65100 ,-3.26374 ,-32.02386 
836 ,165.9250 ,2.65280 ,-3.27743 ,-32.15817 
837 ,166.1491 ,2.65491 ,-3.24663 ,-31.85596 
838 ,166.3411 ,2.65698 ,-3.26717 ,-32.05743 
839 ,166.5333 ,2.65889 ,-3.26374 ,-32.02386 
840 ,166.7412 ,2.66086 ,-3.29112 ,-32.29248 
841 ,166.9329 ,2.66288 ,-3.28085 ,-32.19175 
842 ,167.1413 ,2.66486 ,-3.30139 ,-32.39322 
843 ,167.3496 ,2.66704 ,-3.29112 ,-32.29248 
844 ,167.5415 ,2.66893 ,-3.30139 ,-32.39322 
845 ,167.7498 ,2.67107 ,-3.29797 ,-32.35964 
846 ,167.9416 ,2.67297 ,-3.31165 ,-32.49395 
847 ,168.1500 ,2.67502 ,-3.31165 ,-32.49395 
848 ,168.3741 ,2.67727 ,-3.31508 ,-32.52753 
849 ,168.5822 ,2.67935 ,-3.33219 ,-32.69542 
850 ,168.7742 ,2.68132 ,-3.31850 ,-32.56111 
851 ,168.9661 ,2.68321 ,-3.33219 ,-32.69542 
852 ,169.1743 ,2.68527 ,-3.32534 ,-32.62827 
853 ,169.3825 ,2.68737 ,-3.34245 ,-32.79616 
854 ,169.5906 ,2.68944 ,-3.33903 ,-32.76258 
855 ,169.7986 ,2.69146 ,-3.33219 ,-32.69542 
856 ,170.0064 ,2.69361 ,-3.35956 ,-32.96405 
857 ,170.1822 ,2.69550 ,-3.34588 ,-32.82973 
858 ,170.3748 ,2.69731 ,-3.35272 ,-32.89689 
859 ,170.5987 ,2.69950 ,-3.34930 ,-32.86331 
860 ,170.7911 ,2.70145 ,-3.37325 ,-33.09836 
861 ,170.9829 ,2.70337 ,-3.38010 ,-33.16552 
862 ,171.1910 ,2.70543 ,-3.37668 ,-33.13194 
863 ,171.3831 ,2.70734 ,-3.38694 ,-33.23267 
864 ,171.5752 ,2.70931 ,-3.36983 ,-33.06478 
865 ,171.7830 ,2.71139 ,-3.39721 ,-33.33341 
866 ,171.9755 ,2.71324 ,-3.38694 ,-33.23267 
867 ,172.1514 ,2.71516 ,-3.40747 ,-33.43414 
868 ,172.3432 ,2.71693 ,-3.41090 ,-33.46772 
869 ,172.5514 ,2.71895 ,-3.40405 ,-33.40057 
870 ,172.7755 ,2.72117 ,-3.40063 ,-33.36699 
871 ,172.9838 ,2.72334 ,-3.42801 ,-33.63561 
872 ,173.1760 ,2.72524 ,-3.41432 ,-33.50130 
873 ,173.3681 ,2.72722 ,-3.44170 ,-33.76993 
874 ,173.5759 ,2.72922 ,-3.42459 ,-33.60204 
875 ,173.7683 ,2.73126 ,-3.44170 ,-33.76993 
876 ,173.9603 ,2.73317 ,-3.44170 ,-33.76993 
877 ,174.1523 ,2.73505 ,-3.45196 ,-33.87066 
878 ,174.3445 ,2.73698 ,-3.45881 ,-33.93782 
879 ,174.5523 ,2.73905 ,-3.45539 ,-33.90424 
880 ,174.7607 ,2.74112 ,-3.45881 ,-33.93782 
881 ,174.9687 ,2.74324 ,-3.46223 ,-33.97140 
882 ,175.1608 ,2.74515 ,-3.45881 ,-33.93782 
883 ,175.3526 ,2.74706 ,-3.47250 ,-34.07213 
884 ,175.5610 ,2.74910 ,-3.46907 ,-34.03855 
885 ,176.0408 ,2.75249 ,-3.47934 ,-34.13929 
886 ,176.2332 ,2.75583 ,-3.48276 ,-34.17287 
887 ,176.4414 ,2.75787 ,-3.49645 ,-34.30718 
888 ,176.6335 ,2.75984 ,-3.49303 ,-34.27360 
889 ,176.8251 ,2.76173 ,-3.51014 ,-34.44149 
890 ,177.0175 ,2.76366 ,-3.50330 ,-34.37434 
891 ,177.2255 ,2.76574 ,-3.53410 ,-34.67654 
892 ,177.4176 ,2.76764 ,-3.51698 ,-34.50865 
893 ,177.6098 ,2.76957 ,-3.53067 ,-34.64296 
894 ,177.8018 ,2.77150 ,-3.53067 ,-34.64296 
895 ,177.9939 ,2.77338 ,-3.52725 ,-34.60938 
896 ,178.1858 ,2.77538 ,-3.54778 ,-34.81085 
897 ,178.3780 ,2.77730 ,-3.52725 ,-34.60938 
898 ,178.5703 ,2.77918 ,-3.55121 ,-34.84443 
899 ,178.7623 ,2.78115 ,-3.54094 ,-34.74370 
900 ,178.9700 ,2.78320 ,-3.55805 ,-34.91159 
901 ,179.1625 ,2.78517 ,-3.54778 ,-34.81085 
902 ,179.3706 ,2.78720 ,-3.56832 ,-35.01232 
903 ,179.5626 ,2.78914 ,-3.56147 ,-34.94517 
904 ,179.7865 ,2.79141 ,-3.55805 ,-34.91159 
905 ,180.0109 ,2.79346 ,-3.57174 ,-35.04590 
906 ,180.1867 ,2.79549 ,-3.57174 ,-35.04590 
907 ,180.3790 ,2.79727 ,-3.56832 ,-35.01232 
908 ,180.5870 ,2.79934 ,-3.57858 ,-35.11306 
909 ,180.7791 ,2.80125 ,-3.57516 ,-35.07948 
910 ,180.9712 ,2.80320 ,-3.60254 ,-35.34811 
911 ,181.1788 ,2.80527 ,-3.58885 ,-35.21379 
912 ,181.3553 ,2.80719 ,-3.61280 ,-35.44884 
913 ,181.5635 ,2.80915 ,-3.60596 ,-35.38169 
914 ,181.7554 ,2.81100 ,-3.60254 ,-35.34811 
915 ,181.9635 ,2.81307 ,-3.60596 ,-35.38169 
916 ,182.1557 ,2.81502 ,-3.62307 ,-35.54958 
917 ,182.3633 ,2.81706 ,-3.62307 ,-35.54958 
918 ,182.5558 ,2.81902 ,-3.61280 ,-35.44884 
919 ,182.7479 ,2.82095 ,-3.63676 ,-35.68389
