Repository: lloxxa/DOI-10.3389-fphy.2024.1412352

# Sucker analysis

This project studies the adhesion of arrays of millimeter-sized suction cups made from polydimethylsiloxane. Repository contains both data obtained in this project and code used to analyse said data.

## <a name="Introduction"></a> Introduction

Patterned surfaces are known to show superior adhesive properties compared to continuos surfaces. [1] Animals such as geckos use patterned surfaces to climb. Many aritficial bio-inspired patterned adhesive surfaces have been made. We make and study arrays of millimeter-sized suction cups, inspired by the surfaces found on cephalopods for applications in soft robotics. This research was carried out at the Laboratory of Physical Chemistry & Soft Matter at Wageningen University & Research and funded by 4TU.Federation through the program 'Soft Robotics' with Grant No. 4TU-UIT-335. This repository contains all data that was collected in this project as well as the code used to analyse it. This document contains detailed information about how the data was acquired.

## <a name="Fabrication"></a> Fabrication
We use a double-negative mold to make the samples. A positive mold is made by 3D-printing (1). We cast this mold with Dragon Skin &trade; (2) to obtain a soft, negative mold. This mold is coated with fluor polymers to allow for the release of the sample from the mold later (3). We then pour Ecoflex &trade; in the mold after which we degas the liquid Ecoflex &trade; for 15 minutes to ensure no bubbles are present in our sample(4). We cure the Ecoflex &trade; at room temperature for 24 hours before peeling it from the mold to obtain our final sample (5). This sample was connected to a glass microscope slide by plasma bonding. 
The figure below shows the geometry of the suction cups.

## <a name="Measurements"></a> Measurements

All measurements were performed using an Anton Paar MCR-501 rheometer. A glass plate accessory (P-PTD120/GL) was used as a countersurface to the suction cups. Samples were glued to a custom-made 3D-printed probe. A sample was placed on the countersurface with the cups facing down after which glue was placed on the sample (1). The probe was lowered so it is only in contact with the glue, after which the glue is cured by UV-light (2). This procedure aims to align the sample perfectly with the glass countersurface and is visualized below. 
One measurement cycle consists of four distinct phases, visualized below. The first phase is the approach (1 & 2) where the probe approaches the countersurface until a certain force is detected. The force by which we indent the sample to the countersurface is called the preload. The next phase is the relaxation phase, where the probe does not move for 20 seconds (3). AFter the relaxation, retraction starts. The probe pulls the sample away from the countersurface at a certain speed that we call the retraction speed (4 & 5). After the sample has detached completely from the countersurface, a short transition phase happens where the retraction ends and approach is initiated. Generally, we repeat this cycle multiple times for each experiment. For information about the preload, retraction speed and number of cycles that correspond to each dataset, see About the data(#About). 
It is important to note that each phase has its own CSV file in the raw data.

File: Raw data/Million/Indentation/ECOFLEX_P4_6D_50mN_loop/cup_589_app.csv
Data stamp = , 01-05-2022 22:17:14 487

Calibration Values: 
Slope = , 26.54  , g/V
Offset Voltage at no contact = , -0.501760 , V 

No , Time , Stage Position ,   Mass , Force 
   ,  (s) ,      (mm)      ,   (g)  , (mN)  

1 ,3.4707 ,3.29999 ,0.65806 ,6.45688 
2 ,6.7892 ,3.09996 ,0.65464 ,6.42330 
3 ,10.0992 ,2.89992 ,0.66148 ,6.49046 
4 ,13.4289 ,2.69986 ,0.64779 ,6.35614 
5 ,16.7463 ,2.49985 ,0.66148 ,6.49046 
6 ,20.0586 ,2.29982 ,0.66148 ,6.49046 
7 ,23.3662 ,2.09978 ,0.65806 ,6.45688 
8 ,26.6880 ,1.89975 ,0.68201 ,6.69193 
9 ,30.0128 ,1.69971 ,1.33565 ,13.10538 
10 ,32.3277 ,1.59970 ,1.61969 ,15.89238 
11 ,34.0582 ,1.54967 ,1.73262 ,17.00046 
12 ,35.7985 ,1.49965 ,2.05088 ,20.12325 
13 ,37.5579 ,1.44963 ,2.37599 ,23.31318 
14 ,39.3087 ,1.39960 ,2.67372 ,26.23450 
15 ,41.0368 ,1.34958 ,2.97829 ,29.22297 
16 ,42.7681 ,1.29956 ,3.12886 ,30.70041 
17 ,44.4804 ,1.24953 ,3.51557 ,34.49476 
18 ,46.2115 ,1.19951 ,3.79619 ,37.24818 
19 ,47.9635 ,1.14949 ,4.24791 ,41.68051 
20 ,49.6995 ,1.09946 ,4.66884 ,45.81065 
21 ,51.4235 ,1.04944 ,5.05212 ,49.57142 
22 ,53.1482 ,0.99942 ,5.45936 ,53.56723 

Plateau measurements: 

No , Time , Stage Position ,   Mass , Force 
   ,  (s) ,      (mm)      ,   (g)  , (mN)  

1 ,0.01 ,0.9994 ,5.456 ,53.5 
2 ,0.39 ,0.9994 ,5.456 ,53.5 
3 ,0.76 ,0.9994 ,5.432 ,53.3 
4 ,1.12 ,0.9994 ,5.459 ,53.6 
5 ,1.48 ,0.9994 ,5.435 ,53.3 
6 ,1.84 ,0.9994 ,5.422 ,53.2 
7 ,2.20 ,0.9994 ,5.405 ,53.0 
8 ,2.57 ,0.9994 ,5.415 ,53.1 
9 ,2.94 ,0.9994 ,5.398 ,53.0 
10 ,3.29 ,0.9994 ,5.408 ,53.1 
11 ,3.67 ,0.9994 ,5.405 ,53.0 
12 ,4.05 ,0.9994 ,5.398 ,53.0 
13 ,4.44 ,0.9994 ,5.384 ,52.8 
14 ,4.80 ,0.9994 ,5.411 ,53.1 
15 ,5.19 ,0.9994 ,5.401 ,53.0 
16 ,5.54 ,0.9994 ,5.391 ,52.9 
17 ,5.90 ,0.9994 ,5.401 ,53.0 
18 ,6.29 ,0.9994 ,5.398 ,53.0 
19 ,6.66 ,0.9994 ,5.405 ,53.0 
20 ,7.02 ,0.9994 ,5.387 ,52.9 
21 ,7.37 ,0.9994 ,5.391 ,52.9 
22 ,7.73 ,0.9994 ,5.387 ,52.9 
23 ,8.10 ,0.9994 ,5.398 ,53.0 
24 ,8.50 ,0.9994 ,5.387 ,52.9 
25 ,8.85 ,0.9994 ,5.384 ,52.8 
26 ,9.22 ,0.9994 ,5.387 ,52.9 
27 ,9.62 ,0.9994 ,5.387 ,52.9 
28 ,9.98 ,0.9994 ,5.384 ,52.8 
29 ,10.35 ,0.9994 ,5.381 ,52.8 
30 ,10.70 ,0.9994 ,5.384 ,52.8 
31 ,11.08 ,0.9994 ,5.360 ,52.6 
32 ,11.44 ,0.9994 ,5.381 ,52.8 
33 ,11.82 ,0.9994 ,5.367 ,52.7 
34 ,12.17 ,0.9994 ,5.381 ,52.8 
35 ,12.54 ,0.9994 ,5.370 ,52.7 
36 ,12.89 ,0.9994 ,5.387 ,52.9 
37 ,13.24 ,0.9994 ,5.367 ,52.7 
38 ,13.64 ,0.9994 ,5.370 ,52.7 
39 ,14.01 ,0.9994 ,5.381 ,52.8 
40 ,14.41 ,0.9994 ,5.384 ,52.8 
41 ,14.78 ,0.9994 ,5.370 ,52.7 
42 ,15.15 ,0.9994 ,5.381 ,52.8 
43 ,15.50 ,0.9994 ,5.370 ,52.7 
44 ,15.88 ,0.9994 ,5.370 ,52.7 
45 ,16.25 ,0.9994 ,5.370 ,52.7 
46 ,16.61 ,0.9994 ,5.364 ,52.6 
47 ,16.98 ,0.9994 ,5.377 ,52.8 
48 ,17.35 ,0.9994 ,5.381 ,52.8 
49 ,17.72 ,0.9994 ,5.374 ,52.7 
50 ,18.09 ,0.9994 ,5.367 ,52.7 
51 ,18.45 ,0.9994 ,5.364 ,52.6 
52 ,18.82 ,0.9994 ,5.377 ,52.8 
53 ,19.18 ,0.9994 ,5.346 ,52.5 
54 ,19.55 ,0.9994 ,5.377 ,52.8 
55 ,19.93 ,0.9994 ,5.367 ,52.7 
56 ,20.34 ,0.9994 ,5.364 ,52.6 
57 ,20.71 ,0.9994 ,5.353 ,52.5 
58 ,21.07 ,0.9994 ,5.374 ,52.7 
59 ,21.43 ,0.9994 ,5.350 ,52.5 
60 ,21.80 ,0.9994 ,5.353 ,52.5 
61 ,22.18 ,0.9994 ,5.360 ,52.6 
62 ,22.55 ,0.9994 ,5.350 ,52.5 
63 ,22.90 ,0.9994 ,5.374 ,52.7 
64 ,23.27 ,0.9994 ,5.364 ,52.6 
65 ,23.62 ,0.9994 ,5.360 ,52.6 
66 ,23.99 ,0.9994 ,5.350 ,52.5 
67 ,24.36 ,0.9994 ,5.353 ,52.5 
68 ,24.73 ,0.9994 ,5.360 ,52.6 
69 ,25.12 ,0.9994 ,5.353 ,52.5 
70 ,25.48 ,0.9994 ,5.360 ,52.6 
71 ,25.86 ,0.9994 ,5.367 ,52.7 
72 ,26.21 ,0.9994 ,5.357 ,52.6 
73 ,26.58 ,0.9994 ,5.357 ,52.6 
74 ,26.94 ,0.9994 ,5.367 ,52.7 
75 ,27.30 ,0.9994 ,5.353 ,52.5 
76 ,27.68 ,0.9994 ,5.357 ,52.6 
77 ,28.07 ,0.9994 ,5.346 ,52.5 
78 ,28.44 ,0.9994 ,5.370 ,52.7 
79 ,28.81 ,0.9994 ,5.346 ,52.5 
80 ,29.18 ,0.9994 ,5.357 ,52.6 
81 ,29.54 ,0.9994 ,5.353 ,52.5 
82 ,29.91 ,0.9994 ,5.360 ,52.6 
83 ,30.27 ,0.9994 ,5.367 ,52.7 
84 ,30.65 ,0.9994 ,5.350 ,52.5 
85 ,31.02 ,0.9994 ,5.353 ,52.5 
86 ,31.41 ,0.9994 ,5.350 ,52.5 
87 ,31.77 ,0.9994 ,5.350 ,52.5 
88 ,32.14 ,0.9994 ,5.357 ,52.6 
89 ,32.52 ,0.9994 ,5.357 ,52.6 
90 ,32.89 ,0.9994 ,5.357 ,52.6 
91 ,33.28 ,0.9994 ,5.357 ,52.6 
92 ,33.64 ,0.9994 ,5.370 ,52.7 
93 ,34.00 ,0.9994 ,5.367 ,52.7 
94 ,34.36 ,0.9994 ,5.346 ,52.5 
95 ,34.73 ,0.9994 ,5.364 ,52.6 
96 ,35.08 ,0.9994 ,5.346 ,52.5 
97 ,35.43 ,0.9994 ,5.360 ,52.6 
98 ,35.79 ,0.9994 ,5.343 ,52.4 
99 ,36.17 ,0.9994 ,5.343 ,52.4 
100 ,36.54 ,0.9994 ,5.343 ,52.4

File: Raw data/Million/Indentation/ECOFLEX_P4_6D_50mN_loop/cup_637_app.csv
Data stamp = , 02-05-2022 03:00:03 721

Calibration Values: 
Slope = , 26.54  , g/V
Offset Voltage at no contact = , -0.501760 , V 

No , Time , Stage Position ,   Mass , Force 
   ,  (s) ,      (mm)      ,   (g)  , (mN)  

1 ,3.4778 ,3.29999 ,0.64779 ,6.35614 
2 ,6.8137 ,3.09993 ,0.65121 ,6.38972 
3 ,10.1233 ,2.89992 ,0.64437 ,6.32256 
4 ,13.4319 ,2.69989 ,0.65121 ,6.38972 
5 ,16.7549 ,2.49983 ,0.65121 ,6.38972 
6 ,20.0710 ,2.29985 ,0.65121 ,6.38972 
7 ,23.3984 ,2.09981 ,0.64779 ,6.35614 
8 ,26.7351 ,1.89978 ,0.68886 ,6.75908 
9 ,30.0433 ,1.69974 ,1.33223 ,13.07180 
10 ,32.3395 ,1.59973 ,1.59916 ,15.69091 
11 ,34.0633 ,1.54970 ,1.75657 ,17.23551 
12 ,35.7835 ,1.49968 ,2.06115 ,20.22398 
13 ,37.5339 ,1.44963 ,2.38968 ,23.44750 
14 ,39.2582 ,1.39963 ,2.68398 ,26.33523 
15 ,40.9801 ,1.34961 ,2.99198 ,29.35728 
16 ,42.6968 ,1.29959 ,3.15624 ,30.96904 
17 ,44.4271 ,1.24956 ,3.51215 ,34.46118 
18 ,46.1649 ,1.19954 ,3.81672 ,37.44965 
19 ,47.9010 ,1.14952 ,4.23080 ,41.51262 
20 ,49.6196 ,1.09949 ,4.66199 ,45.74349 
21 ,51.3447 ,1.04947 ,5.06239 ,49.67215 
22 ,53.0709 ,0.99948 ,5.47647 ,53.73513 

Plateau measurements: 

No , Time , Stage Position ,   Mass , Force 
   ,  (s) ,      (mm)      ,   (g)  , (mN)  

1 ,0.02 ,0.9995 ,5.466 ,53.6 
2 ,0.43 ,0.9995 ,5.466 ,53.6 
3 ,0.79 ,0.9995 ,5.446 ,53.4 
4 ,1.19 ,0.9995 ,5.459 ,53.6 
5 ,1.58 ,0.9995 ,5.442 ,53.4 
6 ,1.93 ,0.9995 ,5.425 ,53.2 
7 ,2.30 ,0.9995 ,5.418 ,53.2 
8 ,2.65 ,0.9995 ,5.408 ,53.1 
9 ,3.04 ,0.9995 ,5.405 ,53.0 
10 ,3.38 ,0.9995 ,5.422 ,53.2 
11 ,3.74 ,0.9995 ,5.415 ,53.1 
12 ,4.10 ,0.9995 ,5.418 ,53.2 
13 ,4.47 ,0.9995 ,5.408 ,53.1 
14 ,4.84 ,0.9995 ,5.401 ,53.0 
15 ,5.20 ,0.9995 ,5.394 ,52.9 
16 ,5.55 ,0.9995 ,5.415 ,53.1 
17 ,5.90 ,0.9995 ,5.394 ,52.9 
18 ,6.25 ,0.9995 ,5.398 ,53.0 
19 ,6.60 ,0.9995 ,5.394 ,52.9 
20 ,6.97 ,0.9995 ,5.401 ,53.0 
21 ,7.33 ,0.9995 ,5.384 ,52.8 
22 ,7.73 ,0.9995 ,5.405 ,53.0 
23 ,8.08 ,0.9995 ,5.384 ,52.8 
24 ,8.43 ,0.9995 ,5.408 ,53.1 
25 ,8.78 ,0.9995 ,5.408 ,53.1 
26 ,9.15 ,0.9995 ,5.405 ,53.0 
27 ,9.50 ,0.9995 ,5.398 ,53.0 
28 ,9.86 ,0.9995 ,5.398 ,53.0 
29 ,10.27 ,0.9995 ,5.394 ,52.9 
30 ,10.62 ,0.9995 ,5.381 ,52.8 
31 ,10.99 ,0.9995 ,5.405 ,53.0 
32 ,11.35 ,0.9995 ,5.377 ,52.8 
33 ,11.71 ,0.9995 ,5.391 ,52.9 
34 ,12.06 ,0.9995 ,5.374 ,52.7 
35 ,12.45 ,0.9995 ,5.381 ,52.8 
36 ,12.82 ,0.9995 ,5.391 ,52.9 
37 ,13.19 ,0.9995 ,5.381 ,52.8 
38 ,13.57 ,0.9995 ,5.374 ,52.7 
39 ,13.94 ,0.9995 ,5.384 ,52.8 
40 ,14.31 ,0.9995 ,5.374 ,52.7 
41 ,14.68 ,0.9995 ,5.374 ,52.7 
42 ,15.07 ,0.9995 ,5.381 ,52.8 
43 ,15.42 ,0.9995 ,5.360 ,52.6 
44 ,15.80 ,0.9995 ,5.370 ,52.7 
45 ,16.17 ,0.9995 ,5.384 ,52.8 
46 ,16.51 ,0.9995 ,5.364 ,52.6 
47 ,16.89 ,0.9995 ,5.394 ,52.9 
48 ,17.28 ,0.9995 ,5.381 ,52.8 
49 ,17.66 ,0.9995 ,5.367 ,52.7 
50 ,18.02 ,0.9995 ,5.370 ,52.7 
51 ,18.39 ,0.9995 ,5.377 ,52.8 
52 ,18.77 ,0.9995 ,5.377 ,52.8 
53 ,19.12 ,0.9995 ,5.391 ,52.9 
54 ,19.49 ,0.9995 ,5.367 ,52.7 
55 ,19.88 ,0.9995 ,5.384 ,52.8 
56 ,20.27 ,0.9995 ,5.367 ,52.7 
57 ,20.64 ,0.9995 ,5.374 ,52.7 
58 ,21.01 ,0.9995 ,5.384 ,52.8 
59 ,21.37 ,0.9995 ,5.377 ,52.8 
60 ,21.73 ,0.9995 ,5.360 ,52.6 
61 ,22.11 ,0.9995 ,5.367 ,52.7 
62 ,22.48 ,0.9995 ,5.374 ,52.7 
63 ,22.86 ,0.9995 ,5.360 ,52.6 
64 ,23.25 ,0.9995 ,5.374 ,52.7 
65 ,23.62 ,0.9995 ,5.377 ,52.8 
66 ,23.99 ,0.9995 ,5.357 ,52.6 
67 ,24.37 ,0.9995 ,5.367 ,52.7 
68 ,24.73 ,0.9995 ,5.381 ,52.8 
69 ,25.09 ,0.9995 ,5.377 ,52.8 
70 ,25.47 ,0.9995 ,5.360 ,52.6 
71 ,25.85 ,0.9995 ,5.381 ,52.8 
72 ,26.21 ,0.9995 ,5.364 ,52.6 
73 ,26.56 ,0.9995 ,5.377 ,52.8 
74 ,26.94 ,0.9995 ,5.367 ,52.7 
75 ,27.30 ,0.9995 ,5.377 ,52.8 
76 ,27.68 ,0.9995 ,5.357 ,52.6 
77 ,28.03 ,0.9995 ,5.370 ,52.7 
78 ,28.41 ,0.9995 ,5.381 ,52.8 
79 ,28.78 ,0.9995 ,5.360 ,52.6 
80 ,29.17 ,0.9995 ,5.364 ,52.6 
81 ,29.54 ,0.9995 ,5.374 ,52.7 
82 ,29.91 ,0.9995 ,5.357 ,52.6 
83 ,30.28 ,0.9995 ,5.370 ,52.7 
84 ,30.63 ,0.9995 ,5.377 ,52.8 
85 ,31.02 ,0.9995 ,5.360 ,52.6 
86 ,31.39 ,0.9995 ,5.364 ,52.6 
87 ,31.75 ,0.9995 ,5.357 ,52.6 
88 ,32.11 ,0.9995 ,5.367 ,52.7 
89 ,32.47 ,0.9995 ,5.364 ,52.6 
90 ,32.85 ,0.9995 ,5.364 ,52.6 
91 ,33.22 ,0.9995 ,5.364 ,52.6 
92 ,33.61 ,0.9995 ,5.370 ,52.7 
93 ,33.97 ,0.9995 ,5.350 ,52.5 
94 ,34.36 ,0.9995 ,5.357 ,52.6 
95 ,34.73 ,0.9995 ,5.353 ,52.5 
96 ,35.09 ,0.9995 ,5.350 ,52.5 
97 ,35.46 ,0.9995 ,5.367 ,52.7 
98 ,35.82 ,0.9995 ,5.343 ,52.4 
99 ,36.19 ,0.9995 ,5.370 ,52.7 
100 ,36.56 ,0.9995 ,5.364 ,52.6
