Repository: lloxxa/DOI-10.3389-fphy.2024.1412352

# Sucker analysis

This project studies the adhesion of arrays of millimeter-sized suction cups made from polydimethylsiloxane. Repository contains both data obtained in this project and code used to analyse said data.

## <a name="Measurements"></a> Measurements

All measurements were performed using an Anton Paar MCR-501 rheometer. A glass plate accessory (P-PTD120/GL) was used as a countersurface to the suction cups. Samples were glued to a custom-made 3D-printed probe. A sample was placed on the countersurface with the cups facing down after which glue was placed on the sample (1).

File: Raw data/Preload series/P3/Eco_P3_FN1.0_v_onespeed/Eco_P3_FN1.0_v_onespeed_Interval_29.csv
Point No.,Normal Force [N],Gap [mm],Time [s]
1.0,0.003438,14.9882,384.9230
2.0,0.005618,14.9382,385.4230
3.0,0.002629,14.8881,385.9230
4.0,0.015371,14.8379,386.4230
5.0,0.003711,14.7879,386.9230
6.0,0.003209,14.7378,387.4230
7.0,0.004056,14.6875,387.9230
8.0,0.001849,14.6373,388.4230
9.0,0.004262,14.5873,388.9230
10.0,0.003783,14.5370,389.4230
11.0,0.002943,14.4868,389.9230
12.0,0.002398,14.4365,390.4230
13.0,0.003576,14.3864,390.9230
14.0,0.003092,14.3361,391.4230
15.0,0.001697,14.2859,391.9230
16.0,0.003783,14.2356,392.4230
17.0,0.001636,14.1855,392.9230
18.0,0.001533,14.1353,393.4230
19.0,0.001649,14.0852,393.9230
20.0,0.000617,14.0350,394.4230
21.0,0.001540,13.9850,394.9230
22.0,0.001834,13.9348,395.4230
23.0,0.001300,13.8847,395.9230
24.0,0.000856,13.8343,396.4230
25.0,0.001603,13.7843,396.9230
26.0,0.001257,13.7342,397.4230
27.0,0.000342,13.6841,397.9230
28.0,0.001589,13.6340,398.4230
29.0,0.000140,13.5838,398.9230
30.0,0.001013,13.5337,399.4230
31.0,0.001965,13.4832,399.9230
32.0,0.001345,13.4331,400.4230
33.0,0.000870,13.3828,400.9230
34.0,0.002069,13.3328,401.4230
35.0,0.000628,13.2824,401.9230
36.0,0.000891,13.2322,402.4230
37.0,0.000598,13.1820,402.9230
38.0,0.001634,13.1319,403.4230
39.0,0.002455,13.0818,403.9230
40.0,0.003322,13.0316,404.4230
41.0,0.000636,12.9812,404.9230
42.0,0.001425,12.9311,405.4230
43.0,0.003119,12.8811,405.9230
44.0,0.002298,12.8311,406.4230
45.0,0.002923,12.7809,406.9230
46.0,0.001189,12.7307,407.4230
47.0,0.001945,12.6808,407.9230
48.0,0.001293,12.6303,408.4230
49.0,0.001151,12.5802,408.9230
50.0,0.004527,12.5298,409.4230
51.0,0.043780,12.4800,409.9230
52.0,0.123235,12.4296,410.4230
53.0,0.255341,12.3795,410.9230
54.0,0.396253,12.3294,411.4230
55.0,0.570737,12.2794,411.9230
56.0,0.737560,12.2293,412.4230
57.0,0.890217,12.1789,412.9230

File: Raw data/Preload series/P3/Eco_P3_FN1.0_v_onespeed/Eco_P3_FN1.0_v_onespeed_Interval_30.csv
Point No.,Normal Force [N],Gap [mm],Time [s]
1.0,1.023797,12.1162,413.9200
2.0,1.007279,12.1162,414.4200
3.0,0.996136,12.1162,414.9200
4.0,0.985498,12.1162,415.4200
5.0,0.979955,12.1162,415.9200
6.0,0.973436,12.1162,416.4200
7.0,0.970038,12.1162,416.9200
8.0,0.967335,12.1162,417.4200
9.0,0.965375,12.1162,417.9200
10.0,0.964236,12.1162,418.4200
11.0,0.962263,12.1162,418.9200
12.0,0.960892,12.1162,419.4200
13.0,0.959486,12.1162,419.9200
14.0,0.957938,12.1162,420.4200
15.0,0.957561,12.1162,420.9200
16.0,0.956390,12.1162,421.4200
17.0,0.955476,12.1162,421.9200
18.0,0.954450,12.1162,422.4200
19.0,0.953899,12.1162,422.9200
20.0,0.953692,12.1162,423.4200
21.0,0.952668,12.1162,423.9200
22.0,0.952865,12.1162,424.4200
23.0,0.952604,12.1162,424.9200
24.0,0.951703,12.1162,425.4200
25.0,0.950506,12.1162,425.9200
26.0,0.950463,12.1162,426.4200
27.0,0.950251,12.1162,426.9200
28.0,0.950733,12.1162,427.4200
29.0,0.949451,12.1162,427.9200
30.0,0.949152,12.1162,428.4200
31.0,0.948453,12.1162,428.9200
32.0,0.947447,12.1162,429.4200
33.0,0.947678,12.1162,429.9200
34.0,0.947318,12.1162,430.4200
35.0,0.946903,12.1162,430.9200
36.0,0.946882,12.1162,431.4200
37.0,0.945807,12.1162,431.9200
38.0,0.945651,12.1162,432.4200
39.0,0.945560,12.1162,432.9200
40.0,0.945378,12.1162,433.4200

File: Raw data/Preload series/P3/Eco_P3_FN1.0_v_onespeed/Eco_P3_FN1.0_v_onespeed_Interval_33.csv
Point No.,Normal Force [N],Gap [mm],Time [s]
1.0,0.002473,14.9868,439.7550
2.0,0.003158,14.9366,440.2550
3.0,0.003934,14.8865,440.7550
4.0,0.002728,14.8363,441.2550
5.0,0.001831,14.7865,441.7550
6.0,0.002082,14.7362,442.2550
7.0,0.002632,14.6860,442.7550
8.0,0.002557,14.6358,443.2550
9.0,0.003380,14.5856,443.7550
10.0,0.003209,14.5354,444.2550
11.0,0.002234,14.4852,444.7550
12.0,0.001588,14.4349,445.2550
13.0,0.001174,14.3847,445.7550
14.0,0.002623,14.3345,446.2550
15.0,0.001869,14.2844,446.7550
16.0,0.002824,14.2340,447.2550
17.0,0.001205,14.1839,447.7550
18.0,0.001679,14.1339,448.2550
19.0,0.002286,14.0836,448.7550
20.0,-0.000035,14.0334,449.2550
21.0,0.001354,13.9833,449.7550
22.0,0.001199,13.9333,450.2550
23.0,0.001518,13.8832,450.7550
24.0,0.002644,13.8329,451.2550
25.0,0.001415,13.7829,451.7550
26.0,0.000938,13.7329,452.2550
27.0,0.000572,13.6827,452.7550
28.0,0.001387,13.6324,453.2550
29.0,0.000836,13.5821,453.7550
30.0,0.001872,13.5320,454.2550
31.0,0.001723,13.4818,454.7550
32.0,0.001563,13.4315,455.2550
33.0,0.001667,13.3812,455.7550
34.0,0.002357,13.3310,456.2550
35.0,0.000727,13.2809,456.7550
36.0,0.000744,13.2307,457.2550
37.0,0.002364,13.1804,457.7550
38.0,0.001406,13.1302,458.2550
39.0,0.003125,13.0802,458.7550
40.0,0.000777,13.0301,459.2550
41.0,0.000431,12.9799,459.7550
42.0,0.000998,12.9296,460.2550
43.0,0.001129,12.8797,460.7550
44.0,0.001881,12.8296,461.2550
45.0,0.001193,12.7794,461.7550
46.0,0.000209,12.7293,462.2550
47.0,0.001083,12.6791,462.7550
48.0,0.000284,12.6289,463.2550
49.0,0.001048,12.5788,463.7550
50.0,0.005019,12.5285,464.2550
51.0,0.043630,12.4782,464.7550
52.0,0.125678,12.4282,465.2550
53.0,0.259008,12.3780,465.7550
54.0,0.400000,12.3278,466.2550
55.0,0.576137,12.2777,466.7550
56.0,0.738859,12.2277,467.2550
57.0,0.891565,12.1776,467.7550

File: Raw data/Preload series/P3/Eco_P3_FN1.0_v_onespeed/Eco_P3_FN1.0_v_onespeed_Interval_37.csv
Point No.,Normal Force [N],Gap [mm],Time [s]
1.0,0.002530,14.9901,494.5860
2.0,-0.000350,14.9398,495.0860
3.0,0.002793,14.8897,495.5860
4.0,0.001470,14.8397,496.0860
5.0,0.000098,14.7896,496.5860
6.0,-0.000502,14.7395,497.0860
7.0,-0.000383,14.6893,497.5860
8.0,0.001464,14.6392,498.0860
9.0,0.001524,14.5891,498.5860
10.0,0.002174,14.5386,499.0860
11.0,-0.000123,14.4885,499.5860
12.0,0.002107,14.4384,500.0860
13.0,0.001883,14.3881,500.5860
14.0,0.000549,14.3378,501.0860
15.0,0.000759,14.2877,501.5860
16.0,0.001342,14.2375,502.0860
17.0,0.000709,14.1872,502.5860
18.0,0.001610,14.1371,503.0860
19.0,0.000621,14.0869,503.5860
20.0,0.001107,14.0368,504.0860
21.0,-0.000215,13.9868,504.5860
22.0,0.000898,13.9365,505.0860
23.0,-0.000368,13.8864,505.5860
24.0,0.000749,13.8362,506.0860
25.0,0.000409,13.7863,506.5860
26.0,0.000248,13.7361,507.0860
27.0,0.000198,13.6860,507.5860
28.0,-0.000736,13.6357,508.0860
29.0,0.000137,13.5857,508.5860
30.0,0.000817,13.5354,509.0860
31.0,0.000762,13.4852,509.5860
32.0,0.001733,13.4349,510.0860
33.0,0.000872,13.3848,510.5860
34.0,0.000079,13.3344,511.0860
35.0,0.001692,13.2843,511.5860
36.0,0.001484,13.2340,512.0860
37.0,0.000802,13.1839,512.5860
38.0,0.000759,13.1337,513.0860
39.0,0.000629,13.0835,513.5860
40.0,0.000865,13.0333,514.0860
41.0,0.000549,12.9832,514.5860
42.0,0.000703,12.9332,515.0860
43.0,0.000636,12.8830,515.5860
44.0,0.000326,12.8329,516.0860
45.0,0.000657,12.7827,516.5860
46.0,-0.000886,12.7327,517.0860
47.0,0.000369,12.6825,517.5860
48.0,-0.000457,12.6322,518.0860
49.0,0.000866,12.5820,518.5860
50.0,0.004432,12.5320,519.0860
51.0,0.039376,12.4817,519.5860
52.0,0.117603,12.4315,520.0860
53.0,0.248069,12.3813,520.5860
54.0,0.388205,12.3313,521.0860
55.0,0.561135,12.2811,521.5860
56.0,0.727872,12.2309,522.0860
57.0,0.879637,12.1808,522.5860
