Repository: lloxxa/DOI-10.3389-fphy.2024.1412352

# Sucker analysis

This project studies the adhesion of arrays of millimeter-sized suction cups made from polydimethylsiloxane. Repository contains both data obtained in this project and code used to analyse said data.

## <a name="Introduction"></a> Introduction

Patterned surfaces are known to show superior adhesive properties compared to continuos surfaces. [1] Animals such as geckos use patterned surfaces to climb. Many aritficial bio-inspired patterned adhesive surfaces have been made. We make and study arrays of millimeter-sized suction cups, inspired by the surfaces found on cephalopods for applications in soft robotics. This research was carried out at the Laboratory of Physical Chemistry & Soft Matter at Wageningen University & Research and funded by 4TU.Federation through the program 'Soft Robotics' with Grant No. 4TU-UIT-335. This repository contains all data that was collected in this project as well as the code used to analyse it. This document contains detailed information about how the data was acquired.

## <a name="Fabrication"></a> Fabrication
We use a double-negative mold to make the samples. A positive mold is made by 3D-printing (1). We cast this mold with Dragon Skin &trade; (2) to obtain a soft, negative mold. This mold is coated with fluor polymers to allow for the release of the sample from the mold later (3). We then pour Ecoflex &trade; in the mold after which we degas the liquid Ecoflex &trade; for 15 minutes to ensure no bubbles are present in our sample(4). We cure the Ecoflex &trade; at room temperature for 24 hours before peeling it from the mold to obtain our final sample (5). This sample was connected to a glass microscope slide by plasma bonding. 
The figure below shows the geometry of the suction cups.

## <a name="Measurements"></a> Measurements

All measurements were performed using an Anton Paar MCR-501 rheometer. A glass plate accessory (P-PTD120/GL) was used as a countersurface to the suction cups. Samples were glued to a custom-made 3D-printed probe. A sample was placed on the countersurface with the cups facing down after which glue was placed on the sample (1). The probe was lowered so it is only in contact with the glue, after which the glue is cured by UV-light (2). This procedure aims to align the sample perfectly with the glass countersurface and is visualized below. 
One measurement cycle consists of four distinct phases, visualized below. The first phase is the approach (1 & 2) where the probe approaches the countersurface until a certain force is detected. The force by which we indent the sample to the countersurface is called the preload. The next phase is the relaxation phase, where the probe does not move for 20 seconds (3). AFter the relaxation, retraction starts. The probe pulls the sample away from the countersurface at a certain speed that we call the retraction speed (4 & 5). After the sample has detached completely from the countersurface, a short transition phase happens where the retraction ends and approach is initiated. Generally, we repeat this cycle multiple times for each experiment. For information about the preload, retraction speed and number of cycles that correspond to each dataset, see About the data(#About). 
It is important to note that each phase has its own CSV file in the raw data.

File: Raw data/Preload series/P4/Eco_P4_FN1_v_newsample_onespeed/Eco_P4_FN1_v_newsample_onespeed_Interval_10.csv
Point No.,Normal Force [N],Gap [mm],Time [s]
1.0,1.056998,12.7681,152.3020
2.0,1.051488,12.7681,152.8020
3.0,1.048108,12.7681,153.3020
4.0,1.046284,12.7681,153.8020
5.0,1.043996,12.7681,154.3020
6.0,1.042113,12.7681,154.8020
7.0,1.040657,12.7681,155.3020
8.0,1.039744,12.7681,155.8020
9.0,1.038595,12.7681,156.3020
10.0,1.037549,12.7681,156.8020
11.0,1.035726,12.7681,157.3020
12.0,1.035282,12.7681,157.8020
13.0,1.033807,12.7681,158.3020
14.0,1.033417,12.7681,158.8020
15.0,1.032413,12.7681,159.3020
16.0,1.031709,12.7681,159.8020
17.0,1.030886,12.7681,160.3020
18.0,1.029772,12.7681,160.8020
19.0,1.030576,12.7681,161.3020
20.0,1.028602,12.7681,161.8020
21.0,1.028574,12.7681,162.3020
22.0,1.027669,12.7681,162.8020
23.0,1.028108,12.7681,163.3020
24.0,1.026907,12.7681,163.8020
25.0,1.026679,12.7681,164.3020
26.0,1.026719,12.7681,164.8020
27.0,1.025716,12.7681,165.3020
28.0,1.025000,12.7681,165.8020
29.0,1.025583,12.7681,166.3020
30.0,1.024219,12.7681,166.8020
31.0,1.023835,12.7681,167.3020
32.0,1.023602,12.7681,167.8020
33.0,1.023600,12.7681,168.3020
34.0,1.023611,12.7681,168.8020
35.0,1.022690,12.7681,169.3020
36.0,1.022856,12.7681,169.8020
37.0,1.023129,12.7681,170.3020
38.0,1.021921,12.7681,170.8020
39.0,1.021657,12.7681,171.3020
40.0,1.021536,12.7681,171.8020

File: Raw data/Preload series/P4/Eco_P4_FN1_v_newsample_onespeed/Eco_P4_FN1_v_newsample_onespeed_Interval_11.csv
Point No.,Normal Force [N],Gap [mm],Time [s]
1,1.021674,12.7681,171.8090
2,1.022044,12.7681,171.8140
3,1.022221,12.7681,171.8190
4,1.021876,12.7681,171.8240
5,1.020889,12.7681,171.8290
6,1.020641,12.7681,171.8340
7,1.020150,12.7681,171.8390
8,1.019575,12.7687,171.8440
9,1.019822,12.7687,171.8480
10,1.016890,12.7687,171.8530
11,1.015314,12.7706,171.8580
12,1.010816,12.7706,171.8630
13,1.006266,12.7750,171.8680
14,0.998532,12.7750,171.8730
15,0.997377,12.7787,171.8780
16,0.984377,12.7787,171.8840
17,0.977587,12.7831,171.8890
18,0.964536,12.7881,171.8940
19,0.958200,12.7881,171.8990
20,0.946056,12.7931,171.9040
21,0.938144,12.7931,171.9090
22,0.926013,12.7980,171.9140
23,0.920080,12.7980,171.9190
24,0.908525,12.8030,171.9240
25,0.900786,12.8030,171.9290
26,0.888221,12.8080,171.9340
27,0.881464,12.8080,171.9390
28,0.870320,12.8080,171.9440
29,0.862039,12.8130,171.9490
30,0.849516,12.8130,171.9530
31,0.844882,12.8180,171.9580
32,0.831943,12.8180,171.9630
33,0.828651,12.8230,171.9680
34,0.812976,12.8230,171.9730
35,0.809942,12.8280,171.9780
36,0.797171,12.8280,171.9830
37,0.792018,12.8330,171.9880
38,0.776212,12.8330,171.9930
39,0.772635,12.8380,171.9980
40,0.758957,12.8380,172.0030
41,0.754721,12.8429,172.0080
42,0.740159,12.8429,172.0130
43,0.736694,12.8479,172.0180
44,0.722156,12.8479,172.0230
45,0.716816,12.8529,172.0280
46,0.701651,12.8529,172.0330
47,0.699060,12.8579,172.0380
48,0.688749,12.8579,172.0430
49,0.685022,12.8629,172.0480
50,0.670620,12.8629,172.0530
51,0.666561,12.8679,172.0580
52,0.653827,12.8679,172.0630
53,0.649764,12.8729,172.0680
54,0.636628,12.8729,172.0730
55,0.633374,12.8779,172.0780
56,0.620529,12.8779,172.0830
57,0.615735,12.8822,172.0880
58,0.600673,12.8822,172.0930
59,0.597578,12.8872,172.0980
60,0.586163,12.8872,172.1030
61,0.581884,12.8922,172.1080
62,0.567084,12.8922,172.1130
63,0.564157,12.8978,172.1180
64,0.550694,12.8978,172.1230
65,0.545317,12.9022,172.1280
66,0.528744,12.9022,172.1330
67,0.524845,12.9072,172.1380
68,0.512546,12.9072,172.1430
69,0.508305,12.9128,172.1480
70,0.495277,12.9128,172.1530
71,0.492598,12.9178,172.1580
72,0.482058,12.9178,172.1630
73,0.477699,12.9222,172.1680
74,0.463858,12.9221,172.1730
75,0.459640,12.9271,172.1780
76,0.447791,12.9271,172.1830
77,0.442343,12.9321,172.1880
78,0.428740,12.9321,172.1930
79,0.425911,12.9378,172.1980
80,0.416063,12.9377,172.2030
81,0.411387,12.9421,172.2080
82,0.398808,12.9421,172.2130
83,0.394847,12.9471,172.2180
84,0.384082,12.9471,172.2230
85,0.377966,12.9521,172.2280
86,0.363512,12.9521,172.2330
87,0.359144,12.9577,172.2380
88,0.348866,12.9577,172.2430
89,0.345457,12.9621,172.2480
90,0.336951,12.9621,172.2530
91,0.334192,12.9677,172.2580
92,0.325845,12.9677,172.2630
93,0.321833,12.9721,172.2680
94,0.312911,12.9721,172.2730
95,0.310058,12.9771,172.2780
96,0.303100,12.9771,172.2830
97,0.299944,12.9821,172.2880
98,0.289857,12.9820,172.2930
99,0.286219,12.9870,172.2980
100,0.278864,12.9870,172.3030
101,0.274721,12.9920,172.3080
102,0.264779,12.9920,172.3130
103,0.260725,12.9970,172.3180
104,0.253388,12.9970,172.3230
105,0.249469,13.0020,172.3280
106,0.239776,13.0020,172.3330
107,0.236563,13.0070,172.3380
108,0.230344,13.0070,172.3430
109,0.226088,13.0120,172.3480
110,0.216820,13.0120,172.3530
111,0.212686,13.0176,172.3580
112,0.204012,13.0176,172.3630
113,0.198976,13.0220,172.3680
114,0.189016,13.0220,172.3730
115,0.185060,13.0270,172.3780
116,0.177830,13.0270,172.3830
117,0.172429,13.0320,172.3880
118,0.163329,13.0320,172.3930
119,0.160126,13.0370,172.3980
120,0.152962,13.0370,172.4030
121,0.148885,13.0420,172.4080
122,0.140762,13.0420,172.4130
123,0.136493,13.0470,172.4180
124,0.130077,13.0470,172.4230
125,0.126196,13.0519,172.4280
126,0.115932,13.0519,172.4330
127,0.111784,13.0576,172.4380
128,0.105120,13.0576,172.4430
129,0.101319,13.0619,172.4480
130,0.093851,13.0619,172.4530
131,0.090928,13.0669,172.4580
132,0.085228,13.0669,172.4630
133,0.081473,13.0719,172.4680
134,0.074870,13.0719,172.4730
135,0.072672,13.0769,172.4780
136,0.068576,13.0769,172.4830
137,0.065480,13.0819,172.4880
138,0.055184,13.0819,172.4930
139,0.050596,13.0869,172.4980
140,0.042866,13.0869,172.5030
141,0.039383,13.0919,172.5080
142,0.030741,13.0919,172.5130
143,0.022665,13.0969,172.5180
144,0.012224,13.0969,172.5230
145,0.005780,13.1019,172.5280
146,-0.002969,13.1019,172.5330
147,-0.007304,13.1069,172.5380
148,-0.012121,13.1069,172.5430
149,-0.014894,13.1119,172.5480
150,-0.018326,13.1119,172.5530
151,-0.019430,13.1169,172.5580
152,-0.022988,13.1169,172.5630
153,-0.025677,13.1219,172.5680
154,-0.030924,13.1219,172.5730
155,-0.034234,13.1269,172.5780
156,-0.040664,13.1269,172.5830
157,-0.048810,13.1318,172.5880
158,-0.058541,13.1318,172.5930
159,-0.063559,13.1368,172.5980
160,-0.067940,13.1368,172.6030
161,-0.072467,13.1418,172.6080
162,-0.079617,13.1418,172.6130
163,-0.082923,13.1468,172.6180
164,-0.086930,13.1468,172.6230
165,-0.094099,13.1518,172.6280
166,-0.108473,13.1518,172.6330
167,-0.113276,13.1568,172.6380
168,-0.114187,13.1568,172.6430
169,-0.117966,13.1618,172.6480
170,-0.124311,13.1618,172.6530
171,-0.128211,13.1668,172.6580
172,-0.132139,13.1668,172.6630
173,-0.139317,13.1718,172.6680
174,-0.150395,13.1718,172.6730
175,-0.156250,13.1768,172.6780
176,-0.161609,13.1768,172.6830
177,-0.165013,13.1818,172.6880
178,-0.169240,13.1818,172.6930
179,-0.173949,13.1868,172.6980
180,-0.179860,13.1868,172.7030
181,-0.185658,13.1918,172.7080
182,-0.192888,13.1918,172.7130
183,-0.198873,13.1968,172.7180
184,-0.202703,13.1968,172.7230
185,-0.207842,13.2018,172.7280
186,-0.214496,13.2017,172.7330
187,-0.219266,13.2067,172.7380
188,-0.223596,13.2067,172.7430
189,-0.230012,13.2117,172.7480
190,-0.237620,13.2117,172.7530
191,-0.242843,13.2167,172.7580
192,-0.246584,13.2167,172.7630
193,-0.252074,13.2217,172.7680
194,-0.258162,13.2217,172.7730
195,-0.263208,13.2267,172.7780
196,-0.266004,13.2267,172.7830
197,-0.271143,13.2317,172.7880
198,-0.277218,13.2317,172.7930
199,-0.282385,13.2367,172.7980
200,-0.284966,13.2367,172.8030
201,-0.289829,13.2417,172.8080
202,-0.295025,13.2417,172.8130
203,-0.299640,13.2467,172.8180
204,-0.301730,13.2467,172.8230
205,-0.306584,13.2517,172.8280
206,-0.311971,13.2517,172.8330
207,-0.317045,13.2567,172.8380
208,-0.318148,13.2567,172.8430
209,-0.322773,13.2617,172.8480
210,-0.327028,13.2617,172.8530
211,-0.332238,13.2667,172.8580
212,-0.335029,13.2667,172.8630
213,-0.341183,13.2717,172.8680
214,-0.347033,13.2717,172.8730
215,-0.352644,13.2767,172.8780
216,-0.355048,13.2767,172.8830
217,-0.359967,13.2817,172.8880
218,-0.364681,13.2817,172.8930
219,-0.369913,13.2867,172.8980
220,-0.372715,13.2867,172.9030
221,-0.378681,13.2916,172.9080
222,-0.383142,13.2916,172.9130
223,-0.389189,13.2966,172.9180
224,-0.391316,13.2966,172.9230
225,-0.396979,13.3016,172.9280
226,-0.402221,13.3016,172.9330
227,-0.407889,13.3066,172.9380
228,-0.410797,13.3066,172.9430
229,-0.417054,13.3116,172.9480
230,-0.420659,13.3116,172.9530
231,-0.425611,13.3166,172.9580
232,-0.425513,13.3166,172.9630
233,-0.430012,13.3216,172.9680
234,-0.433678,13.3216,172.9730
235,-0.439462,13.3266,172.9780
236,-0.441178,13.3266,172.9830
237,-0.446813,13.3316,172.9880
238,-0.449081,13.3316,172.9930
239,-0.453589,13.3366,172.9980
240,-0.453070,13.3366,173.0030
241,-0.458130,13.3416,173.0080
242,-0.462333,13.3416,173.0130
243,-0.467758,13.3466,173.0180
244,-0.469207,13.3466,173.0230
245,-0.475287,13.3516,173.0280
246,-0.477685,13.3516,173.0330
247,-0.482128,13.3566,173.0380
248,-0.480594,13.3566,173.0430
249,-0.485495,13.3616,173.0480
250,-0.489198,13.3616,173.0530
251,-0.495132,13.3666,173.0580
252,-0.496816,13.3666,173.0630
253,-0.502679,13.3716,173.0680
254,-0.504681,13.3716,173.0730
255,-0.510204,13.3766,173.0780
256,-0.509843,13.3766,173.0830
257,-0.515731,13.3816,173.0880
258,-0.519037,13.3816,173.0930
259,-0.524358,13.3866,173.0980
260,-0.524648,13.3866,173.1030
261,-0.531017,13.3916,173.1080
262,-0.534482,13.3916,173.1130
263,-0.541071,13.3966,173.1180
264,-0.540501,13.3966,173.1230
265,-0.545410,13.4016,173.1280
266,-0.547164,13.4016,173.1330
267,-0.552696,13.4065,173.1380
268,-0.553589,13.4065,173.1430
269,-0.560365,13.4115,173.1480
270,-0.563975,13.4115,173.1530
271,-0.570886,13.4165,173.1580
272,-0.569605,13.4165,173.1630
273,-0.575067,13.4215,173.1680
274,-0.577746,13.4215,173.1730
275,-0.583975,13.4265,173.1780
276,-0.582862,13.4265,173.1830
277,-0.587950,13.4315,173.1880
278,-0.589390,13.4315,173.1930
279,-0.595357,13.4365,173.1980
280,-0.594113,13.4365,173.2030
281,-0.599481,13.4415,173.2080
282,-0.601562,13.4415,173.2130
283,-0.607561,13.4465,173.2180
284,-0.607720,13.4465,173.2230
285,-0.614730,13.4515,173.2280
286,-0.617344,13.4515,173.2330
287,-0.623619,13.4565,173.2380
288,-0.621309,13.4565,173.2430
289,-0.626565,13.4615,173.2480
290,-0.628001,13.4615,173.2530
291,-0.634459,13.4665,173.2580
292,-0.634898,13.4665,173.2630
293,-0.641693,13.4715,173.2680
294,-0.642778,13.4715,173.2730
295,-0.649114,13.4771,173.2780
296,-0.647776,13.4771,173.2830
297,-0.653524,13.4815,173.2880
298,-0.653832,13.4815,173.2930
299,-0.660005,13.4865,173.2980
300,-0.658859,13.4865,173.3030
301,-0.664737,13.4915,173.3080
302,-0.665158,13.4915,173.3130
303,-0.671807,13.4965,173.3180
304,-0.669221,13.4965,173.3230
305,-0.675193,13.5015,173.3280
306,-0.676811,13.5015,173.3330
307,-0.683914,13.5065,173.3380
308,-0.683241,13.5065,173.3430
309,-0.689956,13.5115,173.3480
310,-0.689633,13.5115,173.3530
311,-0.695357,13.5165,173.3580
312,-0.692439,13.5165,173.3630
313,-0.699981,13.5215,173.3680
314,-0.703208,13.5215,173.3730
315,-0.710582,13.5265,173.3780
316,-0.709773,13.5265,173.3830
317,-0.716731,13.5315,173.3880
318,-0.716699,13.5315,173.3930
319,-0.722965,13.5364,173.3980
320,-0.719813,13.5365,173.4030
321,-0.725326,13.5414,173.4080
322,-0.725649,13.5414,173.4130
323,-0.732761,13.5464,173.4180
324,-0.731994,13.5464,173.4230
325,-0.738901,13.5514,173.4280
326,-0.739112,13.5514,173.4330
327,-0.745934,13.5564,173.4380
328,-0.742558,13.5564,173.4430
329,-0.748754,13.5614,173.4480
330,-0.750171,13.5614,173.4530
331,-0.757068,13.5664,173.4580
332,-0.755071,13.5664,173.4630
333,-0.761786,13.5714,173.4680
334,-0.761744,13.5714,173.4730
335,-0.769030,13.5770,173.4780
336,-0.765658,13.5770,173.4830
337,-0.772406,13.5814,173.4880
338,-0.772097,13.5814,173.4930
339,-0.777877,13.5864,173.4980
340,-0.775567,13.5864,173.5030
341,-0.782469,13.5914,173.5080
342,-0.783030,13.5914,173.5130
343,-0.790475,13.5964,173.5180
344,-0.786458,13.5964,173.5230
345,-0.792032,13.6014,173.5280
346,-0.791429,13.6014,173.5330
347,-0.798045,13.6064,173.5380
348,-0.796904,13.6064,173.5430
349,-0.804512,13.6114,173.5480
350,-0.805191,13.6114,173.5530
351,-0.812738,13.6164,173.5580
352,-0.809081,13.6164,173.5630
353,-0.814996,13.6214,173.5680
354,-0.813584,13.6214,173.5730
355,-0.820271,13.6264,173.5780
356,-0.818073,13.6264,173.5830
357,-0.825022,13.6314,173.5880
358,-0.823965,13.6314,173.5930
359,-0.830166,13.6370,173.5980
360,-0.824985,13.6370,173.6030
361,-0.831288,13.6414,173.6080
362,-0.831588,13.6414,173.6130
363,-0.838967,13.6464,173.6180
364,-0.837438,13.6464,173.6230
365,-0.844382,13.6514,173.6280
366,-0.843007,13.6514,173.6330
367,-0.849408,13.6564,173.6380
368,-0.844185,13.6564,173.6430
369,-0.849740,13.6614,173.6480
370,-0.848894,13.6614,173.6530
371,-0.856282,13.6664,173.6580
372,-0.853589,13.6664,173.6630
373,-0.859691,13.6714,173.6680
374,-0.855441,13.6714,173.6730
375,-0.859710,13.6770,173.6780
376,-0.852210,13.6770,173.6830
377,-0.856998,13.6814,173.6880
378,-0.855235,13.6814,173.6930
379,-0.860229,13.6864,173.6980
380,-0.851747,13.6864,173.7030
381,-0.853921,13.6914,173.7080
382,-0.847772,13.6914,173.7130
383,-0.853337,13.6964,173.7180
384,-0.848384,13.6964,173.7230
385,-0.855361,13.7014,173.7280
386,-0.855745,13.7014,173.7330
387,-0.862502,13.7064,173.7380
388,-0.858480,13.7064,173.7430
389,-0.864185,13.7114,173.7480
390,-0.862539,13.7114,173.7530
391,-0.869974,13.7164,173.7580
392,-0.866804,13.7164,173.7630
393,-0.873846,13.7214,173.7680
394,-0.873262,13.7214,173.7730
395,-0.879406,13.7264,173.7780
396,-0.874103,13.7264,173.7830
397,-0.878635,13.7314,173.7880
398,-0.873608,13.7314,173.7930
399,-0.879584,13.7364,173.7980
400,-0.873495,13.7364,173.8030
401,-0.879055,13.7414,173.8080
402,-0.876937,13.7414,173.8130
403,-0.882637,13.7464,173.8180
404,-0.878410,13.7464,173.8230
405,-0.885392,13.7514,173.8280
406,-0.884433,13.7514,173.8330
407,-0.892060,13.7563,173.8380
408,-0.887856,13.7564,173.8430
409,-0.894253,13.7613,173.8480
410,-0.892878,13.7613,173.8530
411,-0.899874,13.7663,173.8580
412,-0.896165,13.7663,173.8630
413,-0.903058,13.7713,173.8680
414,-0.901384,13.7713,173.8730
415,-0.908585,13.7763,173.8780
416,-0.903367,13.7763,173.8840
417,-0.908721,13.7813,173.8890
418,-0.907837,13.7813,173.8940
419,-0.915118,13.7863,173.8990
420,-0.913589,13.7863,173.9040
421,-0.920248,13.7913,173.9090
422,-0.919219,13.7913,173.9140
423,-0.925569,13.7963,173.9190
424,-0.922109,13.7963,173.9240
425,-0.927426,13.8013,173.9290
426,-0.926009,13.8013,173.9340
427,-0.931920,13.8063,173.9390
428,-0.929502,13.8063,173.9440
429,-0.936091,13.8113,173.9490
430,-0.934295,13.8113,173.9540
431,-0.939645,13.8163,173.9590
432,-0.935525,13.8163,173.9640
433,-0.940112,13.8213,173.9690
434,-0.937438,13.8213,173.9740
435,-0.942165,13.8263,173.9790
436,-0.938789,13.8263,173.9840
437,-0.945289,13.8313,173.9890
438,-0.943615,13.8313,173.9940
439,-0.949039,13.8363,173.9990
440,-0.944798,13.8363,174.0040
441,-0.951293,13.8413,174.0090
442,-0.950535,13.8413,174.0140
443,-0.956600,13.8463,174.0190
444,-0.950493,13.8463,174.0240
445,-0.950961,13.8513,174.0290
446,-0.945841,13.8513,174.0340
447,-0.949479,13.8563,174.0390
448,-0.943820,13.8563,174.0440
449,-0.947407,13.8613,174.0490
450,-0.945317,13.8613,174.0540
451,-0.951849,13.8663,174.0590
452,-0.948010,13.8663,174.0640
453,-0.954099,13.8713,174.0690
454,-0.951625,13.8713,174.0740
455,-0.957713,13.8763,174.0790
456,-0.953187,13.8763,174.0840
457,-0.958513,13.8813,174.0890
458,-0.956362,13.8813,174.0940
459,-0.962913,13.8863,174.0990
460,-0.959130,13.8863,174.1040
461,-0.963423,13.8913,174.1090
462,-0.956755,13.8913,174.1140
463,-0.955768,13.8963,174.1190
464,-0.947730,13.8963,174.1240
465,-0.950582,13.9007,174.1290
466,-0.947950,13.9007,174.1340
467,-0.953711,13.9063,174.1390
468,-0.949797,13.9063,174.1440
469,-0.955899,13.9113,174.1490
470,-0.952892,13.9113,174.1540
471,-0.960285,13.9163,174.1590
472,-0.956063,13.9163,174.1640
473,-0.962464,13.9213,174.1690
474,-0.960776,13.9213,174.1740
475,-0.966593,13.9263,174.1790
476,-0.961300,13.9263,174.1840
477,-0.965555,13.9307,174.1890
478,-0.960963,13.9307,174.1940
479,-0.961361,13.9363,174.1990
480,-0.950708,13.9363,174.2040
481,-0.950147,13.9407,174.2090
482,-0.946037,13.9407,174.2140
483,-0.950769,13.9463,174.2190
484,-0.946252,13.9463,174.2240
485,-0.952326,13.9507,174.2290
486,-0.949090,13.9507,174.2340
487,-0.955310,13.9563,174.2390
488,-0.950727,13.9563,174.2440
489,-0.956741,13.9613,174.2490
490,-0.954562,13.9613,174.2540
491,-0.961408,13.9663,174.2590
492,-0.957400,13.9663,174.2640
493,-0.965097,13.9707,174.2690
494,-0.963241,13.9707,174.2740
495,-0.971611,13.9763,174.2790
496,-0.966215,13.9763,174.2840
497,-0.971948,13.9807,174.2890
498,-0.969226,13.9807,174.2940
499,-0.975960,13.9863,174.2990
500,-0.972359,13.9863,174.3040
501,-0.980154,13.9907,174.3090
502,-0.978289,13.9907,174.3140
503,-0.986205,13.9963,174.3190
504,-0.980814,13.9963,174.3240
505,-0.987281,14.0007,174.3290
506,-0.984405,14.0007,174.3340
507,-0.991933,14.0063,174.3390
508,-0.987982,14.0063,174.3440
509,-0.994781,14.0107,174.3490
510,-0.991625,14.0107,174.3540
511,-0.998560,14.0163,174.3590
512,-0.992448,14.0163,174.3640
513,-0.997475,14.0207,174.3690
514,-0.992027,14.0207,174.3740
515,-0.990545,14.0257,174.3790
516,-0.981113,14.0257,174.3840
517,-0.983301,14.0307,174.3890
518,-0.978219,14.0307,174.3940
519,-0.983783,14.0363,174.3990
520,-0.978059,14.0363,174.4040
521,-0.984475,14.0407,174.4090
522,-0.981791,14.0407,174.4140
523,-0.988983,14.0457,174.4190
524,-0.984382,14.0457,174.4240
525,-0.991246,14.0507,174.4290
526,-0.988272,14.0507,174.4340
527,-0.996427,14.0563,174.4390
528,-0.991676,14.0563,174.4440
529,-0.998695,14.0607,174.4490
530,-0.995834,14.0607,174.4540
531,-1.002703,14.0657,174.4590
532,-0.997723,14.0657,174.4640
533,-1.004601,14.0707,174.4690
534,-1.001277,14.0707,174.4740
535,-1.009334,14.0763,174.4790
536,-1.004975,14.0763,174.4840
537,-1.012995,14.0807,174.4890
538,-1.010110,14.0807,174.4940
539,-1.016390,14.0857,174.4990
540,-1.010956,14.0857,174.5040
541,-1.017578,14.0907,174.5090
542,-1.014169,14.0907,174.5140
543,-1.021861,14.0963,174.5190
544,-1.016016,14.0963,174.5240
545,-1.022441,14.1006,174.5290
546,-1.019093,14.1006,174.5340
547,-1.026187,14.1056,174.5390
548,-1.021412,14.1056,174.5440
549,-1.028585,14.1106,174.5490
550,-1.025088,14.1106,174.5540
551,-1.034160,14.1163,174.5590
552,-1.028740,14.1163,174.5640
553,-1.035469,14.1206,174.5690
554,-1.031574,14.1206,174.5740
555,-1.038415,14.1256,174.5790
556,-1.033561,14.1256,174.5840
557,-1.040800,14.1306,174.5890
558,-1.038433,14.1306,174.5940
559,-1.047837,14.1363,174.5990
560,-1.041968,14.1363,174.6040
561,-1.046790,14.1406,174.6090
562,-1.043325,14.1406,174.6140
563,-1.051597,14.1456,174.6190
564,-1.047646,14.1456,174.6240
565,-1.055413,14.1506,174.6290
566,-1.051583,14.1506,174.6340
567,-1.058663,14.1563,174.6390
568,-1.052298,14.1563,174.6440
569,-1.058410,14.1606,174.6490
570,-1.054973,14.1606,174.6540
571,-1.063442,14.1656,174.6590
572,-1.058990,14.1656,174.6640
573,-1.062628,14.1706,174.6690
574,-1.053103,14.1706,174.6740
575,-1.051807,14.1763,174.6790
576,-1.041099,14.1763,174.6840
577,-1.042048,14.1806,174.6890
578,-1.036268,14.1806,174.6940
579,-1.042740,14.1856,174.6990
580,-1.037788,14.1856,174.7040
581,-1.044788,14.1906,174.7090
582,-1.040818,14.1906,174.7140
583,-1.044447,14.1963,174.7190
584,-1.031887,14.1963,174.7240
585,-1.028721,14.2006,174.7290
586,-1.020945,14.2006,174.7340
587,-1.025167,14.2056,174.7390
588,-1.019551,14.2056,174.7440
589,-1.026084,14.2106,174.7490
590,-1.022371,14.2106,174.7540
591,-1.029825,14.2163,174.7590
592,-1.023367,14.2163,174.7640
593,-1.029016,14.2206,174.7690
594,-1.025415,14.2206,174.7740
595,-1.033131,14.2256,174.7790
596,-1.026766,14.2256,174.7840
597,-1.025761,14.2306,174.7890
598,-1.015249,14.2307,174.7940
599,-1.016109,14.2363,174.7990
600,-1.007445,14.2363,174.8040
601,-1.011592,14.2407,174.8090
602,-1.006425,14.2407,174.8140
603,-1.012354,14.2463,174.8190
604,-1.006514,14.2463,174.8240
605,-1.013766,14.2507,174.8290
606,-1.011111,14.2507,174.8340
607,-1.019603,14.2563,174.8390
608,-1.013916,14.2563,174.8440
609,-1.020225,14.2606,174.8490
610,-1.016516,14.2606,174.8540
611,-1.023741,14.2656,174.8590
612,-1.018546,14.2656,174.8640
613,-1.025686,14.2706,174.8690
614,-1.021782,14.2706,174.8740
615,-1.029048,14.2763,174.8790
616,-1.022558,14.2763,174.8840
617,-1.028955,14.2806,174.8890
618,-1.025663,14.2806,174.8940
619,-1.034080,14.2856,174.8990
620,-1.029624,14.2856,174.9040
621,-1.037564,14.2906,174.9090
622,-1.033472,14.2906,174.9140
623,-1.040463,14.2963,174.9190
624,-1.033790,14.2963,174.9240
625,-1.039303,14.3006,174.9290
626,-1.036016,14.3006,174.9340
627,-1.044526,14.3056,174.9390
628,-1.040066,14.3056,174.9440
629,-1.046626,14.3106,174.9490
630,-1.041510,14.3106,174.9540
631,-1.047814,14.3163,174.9590
632,-1.041379,14.3163,174.9640
633,-1.047576,14.3206,174.9690
634,-1.042520,14.3206,174.9740
635,-1.040889,14.3256,174.9790
636,-1.028370,14.3256,174.9840
637,-1.025542,14.3306,174.9890
638,-1.017732,14.3307,174.9940
639,-1.021838,14.3363,174.9990
640,-1.015188,14.3363,175.0040
641,-1.021178,14.3406,175.0090
642,-1.017554,14.3406,175.0140
643,-1.024620,14.3463,175.0190
644,-1.019191,14.3463,175.0240
645,-1.025560,14.3506,175.0290
646,-1.021777,14.3506,175.0340
647,-1.029876,14.3563,175.0390
648,-1.024143,14.3563,175.0440
649,-1.030236,14.3606,175.0490
650,-1.025878,14.3606,175.0540
651,-1.033271,14.3656,175.0590
652,-1.028455,14.3656,175.0640
653,-1.036025,14.3706,175.0690
654,-1.032322,14.3706,175.0740
655,-1.039874,14.3763,175.0790
656,-1.033337,14.3763,175.0840
657,-1.038480,14.3806,175.0890
658,-1.035085,14.3806,175.0940
659,-1.043217,14.3863,175.0990
660,-1.038541,14.3863,175.1040
661,-1.044508,14.3906,175.1090
662,-1.041099,14.3906,175.1140
663,-1.049048,14.3963,175.1190
664,-1.043381,14.3963,175.1240
665,-1.048661,14.4006,175.1290
666,-1.045214,14.4006,175.1340
667,-1.053135,14.4063,175.1390
668,-1.048955,14.4063,175.1440
669,-1.055015,14.4106,175.1490
670,-1.051256,14.4106,175.1540
671,-1.058415,14.4163,175.1590
672,-1.052453,14.4163,175.1640
673,-1.057480,14.4206,175.1690
674,-1.053669,14.4206,175.1740
675,-1.060739,14.4262,175.1790
676,-1.056180,14.4263,175.1840
677,-1.063334,14.4306,175.1890
678,-1.060931,14.4306,175.1940
679,-1.068871,14.4362,175.1990
680,-1.062923,14.4362,175.2040
681,-1.067603,14.4406,175.2090
682,-1.064325,14.4406,175.2140
683,-1.070994,14.4462,175.2190
684,-1.066098,14.4462,175.2240
685,-1.071719,14.4506,175.2290
686,-1.068543,14.4506,175.2340
687,-1.075726,14.4562,175.2390
688,-1.070694,14.4562,175.2440
689,-1.076329,14.4606,175.2490
690,-1.073266,14.4606,175.2540
691,-1.080421,14.4662,175.2590
692,-1.075843,14.4662,175.2640
693,-1.081684,14.4706,175.2690
694,-1.078747,14.4706,175.2740
695,-1.085990,14.4762,175.2790
696,-1.080982,14.4762,175.2840
697,-1.085448,14.4812,175.2890
698,-1.081501,14.4812,175.2940
699,-1.087585,14.4862,175.2990
700,-1.082937,14.4862,175.3040
701,-1.088875,14.4906,175.3090
702,-1.086191,14.4906,175.3140
703,-1.093182,14.4962,175.3190
704,-1.087912,14.4962,175.3240
705,-1.092186,14.5006,175.3290
706,-1.088670,14.5006,175.3340
707,-1.094655,14.5062,175.3390
708,-1.088735,14.5062,175.3440
709,-1.084400,14.5106,175.3490
710,-1.072630,14.5106,175.3540
711,-1.069530,14.5162,175.3590
712,-1.059607,14.5162,175.3640
713,-1.056320,14.5206,175.3690
714,-1.044405,14.5206,175.3740
715,-1.038789,14.5263,175.3790
716,-1.028843,14.5263,175.3840
717,-1.029184,14.5313,175.3890
718,-1.024919,14.5313,175.3940
719,-1.030297,14.5363,175.3990
720,-1.024008,14.5363,175.4040
721,-1.026313,14.5406,175.4090
722,-1.021268,14.5406,175.4140
723,-1.024466,14.5463,175.4190
724,-1.014328,14.5463,175.4240
725,-1.008062,14.5507,175.4290
726,-0.998840,14.5507,175.4340
727,-0.998808,14.5563,175.4390
728,-0.991401,14.5563,175.4440
729,-0.993851,14.5607,175.4490
730,-0.989736,14.5607,175.4540
731,-0.995445,14.5663,175.4590
732,-0.991667,14.5663,175.4640
733,-0.996890,14.5713,175.4690
734,-0.994973,14.5713,175.4740
735,-1.002245,14.5763,175.4790
736,-0.997966,14.5763,175.4840
737,-1.002268,14.5813,175.4890
738,-0.998953,14.5813,175.4940
739,-1.004120,14.5863,175.4990
740,-0.999780,14.5863,175.5040
741,-1.004821,14.5907,175.5090
742,-1.002520,14.5907,175.5140
743,-1.008436,14.5963,175.5190
744,-1.002993,14.5963,175.5240
745,-1.006533,14.6013,175.5290
746,-1.003241,14.6013,175.5340
747,-1.008955,14.6063,175.5390
748,-1.005668,14.6063,175.5440
749,-1.011742,14.6107,175.5490
750,-1.009334,14.6107,175.5540
751,-1.015207,14.6163,175.5590
752,-1.010087,14.6163,175.5640
753,-1.011358,14.6213,175.5690
754,-1.001492,14.6213,175.5740
755,-0.993019,14.6263,175.5790
756,-0.981763,14.6263,175.5840
757,-0.979069,14.6313,175.5890
758,-0.974211,14.6313,175.5940
759,-0.978906,14.6363,175.5990
760,-0.974164,14.6363,175.6040
761,-0.977339,14.6413,175.6090
762,-0.974875,14.6413,175.6140
763,-0.980351,14.6463,175.6190
764,-0.976203,14.6463,175.6240
765,-0.979116,14.6507,175.6290
766,-0.976329,14.6507,175.6340
767,-0.982231,14.6563,175.6390
768,-0.977031,14.6563,175.6440
769,-0.969755,14.6607,175.6490
770,-0.955469,14.6607,175.6540
771,-0.937653,14.6663,175.6590
772,-0.919476,14.6663,175.6640
773,-0.905761,14.6713,175.6690
774,-0.890606,14.6714,175.6740
775,-0.877526,14.6764,175.6790
776,-0.864700,14.6764,175.6840
777,-0.857830,14.6814,175.6890
778,-0.845766,14.6814,175.6940
779,-0.836624,14.6864,175.6990
780,-0.825644,14.6864,175.7040
781,-0.820599,14.6908,175.7090
782,-0.815759,14.6908,175.7140
783,-0.818766,14.6964,175.7190
784,-0.814286,14.6964,175.7240
785,-0.816792,14.7014,175.7290
786,-0.814758,14.7014,175.7340
787,-0.821263,14.7064,175.7390
788,-0.818910,14.7064,175.7440
789,-0.822404,14.7114,175.7490
790,-0.819930,14.7114,175.7540
791,-0.824555,14.7164,175.7590
792,-0.820126,14.7164,175.7640
793,-0.822825,14.7214,175.7690
794,-0.820781,14.7214,175.7740
795,-0.826168,14.7264,175.7790
796,-0.823839,14.7264,175.7840
797,-0.826790,14.7308,175.7890
798,-0.825167,14.7308,175.7940
799,-0.829736,14.7364,175.7990
800,-0.826397,14.7364,175.8040
801,-0.828955,14.7408,175.8090
802,-0.827141,14.7408,175.8140
803,-0.832205,14.7464,175.8190
804,-0.829909,14.7464,175.8240
805,-0.833622,14.7508,175.8290
806,-0.832513,14.7508,175.8340
807,-0.837480,14.7564,175.8390
808,-0.834618,14.7564,175.8440
809,-0.836769,14.7614,175.8490
810,-0.833827,14.7614,175.8540
811,-0.836638,14.7664,175.8590
812,-0.833631,14.7664,175.8640
813,-0.835946,14.7708,175.8690
814,-0.835155,14.7708,175.8740
815,-0.841356,14.7764,175.8790
816,-0.839200,14.7764,175.8840
817,-0.842619,14.7808,175.8890
818,-0.841066,14.7808,175.8940
819,-0.844461,14.7864,175.8990
820,-0.841309,14.7864,175.9040
821,-0.842792,14.7908,175.9090
822,-0.841969,14.7908,175.9140
823,-0.846752,14.7964,175.9190
824,-0.844209,14.7964,175.9240
825,-0.845672,14.8008,175.9290
826,-0.843755,14.8008,175.9340
827,-0.847660,14.8064,175.9390
828,-0.844929,14.8064,175.9440
829,-0.847879,14.8108,175.9490
830,-0.848258,14.8108,175.9540
831,-0.853327,14.8164,175.9590
832,-0.850451,14.8164,175.9640
833,-0.850713,14.8208,175.9690
834,-0.849184,14.8208,175.9740
835,-0.853813,14.8264,175.9790
836,-0.851980,14.8264,175.9840
837,-0.853888,14.8307,175.9890
838,-0.853089,14.8307,175.9940
839,-0.855880,14.8364,175.9990
840,-0.852514,14.8364,176.0040
841,-0.852752,14.8407,176.0090
842,-0.851162,14.8408,176.0140
843,-0.854823,14.8464,176.0190
844,-0.853014,14.8464,176.0240
845,-0.854566,14.8507,176.0290
846,-0.853243,14.8507,176.0340
847,-0.846645,14.8564,176.0390
848,-0.833547,14.8564,176.0440
849,-0.820472,14.8608,176.0490
850,-0.813668,14.8608,176.0540
851,-0.812397,14.8664,176.0590
852,-0.807772,14.8664,176.0640
853,-0.796596,14.8708,176.0690
854,-0.785957,14.8708,176.0740
855,-0.777274,14.8764,176.0790
856,-0.770021,14.8764,176.0840
857,-0.766397,14.8808,176.0890
858,-0.764311,14.8808,176.0940
859,-0.766804,14.8858,176.0990
860,-0.764634,14.8858,176.1040
861,-0.765630,14.8908,176.1090
862,-0.765798,14.8908,176.1140
863,-0.769020,14.8964,176.1190
864,-0.766827,14.8964,176.1240
865,-0.766729,14.9008,176.1290
866,-0.765640,14.9008,176.1340
867,-0.768712,14.9064,176.1390
868,-0.768702,14.9064,176.1440
869,-0.770348,14.9108,176.1490
870,-0.769605,14.9108,176.1540
871,-0.772266,14.9164,176.1590
872,-0.770933,14.9164,176.1640
873,-0.771087,14.9208,176.1690
874,-0.771008,14.9208,176.1740
875,-0.774969,14.9258,176.1790
876,-0.774155,14.9258,176.1840
877,-0.775286,14.9308,176.1890
878,-0.775595,14.9308,176.1940
879,-0.777826,14.9364,176.1990
880,-0.775913,14.9364,176.2040
881,-0.774954,14.9408,176.2090
882,-0.774833,14.9408,176.2140
883,-0.778218,14.9458,176.2190
884,-0.778172,14.9458,176.2240
885,-0.778896,14.9508,176.2290
886,-0.778560,14.9508,176.2340
887,-0.778901,14.9564,176.2390
888,-0.775955,14.9564,176.2440
889,-0.773608,14.9608,176.2490
890,-0.772527,14.9608,176.2540
891,-0.771831,14.9658,176.2590
892,-0.762390,14.9658,176.2640
893,-0.744433,14.9708,176.2690
894,-0.733528,14.9708,176.2740
895,-0.715170,14.9765,176.2790
896,-0.701034,14.9765,176.2840
897,-0.685719,14.9808,176.2890
898,-0.677218,14.9809,176.2940
899,-0.661604,14.9859,176.2990
900,-0.649208,14.9859,176.3040
901,-0.632467,14.9909,176.3090
902,-0.618420,14.9909,176.3140
903,-0.598462,14.9965,176.3190
904,-0.587197,14.9965,176.3240
905,-0.575726,15.0009,176.3290
906,-0.572111,15.0009,176.3340
907,-0.566612,15.0059,176.3390
908,-0.556558,15.0059,176.3440
909,-0.542305,15.0109,176.3490
910,-0.535590,15.0109,176.3540
911,-0.531242,15.0166,176.3590
912,-0.529282,15.0166,176.3640
913,-0.526495,15.0209,176.3690
914,-0.525223,15.0209,176.3740
915,-0.525163,15.0259,176.3790
916,-0.525130,15.0259,176.3840
917,-0.525836,15.0309,176.3890
918,-0.527337,15.0309,176.3940
919,-0.528581,15.0366,176.3990
920,-0.528235,15.0366,176.4040
921,-0.525247,15.0409,176.4090
922,-0.524681,15.0409,176.4140
923,-0.525597,15.0459,176.4190
924,-0.525527,15.0459,176.4240
925,-0.524106,15.0509,176.4290
926,-0.524129,15.0509,176.4340
927,-0.515590,15.0566,176.4390
928,-0.503577,15.0566,176.4440
929,-0.475698,15.0610,176.4490
930,-0.458798,15.0610,176.4540
931,-0.438677,15.0660,176.4590
932,-0.423035,15.0660,176.4640
933,-0.399270,15.0710,176.4690
934,-0.389895,15.0710,176.4740
935,-0.381048,15.0767,176.4790
936,-0.377335,15.0767,176.4840
937,-0.371373,15.0810,176.4890
938,-0.370896,15.0810,176.4940
939,-0.372579,15.0860,176.4990
940,-0.374066,15.0860,176.5040
941,-0.373813,15.0910,176.5090
942,-0.374987,15.0910,176.5140
943,-0.374131,15.0967,176.5190
944,-0.374178,15.0967,176.5240
945,-0.371564,15.1010,176.5290
946,-0.372490,15.1010,176.5340
947,-0.372214,15.1060,176.5390
948,-0.366444,15.1060,176.5440
949,-0.348137,15.1110,176.5490
950,-0.339776,15.1110,176.5540
951,-0.329965,15.1167,176.5590
952,-0.327440,15.1167,176.5640
953,-0.321669,15.1211,176.5690
954,-0.320949,15.1211,176.5740
955,-0.320098,15.1261,176.5790
956,-0.320926,15.1261,176.5840
957,-0.319481,15.1311,176.5890
958,-0.321295,15.1311,176.5940
959,-0.321080,15.1367,176.5990
960,-0.322015,15.1367,176.6040
961,-0.319453,15.1411,176.6090
962,-0.320337,15.1411,176.6140
963,-0.320112,15.1461,176.6190
964,-0.321305,15.1461,176.6240
965,-0.320005,15.1511,176.6290
966,-0.321590,15.1511,176.6340
967,-0.320561,15.1567,176.6390
968,-0.321959,15.1567,176.6440
969,-0.318649,15.1611,176.6490
970,-0.320168,15.1611,176.6540
971,-0.319766,15.1661,176.6590
972,-0.321300,15.1661,176.6640
973,-0.319299,15.1711,176.6690
974,-0.321856,15.1711,176.6740
975,-0.322282,15.1767,176.6790
976,-0.324274,15.1767,176.6840
977,-0.320056,15.1811,176.6890
978,-0.321160,15.1811,176.6940
979,-0.321487,15.1861,176.6990
980,-0.323834,15.1861,176.7040
981,-0.321824,15.1911,176.7090
982,-0.323652,15.1911,176.7140
983,-0.322207,15.1961,176.7190
984,-0.323521,15.1961,176.7240
985,-0.319084,15.2011,176.7290
986,-0.319925,15.2011,176.7340
987,-0.319350,15.2061,176.7390
988,-0.321740,15.2061,176.7440
989,-0.319565,15.2111,176.7490
990,-0.322235,15.2111,176.7540
991,-0.321408,15.2161,176.7590
992,-0.323058,15.2161,176.7640
993,-0.318770,15.2211,176.7690
994,-0.319504,15.2211,176.7740
995,-0.316002,15.2261,176.7790
996,-0.310568,15.2261,176.7840
997,-0.291695,15.2311,176.7890
998,-0.285092,15.2311,176.7940
999,-0.273542,15.2367,176.7990
1000,-0.265200,15.2367,176.8040
1001,-0.240959,15.2411,176.8090
1002,-0.232485,15.2411,176.8140
1003,-0.220828,15.2461,176.8190
1004,-0.218377,15.2461,176.8240
1005,-0.211372,15.2511,176.8290
1006,-0.213860,15.2511,176.8340
1007,-0.213388,15.2567,176.8390
1008,-0.216105,15.2567,176.8440
1009,-0.211952,15.2611,176.8490
1010,-0.213884,15.2611,176.8540
1011,-0.212195,15.2661,176.8590
1012,-0.214604,15.2661,176.8640
1013,-0.211036,15.2711,176.8690
1014,-0.214244,15.2711,176.8740
1015,-0.212462,15.2767,176.8790
1016,-0.214721,15.2767,176.8840
1017,-0.209413,15.2811,176.8890
1018,-0.211845,15.2811,176.8940
1019,-0.211092,15.2861,176.8990
1020,-0.213528,15.2861,176.9040
1021,-0.207473,15.2911,176.9090
1022,-0.208609,15.2911,176.9140
1023,-0.196030,15.2968,176.9190
1024,-0.187309,15.2968,176.9240
1025,-0.165509,15.3012,176.9290
1026,-0.160566,15.3012,176.9340
1027,-0.151555,15.3062,176.9390
1028,-0.152481,15.3062,176.9440
1029,-0.148903,15.3112,176.9490
1030,-0.149638,15.3112,176.9540
1031,-0.138396,15.3168,176.9590
1032,-0.131896,15.3168,176.9640
1033,-0.113135,15.3212,176.9690
1034,-0.109109,15.3212,176.9740
1035,-0.101772,15.3262,176.9790
1036,-0.103685,15.3262,176.9840
1037,-0.097073,15.3312,176.9890
1038,-0.098097,15.3312,176.9940
1039,-0.092065,15.3368,176.9990
1040,-0.094230,15.3368,177.0040
1041,-0.087678,15.3412,177.0090
1042,-0.090498,15.3412,177.0140
1043,-0.086285,15.3462,177.0190
1044,-0.083227,15.3462,177.0240
1045,-0.063970,15.3512,177.0290
1046,-0.058223,15.3512,177.0340
1047,-0.045953,15.3568,177.0390
1048,-0.046280,15.3568,177.0440
1049,-0.039327,15.3612,177.0490
1050,-0.044653,15.3612,177.0540
1051,-0.045981,15.3662,177.0590
1052,-0.047482,15.3662,177.0640
1053,-0.039051,15.3712,177.0690
1054,-0.040603,15.3712,177.0740
1055,-0.036035,15.3769,177.0790
1056,-0.038695,15.3769,177.0840
1057,-0.034459,15.3812,177.0890
1058,-0.038181,15.3812,177.0940
1059,-0.036278,15.3862,177.0990
1060,-0.041220,15.3862,177.1040
1061,-0.037634,15.3912,177.1090
1062,-0.040206,15.3912,177.1140
1063,-0.036745,15.3969,177.1190
1064,-0.044031,15.3968,177.1240
1065,-0.044265,15.4012,177.1290
1066,-0.047267,15.4012,177.1340
1067,-0.041440,15.4062,177.1390
1068,-0.043241,15.4062,177.1440
1069,-0.036572,15.4112,177.1490
1070,-0.040318,15.4112,177.1540
1071,-0.036928,15.4169,177.1590
1072,-0.040295,15.4169,177.1640
1073,-0.034445,15.4212,177.1690
1074,-0.037466,15.4212,177.1740
1075,-0.034337,15.4262,177.1790
1076,-0.038396,15.4262,177.1840
1077,-0.034562,15.4312,177.1890
1078,-0.038971,15.4312,177.1940
1079,-0.036100,15.4369,177.1990
1080,-0.043040,15.4368,177.2040
1081,-0.040421,15.4412,177.2090
1082,-0.042633,15.4412,177.2140
1083,-0.037063,15.4462,177.2190
1084,-0.040201,15.4462,177.2240
1085,-0.035876,15.4512,177.2290
1086,-0.041136,15.4512,177.2340
1087,-0.037657,15.4569,177.2390
1088,-0.041015,15.4569,177.2440
1089,-0.035029,15.4612,177.2490
1090,-0.040075,15.4612,177.2540
1091,-0.038190,15.4662,177.2590
1092,-0.044237,15.4662,177.2640
1093,-0.040912,15.4712,177.2690
1094,-0.046163,15.4712,177.2740
1095,-0.042506,15.4769,177.2790
1096,-0.049563,15.4768,177.2840
1097,-0.046607,15.4812,177.2890
1098,-0.049179,15.4812,177.2940
1099,-0.041978,15.4862,177.2990
1100,-0.045148,15.4862,177.3040
1110,-0.044742,15.5112,177.3540
1111,-0.040954,15.5169,177.3590
1112,-0.045869,15.5168,177.3640
1113,-0.038901,15.5212,177.3690
1114,-0.042347,15.5212,177.3740
1115,-0.037648,15.5269,177.3790
1116,-0.041052,15.5269,177.3840
1117,-0.035146,15.5312,177.3890
1118,-0.040860,15.5312,177.3940
1119,-0.037316,15.5369,177.3990
1120,-0.042717,15.5368,177.4040
1121,-0.036703,15.5412,177.4090
1122,-0.041735,15.5412,177.4140
1123,-0.038686,15.5462,177.4190
1124,-0.043063,15.5462,177.4240
1125,-0.037349,15.5512,177.4290
1126,-0.043311,15.5512,177.4340
1127,-0.040383,15.5569,177.4390
1128,-0.044751,15.5568,177.4440
1182,-0.041711,15.6912,177.7140
1183,-0.034856,15.6969,177.7190
1184,-0.039832,15.6969,177.7240
1185,-0.032546,15.6969,177.7290
1186,-0.039369,15.7012,177.7340
1187,-0.037854,15.7012,177.7390
1188,-0.046551,15.7068,177.7440
1189,-0.045120,15.7112,177.7490
1190,-0.049175,15.7112,177.7540
1191,-0.040023,15.7169,177.7590
1192,-0.044195,15.7168,177.7640
1193,-0.036231,15.7212,177.7690
1194,-0.043493,15.7212,177.7740
1195,-0.043311,15.7268,177.7790
1196,-0.050479,15.7268,177.7840
1197,-0.045340,15.7312,177.7890
1198,-0.048333,15.7312,177.7940
1199,-0.040065,15.7369,177.7990
1200,-0.047753,15.7368,177.8040
1201,-0.045158,15.7412,177.8090
1202,-0.051901,15.7412,177.8140
1203,-0.048712,15.7412,177.8190
1204,-0.051494,15.7462,177.8240
1205,-0.040477,15.7462,177.8290
1206,-0.043110,15.7512,177.8340
1207,-0.036890,15.7569,177.8390
1208,-0.042801,15.7568,177.8440
1255,-0.035043,15.8769,178.0790
1256,-0.041370,15.8769,178.0840
1257,-0.034487,15.8812,178.0890
1258,-0.039930,15.8812,178.0940
1259,-0.034968,15.8812,178.0990
1260,-0.040309,15.8862,178.1040
1261,-0.033285,15.8862,178.1090
1262,-0.038667,15.8912,178.1140
1263,-0.034618,15.8912,178.1190
1264,-0.042993,15.8968,178.1240
1265,-0.042123,15.8969,178.1290
1266,-0.048688,15.9012,178.1340
1267,-0.041889,15.9062,178.1390
1268,-0.046579,15.9062,178.1440
1269,-0.040173,15.9112,178.1490
1270,-0.045934,15.9112,178.1540
1271,-0.041665,15.9169,178.1590
1272,-0.047861,15.9168,178.1640
1273,-0.041814,15.9212,178.1690
1274,-0.044765,15.9212,178.1740
1275,-0.037264,15.9262,178.1790
1276,-0.041595,15.9262,178.1840
1277,-0.035212,15.9312,178.1890
1278,-0.042165,15.9312,178.1940
1279,-0.040281,15.9312,178.1990
1280,-0.046846,15.9368,178.2040

File: Raw data/Preload series/P4/Eco_P4_FN1_v_newsample_onespeed/Eco_P4_FN1_v_newsample_onespeed_Interval_17.csv
Point No.,Normal Force [N],Gap [mm],Time [s]
1.0,-0.048281,16.0067,237.8940
2.0,-0.048410,15.9566,238.3940
3.0,-0.046860,15.9064,238.8940
4.0,-0.046853,15.8564,239.3940
5.0,-0.047018,15.8062,239.8940
6.0,-0.047747,15.7561,240.3940
7.0,-0.048754,15.7060,240.8940
8.0,-0.047833,15.6558,241.3940
9.0,-0.048489,15.6056,241.8940
10.0,-0.046786,15.5554,242.3940
11.0,-0.047716,15.5051,242.8940
12.0,-0.047093,15.4550,243.3940
13.0,-0.048447,15.4048,243.8940
14.0,-0.047754,15.3545,244.3940
15.0,-0.047477,15.3043,244.8940
16.0,-0.047440,15.2541,245.3940
17.0,-0.048420,15.2039,245.8940
18.0,-0.046861,15.1536,246.3940
19.0,-0.048959,15.1036,246.8940
20.0,-0.048858,15.0535,247.3940
21.0,-0.048181,15.0033,247.8940
22.0,-0.048407,14.9532,248.3940
23.0,-0.047324,14.9030,248.8940
24.0,-0.046572,14.8528,249.3940
25.0,-0.047681,14.8028,249.8940
26.0,-0.046583,14.7527,250.3940
27.0,-0.046395,14.7025,250.8940
28.0,-0.047780,14.6523,251.3940
29.0,-0.048619,14.6023,251.8940
30.0,-0.047778,14.5520,252.3940
31.0,-0.049440,14.5017,252.8940
32.0,-0.048895,14.4514,253.3940
33.0,-0.048157,14.4014,253.8940
34.0,-0.049224,14.3511,254.3940
35.0,-0.048103,14.3007,254.8940
36.0,-0.048406,14.2505,255.3940
37.0,-0.047415,14.2005,255.8940
38.0,-0.047781,14.1503,256.3940
39.0,-0.048552,14.1001,256.8940
40.0,-0.049927,14.0499,257.3940
41.0,-0.048928,13.9997,257.8940
42.0,-0.048042,13.9497,258.3940
43.0,-0.048199,13.8996,258.8940
44.0,-0.049527,13.8495,259.3940
45.0,-0.049476,13.7993,259.8940
46.0,-0.049576,13.7493,260.3940
47.0,-0.051634,13.6992,260.8940
48.0,-0.050294,13.6489,261.3940
49.0,-0.050128,13.5985,261.8940
50.0,-0.050438,13.5486,262.3940
51.0,-0.049702,13.4984,262.8940
52.0,-0.043905,13.4481,263.3940
53.0,0.011531,13.3978,263.8940
54.0,0.058148,13.3478,264.3940
55.0,0.131833,13.2976,264.8940
56.0,0.212914,13.2474,265.3940
57.0,0.289008,13.1972,265.8940
58.0,0.350990,13.1471,266.3940
59.0,0.417275,13.0970,266.8940
60.0,0.473011,13.0469,267.3940
61.0,0.532714,12.9967,267.8940
62.0,0.603334,12.9467,268.3940
63.0,0.695630,12.8967,268.8940
64.0,0.820464,12.8466,269.3940
65.0,0.968839,12.7966,269.8940

File: Raw data/Preload series/P4/Eco_P4_FN1_v_newsample_onespeed/Eco_P4_FN1_v_newsample_onespeed_Interval_18.csv
Point No.,Normal Force [N],Gap [mm],Time [s]
1.0,1.172161,12.7326,270.8890
2.0,1.166029,12.7326,271.3890
3.0,1.162530,12.7326,271.8890
4.0,1.160029,12.7326,272.3890
5.0,1.158455,12.7326,272.8890
6.0,1.156014,12.7326,273.3890
7.0,1.154719,12.7326,273.8890
8.0,1.152853,12.7326,274.3890
9.0,1.152124,12.7326,274.8890
10.0,1.150180,12.7326,275.3890
11.0,1.150069,12.7326,275.8890
12.0,1.148605,12.7326,276.3890
13.0,1.147883,12.7326,276.8890
14.0,1.147017,12.7326,277.3890
15.0,1.145785,12.7326,277.8890
16.0,1.145712,12.7325,278.3890
17.0,1.144628,12.7325,278.8890
18.0,1.143815,12.7325,279.3890
19.0,1.143340,12.7325,279.8890
20.0,1.142341,12.7325,280.3890
21.0,1.141769,12.7325,280.8890
22.0,1.141150,12.7325,281.3890
23.0,1.141341,12.7325,281.8890
24.0,1.140080,12.7325,282.3890
25.0,1.140382,12.7325,282.8890
26.0,1.139914,12.7325,283.3890
27.0,1.138431,12.7325,283.8890
28.0,1.138249,12.7325,284.3890
29.0,1.136685,12.7325,284.8890
30.0,1.136734,12.7325,285.3890
31.0,1.137007,12.7325,285.8890
32.0,1.135942,12.7325,286.3890
33.0,1.136364,12.7325,286.8890
34.0,1.135740,12.7325,287.3890
35.0,1.135385,12.7325,287.8890
36.0,1.134474,12.7325,288.3890
37.0,1.134561,12.7325,288.8890
38.0,1.134542,12.7325,289.3890
39.0,1.134572,12.7325,289.8890
40.0,1.133355,12.7325,290.3890
