Repository: lloxxa/DOI-10.3389-fphy.2024.1412352

# Sucker analysis

This project studies the adhesion of arrays of millimeter-sized suction cups made from polydimethylsiloxane. Repository contains both data obtained in this project and code used to analyse said data.

## <a name="Measurements"></a> Measurements

All measurements were performed using an Anton Paar MCR-501 rheometer. A glass plate accessory (P-PTD120/GL) was used as a countersurface to the suction cups. Samples were glued to a custom-made 3D-printed probe. A sample was placed on the countersurface with the cups facing down after which glue was placed on the sample (1).

File: Raw data/Retraction speed series/P2.5/Eco_P2_5_FN4_v_retrSpd1500_onespeed/Eco_P2_5_FN4_v_retrSpd1500_onespeed_Interval_1.csv
Point No.,Normal Force [N],Gap [mm],Time [s]
1.0,0.003348,19.9757,0.5000
2.0,0.002502,19.9256,1.0000
3.0,0.002919,19.8756,1.5000
4.0,0.001808,19.8255,2.0000
5.0,0.000851,19.7753,2.5000
6.0,0.001846,19.7251,3.0000
7.0,0.000646,19.6750,3.5000
8.0,0.001619,19.6249,4.0000
9.0,0.000908,19.5746,4.5000
10.0,0.001389,19.5244,5.0000
11.0,0.001293,19.4741,5.5000
12.0,0.000822,19.4240,6.0000
13.0,0.001812,19.3737,6.5000
14.0,0.001235,19.3235,7.0000
15.0,0.001948,19.2732,7.5000
16.0,0.002234,19.2232,8.0000
17.0,0.002959,19.1730,8.5000
18.0,0.001535,19.1227,9.0000
19.0,0.000284,19.0725,9.5000
20.0,0.000752,19.0226,10.0000
21.0,0.001392,18.9724,10.5000
22.0,0.002591,18.9221,11.0000
23.0,0.002046,18.8721,11.5000
24.0,0.001661,18.8220,12.0000
25.0,0.001828,18.7720,12.5000
26.0,0.001128,18.7217,13.0000
27.0,0.001634,18.6715,13.5000
28.0,0.000499,18.6213,14.0000
29.0,0.000032,18.5713,14.5000
30.0,0.001432,18.5209,15.0000
31.0,0.000787,18.4707,15.5000
32.0,0.000042,18.4204,16.0000
33.0,0.001091,18.3703,16.5000
34.0,0.001761,18.3201,17.0000
35.0,0.001799,18.2699,17.5000
36.0,0.001255,18.2196,18.0000
37.0,0.001056,18.1695,18.5000
38.0,0.000749,18.1194,19.0000
39.0,0.000035,18.0692,19.5000
40.0,0.000513,18.0190,20.0000
41.0,-0.000364,17.9690,20.5000
42.0,0.000149,17.9188,21.0000
43.0,0.000975,17.8687,21.5000
44.0,0.002142,17.8184,22.0000
45.0,0.003141,17.7685,22.5000
46.0,0.003083,17.7183,23.0000
47.0,0.003444,17.6682,23.5000
48.0,0.004120,17.6179,24.0000
49.0,0.002908,17.5677,24.5000
50.0,0.001767,17.5176,25.0000
51.0,0.001035,17.4674,25.5000
52.0,0.002266,17.4171,26.0000
53.0,0.001807,17.3668,26.5000
54.0,0.002415,17.3166,27.0000
55.0,0.003400,17.2665,27.5000
56.0,0.003071,17.2162,28.0000
57.0,0.003287,17.1660,28.5000
58.0,0.003567,17.1160,29.0000
59.0,0.003837,17.0658,29.5000
60.0,0.002548,17.0156,30.0000
61.0,0.002081,16.9655,30.5000
62.0,0.003179,16.9154,31.0000
63.0,0.003196,16.8654,31.5000
64.0,0.003443,16.8151,32.0000
65.0,0.003209,16.7650,32.5000
66.0,0.002378,16.7150,33.0000
67.0,0.003120,16.6648,33.5000
68.0,0.002962,16.6145,34.0000
69.0,0.001802,16.5643,34.5000
70.0,0.004145,16.5140,35.0000
71.0,0.003164,16.4639,35.5000
72.0,0.003258,16.4136,36.0000
73.0,0.004121,16.3634,36.5000
74.0,0.003612,16.3131,37.0000
75.0,0.003387,16.2631,37.5000
76.0,0.002441,16.2128,38.0000
77.0,0.003295,16.1626,38.5000
78.0,0.002319,16.1124,39.0000
79.0,0.000928,16.0625,39.5000
80.0,0.002256,16.0123,40.0000
81.0,0.002165,15.9621,40.5000
82.0,0.003324,15.9119,41.0000
83.0,0.003650,15.8618,41.5000
84.0,0.002746,15.8118,42.0000
85.0,0.002221,15.7615,42.5000
86.0,0.003897,15.7114,43.0000
87.0,0.003577,15.6612,43.5000
88.0,0.003033,15.6111,44.0000
89.0,0.003105,15.5609,44.5000
90.0,0.002908,15.5106,45.0000
91.0,0.004473,15.4603,45.5000
92.0,0.004177,15.4102,46.0000
93.0,0.003573,15.3600,46.5000
94.0,0.003622,15.3098,47.0000
95.0,0.003923,15.2594,47.5000
96.0,0.002091,15.2095,48.0000
97.0,0.000840,15.1592,48.5000
98.0,0.001076,15.1090,49.0000
99.0,0.000209,15.0588,49.5000
100.0,0.001809,15.0088,50.0000
101.0,0.000142,14.9587,50.5000
102.0,0.001641,14.9085,51.0000
103.0,0.000659,14.8583,51.5000
104.0,0.000888,14.8084,52.0000
105.0,0.001288,14.7581,52.5000
106.0,0.001333,14.7080,53.0000
107.0,0.002653,14.6579,53.5000
108.0,0.002284,14.6076,54.0000
109.0,0.002237,14.5574,54.5000
110.0,0.003098,14.5072,55.0000
111.0,0.003599,14.4570,55.5000
112.0,0.003325,14.4067,56.0000
113.0,0.002939,14.3566,56.5000
114.0,0.003797,14.3064,57.0000
115.0,0.003249,14.2561,57.5000
116.0,0.002006,14.2059,58.0000
117.0,0.002918,14.1558,58.5000
118.0,0.002159,14.1056,59.0000
119.0,0.002443,14.0554,59.5000
120.0,0.001526,14.0053,60.0000
121.0,0.003009,13.9552,60.5000
122.0,0.003816,13.9052,61.0000
123.0,0.004180,13.8549,61.5000
124.0,0.002616,13.8048,62.0000
125.0,0.003738,13.7548,62.5000
126.0,0.003351,13.7046,63.0000
127.0,0.002908,13.6544,63.5000
128.0,0.002585,13.6041,64.0000
129.0,0.003109,13.5539,64.5000
130.0,0.002660,13.5038,65.0000
131.0,0.002500,13.4536,65.5000
132.0,0.002494,13.4032,66.0000
133.0,0.003160,13.3530,66.5000
134.0,0.002058,13.3029,67.0000
135.0,0.001276,13.2528,67.5000
136.0,0.001144,13.2024,68.0000
137.0,-0.000215,13.1522,68.5000
138.0,0.000871,13.1023,69.0000
139.0,0.001069,13.0521,69.5000
140.0,0.001383,13.0019,70.0000
141.0,0.002418,12.9517,70.5000
142.0,0.003137,12.9017,71.0000
143.0,0.003182,12.8516,71.5000
144.0,0.002071,12.8013,72.0000
145.0,0.001349,12.7513,72.5000
146.0,0.000302,12.7010,73.0000
147.0,0.002076,12.6510,73.5000
148.0,0.001302,12.6008,74.0000
149.0,0.001027,12.5505,74.5000
150.0,0.000917,12.5002,75.0000
151.0,0.002790,12.4501,75.5000
152.0,0.002358,12.3998,76.0000
153.0,0.002266,12.3496,76.5000
154.0,0.004449,12.2992,77.0000
155.0,0.009078,12.2493,77.5000
156.0,0.026719,12.1990,78.0000
157.0,0.065242,12.1489,78.5000
158.0,0.098710,12.0987,79.0000
159.0,0.155064,12.0487,79.5000
160.0,0.236179,11.9986,80.0000
161.0,0.339474,11.9486,80.5000
162.0,0.470812,11.8984,81.0000
163.0,0.635976,11.8485,81.5000
164.0,0.785667,11.7984,82.0000
165.0,0.942278,11.7484,82.5000
166.0,1.115005,11.6983,83.0000
167.0,1.304128,11.6482,83.5000
168.0,1.525702,11.5983,84.0000
169.0,1.795474,11.5482,84.5000
170.0,2.109179,11.4981,85.0000
171.0,2.427507,11.4480,85.5000
172.0,2.787467,11.3981,86.0000
173.0,3.162334,11.3481,86.5000
174.0,3.553195,11.2980,87.0000
175.0,3.960634,11.2481,87.5000

File: Raw data/Retraction speed series/P2.5/Eco_P2_5_FN4_v_retrSpd1500_onespeed/Eco_P2_5_FN4_v_retrSpd1500_onespeed_Interval_10.csv
Point No.,Normal Force [N],Gap [mm],Time [s]
1.0,4.313509,11.2019,212.8050
2.0,4.286872,11.2019,213.3050
3.0,4.269396,11.2019,213.8050
4.0,4.256147,11.2019,214.3050
5.0,4.247463,11.2019,214.8050
6.0,4.241188,11.2019,215.3050
7.0,4.236060,11.2019,215.8050
8.0,4.230711,11.2019,216.3050
9.0,4.226686,11.2019,216.8050
10.0,4.222515,11.2019,217.3050
11.0,4.218367,11.2019,217.8050
12.0,4.213348,11.2019,218.3050
13.0,4.211006,11.2019,218.8050
14.0,4.207730,11.2019,219.3050
15.0,4.204372,11.2019,219.8050
16.0,4.201293,11.2019,220.3050
17.0,4.198408,11.2019,220.8050
18.0,4.197371,11.2019,221.3050
19.0,4.195449,11.2019,221.8050
20.0,4.194303,11.2019,222.3050
21.0,4.192697,11.2019,222.8050
22.0,4.192473,11.2019,223.3050
23.0,4.190559,11.2019,223.8050
24.0,4.190104,11.2019,224.3050
25.0,4.189160,11.2019,224.8050
26.0,4.187377,11.2019,225.3050
27.0,4.186647,11.2019,225.8050
28.0,4.186160,11.2019,226.3050
29.0,4.185510,11.2019,226.8050
30.0,4.184949,11.2019,227.3050
31.0,4.183138,11.2019,227.8050
32.0,4.183246,11.2018,228.3050
33.0,4.182737,11.2018,228.8050
34.0,4.181317,11.2018,229.3050
35.0,4.181608,11.2018,229.8050
36.0,4.180296,11.2018,230.3050
37.0,4.179862,11.2018,230.8050
38.0,4.179554,11.2018,231.3050
39.0,4.178773,11.2018,231.8050
40.0,4.178598,11.2018,232.3050

File: Raw data/Retraction speed series/P2.5/Eco_P2_5_FN4_v_retrSpd1500_onespeed/Eco_P2_5_FN4_v_retrSpd1500_onespeed_Interval_14.csv
Point No.,Normal Force [N],Gap [mm],Time [s]
1.0,4.302776,11.2032,274.9550
2.0,4.275975,11.2032,275.4550
3.0,4.257106,11.2031,275.9550
4.0,4.245501,11.2031,276.4550
5.0,4.237741,11.2031,276.9550
6.0,4.230550,11.2031,277.4550
7.0,4.223942,11.2031,277.9550
8.0,4.217948,11.2031,278.4550
9.0,4.212434,11.2031,278.9550
10.0,4.208489,11.2031,279.4550
11.0,4.203916,11.2031,279.9550
12.0,4.199530,11.2031,280.4550
13.0,4.197103,11.2031,280.9550
14.0,4.194870,11.2031,281.4550
15.0,4.192394,11.2031,281.9550
16.0,4.190574,11.2031,282.4550
17.0,4.189116,11.2031,282.9550
18.0,4.187943,11.2031,283.4550
19.0,4.186643,11.2031,283.9550
20.0,4.185479,11.2031,284.4550
21.0,4.183577,11.2031,284.9550
22.0,4.183275,11.2031,285.4550
23.0,4.183095,11.2031,285.9550
24.0,4.181052,11.2031,286.4550
25.0,4.179259,11.2031,286.9550
26.0,4.178789,11.2031,287.4550
27.0,4.178291,11.2031,287.9550
28.0,4.176289,11.2031,288.4550
29.0,4.175705,11.2031,288.9550
30.0,4.175071,11.2031,289.4550
31.0,4.173942,11.2031,289.9550
32.0,4.172960,11.2031,290.4550
33.0,4.172392,11.2031,290.9550
34.0,4.170356,11.2031,291.4550
35.0,4.170650,11.2031,291.9550
36.0,4.169211,11.2031,292.4550
37.0,4.168296,11.2031,292.9550
38.0,4.166979,11.2031,293.4550
39.0,4.167006,11.2031,293.9550
40.0,4.167230,11.2031,294.4550

File: Raw data/Retraction speed series/P2.5/Eco_P2_5_FN4_v_retrSpd1500_onespeed/Eco_P2_5_FN4_v_retrSpd1500_onespeed_Interval_17.csv
Point No.,Normal Force [N],Gap [mm],Time [s]
1.0,0.005705,15.1280,297.6090
2.0,0.003391,15.0780,298.1090
3.0,0.003897,15.0279,298.6090
4.0,0.004187,14.9779,299.1090
5.0,0.003252,14.9277,299.6090
6.0,0.004402,14.8776,300.1090
7.0,0.004061,14.8274,300.6090
8.0,0.004200,14.7773,301.1090
9.0,0.004138,14.7273,301.6090
10.0,0.004783,14.6770,302.1090
11.0,0.004965,14.6268,302.6090
12.0,0.004438,14.5766,303.1090
13.0,0.004516,14.5265,303.6090
14.0,0.004951,14.4762,304.1090
15.0,0.005171,14.4260,304.6090
16.0,0.005125,14.3757,305.1090
17.0,0.005042,14.3257,305.6090
18.0,0.004648,14.2754,306.1090
19.0,0.004059,14.2252,306.6090
20.0,0.004870,14.1749,307.1090
21.0,0.004314,14.1249,307.6090
22.0,0.004020,14.0747,308.1090
23.0,0.004203,14.0244,308.6090
24.0,0.003980,13.9743,309.1090
25.0,0.004954,13.9243,309.6090
26.0,0.004529,13.8742,310.1090
27.0,0.004273,13.8240,310.6090
28.0,0.003482,13.7739,311.1090
29.0,0.003710,13.7238,311.6090
30.0,0.003973,13.6737,312.1090
31.0,0.003550,13.6234,312.6090
32.0,0.003836,13.5732,313.1090
33.0,0.003097,13.5229,313.6090
34.0,0.003178,13.4729,314.1090
35.0,0.003828,13.4226,314.6090
36.0,0.003194,13.3723,315.1090
37.0,0.003598,13.3220,315.6090
38.0,0.003882,13.2720,316.1090
39.0,0.003507,13.2217,316.6090
40.0,0.004081,13.1716,317.1090
41.0,0.003679,13.1212,317.6090
42.0,0.004346,13.0713,318.1090
43.0,0.003660,13.0211,318.6090
44.0,0.004060,12.9709,319.1090
45.0,0.003468,12.9208,319.6090
46.0,0.003744,12.8707,320.1090
47.0,0.003444,12.8207,320.6090
48.0,0.002755,12.7705,321.1090
49.0,0.003074,12.7203,321.6090
50.0,0.003716,12.6702,322.1090
51.0,0.001757,12.6200,322.6090
52.0,0.002450,12.5698,323.1090
53.0,0.002899,12.5195,323.6090
54.0,0.002394,12.4693,324.1090
55.0,0.001830,12.4191,324.6090
56.0,0.001251,12.3689,325.1090
57.0,0.003158,12.3186,325.6090
58.0,0.005264,12.2684,326.1090
59.0,0.015297,12.2183,326.6090
60.0,0.049473,12.1682,327.1090
61.0,0.083308,12.1179,327.6090
62.0,0.124282,12.0679,328.1090
63.0,0.196601,12.0179,328.6090
64.0,0.294072,11.9677,329.1090
65.0,0.409658,11.9177,329.6090
66.0,0.568081,11.8676,330.1090
67.0,0.721768,11.8176,330.6090
68.0,0.874166,11.7676,331.1090
69.0,1.041376,11.7174,331.6090
70.0,1.223083,11.6674,332.1090
71.0,1.424946,11.6173,332.6090
72.0,1.674961,11.5674,333.1090
73.0,1.972522,11.5173,333.6090
74.0,2.284104,11.4672,334.1090
75.0,2.633132,11.4171,334.6090
76.0,3.001640,11.3673,335.1090
77.0,3.390684,11.3173,335.6090
78.0,3.794127,11.2672,336.1090
