Repository: lloxxa/DOI-10.3389-fphy.2024.1412352

# Sucker analysis

This project studies the adhesion of arrays of millimeter-sized suction cups made from polydimethylsiloxane. Repository contains both data obtained in this project and code used to analyse said data.

## <a name="Measurements"></a> Measurements

All measurements were performed using an Anton Paar MCR-501 rheometer. A glass plate accessory (P-PTD120/GL) was used as a countersurface to the suction cups. Samples were glued to a custom-made 3D-printed probe. A sample was placed on the countersurface with the cups facing down after which glue was placed on the sample (1).

File: Raw data/Retraction speed series/P3/Eco_P3_FN4_v_retrSpd1500_onespeed/Eco_P3_FN4_v_retrSpd1500_onespeed_Interval_26.csv
Point No.,Normal Force [N],Gap [mm],Time [s]
1.0,4.314613,11.4150,445.5480
2.0,4.285465,11.4150,446.0480
3.0,4.270907,11.4150,446.5480
4.0,4.258144,11.4150,447.0480
5.0,4.246513,11.4150,447.5480
6.0,4.237386,11.4150,448.0480
7.0,4.231318,11.4150,448.5480
8.0,4.226741,11.4150,449.0480
9.0,4.222548,11.4150,449.5480
10.0,4.217478,11.4150,450.0480
11.0,4.213768,11.4150,450.5480
12.0,4.210334,11.4150,451.0480
13.0,4.206193,11.4150,451.5480
14.0,4.202459,11.4150,452.0480
15.0,4.199206,11.4150,452.5480
16.0,4.196655,11.4150,453.0480
17.0,4.193233,11.4150,453.5480
18.0,4.190976,11.4150,454.0480
19.0,4.187415,11.4150,454.5480
20.0,4.184270,11.4150,455.0480
21.0,4.183012,11.4150,455.5480
22.0,4.181982,11.4150,456.0480
23.0,4.179837,11.4150,456.5480
24.0,4.179050,11.4150,457.0480
25.0,4.177841,11.4150,457.5480
26.0,4.177048,11.4150,458.0480
27.0,4.175437,11.4150,458.5480
28.0,4.174884,11.4150,459.0480
29.0,4.173928,11.4150,459.5480
30.0,4.172011,11.4150,460.0480
31.0,4.171494,11.4150,460.5480
32.0,4.171047,11.4150,461.0480
33.0,4.170084,11.4150,461.5480
34.0,4.169908,11.4150,462.0480
35.0,4.168898,11.4150,462.5480
36.0,4.167910,11.4150,463.0480
37.0,4.167297,11.4150,463.5480
38.0,4.166416,11.4150,464.0480
39.0,4.165865,11.4150,464.5480
40.0,4.165516,11.4150,465.0480

File: Raw data/Retraction speed series/P3/Eco_P3_FN4_v_retrSpd1500_onespeed/Eco_P3_FN4_v_retrSpd1500_onespeed_Interval_29.csv
Point No.,Normal Force [N],Gap [mm],Time [s]
1.0,0.002808,15.1303,468.0610
2.0,0.003623,15.0803,468.5610
3.0,0.005100,15.0303,469.0610
4.0,0.001160,14.9801,469.5610
5.0,0.006371,14.9299,470.0610
6.0,0.003316,14.8799,470.5610
7.0,0.006407,14.8297,471.0610
8.0,0.004402,14.7796,471.5610
9.0,0.001879,14.7294,472.0610
10.0,0.000619,14.6794,472.5610
11.0,0.001393,14.6292,473.0610
12.0,0.001761,14.5790,473.5610
13.0,0.002233,14.5287,474.0610
14.0,0.003640,14.4785,474.5610
15.0,0.002129,14.4282,475.0610
16.0,0.004364,14.3780,475.5610
17.0,0.005367,14.3279,476.0610
18.0,0.006714,14.2776,476.5610
19.0,0.005030,14.2273,477.0610
20.0,0.003138,14.1773,477.5610
21.0,0.004198,14.1271,478.0610
22.0,0.003473,14.0768,478.5610
23.0,0.001907,14.0267,479.0610
24.0,0.004099,13.9768,479.5610
25.0,0.005805,13.9265,480.0610
26.0,0.002208,13.8764,480.5610
27.0,0.003253,13.8262,481.0610
28.0,0.005951,13.7764,481.5610
29.0,0.004796,13.7261,482.0610
30.0,0.002669,13.6758,482.5610
31.0,0.004543,13.6257,483.0610
32.0,0.003813,13.5755,483.5610
33.0,0.002919,13.5253,484.0610
34.0,0.001672,13.4751,484.5610
35.0,0.004226,13.4248,485.0610
36.0,0.001175,13.3745,485.5610
37.0,0.003854,13.3245,486.0610
38.0,0.000746,13.2742,486.5610
39.0,0.001501,13.2239,487.0610
40.0,0.004174,13.1737,487.5610
41.0,0.004378,13.1237,488.0610
42.0,0.003917,13.0736,488.5610
43.0,0.002193,13.0233,489.0610
44.0,0.003646,12.9731,489.5610
45.0,0.001774,12.9231,490.0610
46.0,0.003804,12.8730,490.5610
47.0,0.003610,12.8229,491.0610
48.0,0.003100,12.7726,491.5610
49.0,0.001746,12.7227,492.0610
50.0,0.003058,12.6725,492.5610
51.0,0.004305,12.6223,493.0610
52.0,0.002510,12.5721,493.5610
53.0,0.006131,12.5218,494.0610
54.0,0.028456,12.4717,494.5610
55.0,0.120005,12.4215,495.0610
56.0,0.227627,12.3713,495.5610
57.0,0.350787,12.3210,496.0610
58.0,0.491209,12.2711,496.5610
59.0,0.636730,12.2210,497.0610
60.0,0.761401,12.1708,497.5610
61.0,0.876448,12.1206,498.0610
62.0,0.978735,12.0707,498.5610
63.0,1.071709,12.0206,499.0610
64.0,1.205888,11.9705,499.5610
65.0,1.387759,11.9204,500.0610
66.0,1.620157,11.8706,500.5610
67.0,1.871695,11.8206,501.0610
68.0,2.139027,11.7705,501.5610
69.0,2.396342,11.7206,502.0610
70.0,2.688090,11.6706,502.5610
71.0,2.985779,11.6206,503.0610
72.0,3.296358,11.5706,503.5610
73.0,3.620769,11.5205,504.0610
74.0,3.951208,11.4705,504.5610

File: Raw data/Retraction speed series/P3/Eco_P3_FN4_v_retrSpd2000_onespeed/Eco_P3_FN4_v_retrSpd2000_onespeed_Interval_29.csv
Point No.,Normal Force [N],Gap [mm],Time [s]
1.0,0.000825,15.2198,467.4410
2.0,0.004249,15.1695,467.9410
3.0,0.003244,15.1194,468.4410
4.0,0.003243,15.0691,468.9410
5.0,0.004621,15.0191,469.4410
6.0,0.004604,14.9690,469.9410
7.0,0.002832,14.9189,470.4410
8.0,0.001179,14.8686,470.9410
9.0,0.002768,14.8185,471.4410
10.0,0.004794,14.7685,471.9410
11.0,0.004476,14.7185,472.4410
12.0,0.003061,14.6681,472.9410
13.0,0.001187,14.6179,473.4410
14.0,0.002388,14.5678,473.9410
15.0,-0.000336,14.5176,474.4410
16.0,-0.001716,14.4673,474.9410
17.0,0.000302,14.4171,475.4410
18.0,0.002775,14.3669,475.9410
19.0,0.003776,14.3167,476.4410
20.0,0.003280,14.2665,476.9410
21.0,0.006099,14.2162,477.4410
22.0,0.003710,14.1661,477.9410
23.0,0.002332,14.1159,478.4410
24.0,0.005267,14.0658,478.9410
25.0,0.002202,14.0156,479.4410
26.0,0.003434,13.9655,479.9410
27.0,0.004713,13.9154,480.4410
28.0,0.002842,13.8653,480.9410
29.0,0.003889,13.8151,481.4410
30.0,0.005456,13.7649,481.9410
31.0,0.002543,13.7150,482.4410
32.0,0.001664,13.6647,482.9410
33.0,0.003180,13.6145,483.4410
34.0,0.003295,13.5643,483.9410
35.0,0.003807,13.5142,484.4410
36.0,0.002698,13.4639,484.9410
37.0,0.004082,13.4136,485.4410
38.0,0.004030,13.3634,485.9410
39.0,0.004435,13.3133,486.4410
40.0,0.005000,13.2630,486.9410
41.0,0.005991,13.2128,487.4410
42.0,0.004997,13.1626,487.9410
43.0,0.004379,13.1125,488.4410
44.0,0.003603,13.0624,488.9410
45.0,0.005197,13.0121,489.4410
46.0,0.003195,12.9620,489.9410
47.0,0.000963,12.9120,490.4410
48.0,-0.000475,12.8619,490.9410
49.0,0.003291,12.8118,491.4410
50.0,0.002066,12.7615,491.9410
51.0,0.006176,12.7114,492.4410
52.0,0.002305,12.6614,492.9410
53.0,0.002085,12.6111,493.4410
54.0,0.002820,12.5609,493.9410
55.0,0.005949,12.5106,494.4410
56.0,0.040209,12.4606,494.9410
57.0,0.135698,12.4103,495.4410
58.0,0.253990,12.3601,495.9410
59.0,0.375687,12.3099,496.4410
60.0,0.518656,12.2600,496.9410
61.0,0.656411,12.2098,497.4410
62.0,0.780439,12.1597,497.9410
63.0,0.892448,12.1095,498.4410
64.0,0.990457,12.0596,498.9410
65.0,1.091216,12.0095,499.4410
66.0,1.232619,11.9594,499.9410
67.0,1.431112,11.9093,500.4410
68.0,1.665758,11.8593,500.9410
69.0,1.926277,11.8095,501.4410
70.0,2.189312,11.7595,501.9410
71.0,2.455581,11.7095,502.4410
72.0,2.746992,11.6594,502.9410
73.0,3.047301,11.6095,503.4410
74.0,3.362001,11.5595,503.9410
75.0,3.685999,11.5094,504.4410

File: Raw data/Retraction speed series/P3/Eco_P3_FN4_v_retrSpd2000_onespeed/Eco_P3_FN4_v_retrSpd2000_onespeed_Interval_38.csv
Point No.,Normal Force [N],Gap [mm],Time [s]
1.0,4.399790,11.4013,626.2800
2.0,4.377731,11.4013,626.7800
3.0,4.358667,11.4013,627.2800
4.0,4.344647,11.4013,627.7800
5.0,4.336151,11.4013,628.2800
6.0,4.328806,11.4013,628.7800
7.0,4.322616,11.4013,629.2800
8.0,4.314284,11.4013,629.7800
9.0,4.308698,11.4013,630.2800
10.0,4.302814,11.4013,630.7800
11.0,4.297691,11.4013,631.2800
12.0,4.293462,11.4013,631.7800
13.0,4.290689,11.4013,632.2800
14.0,4.287986,11.4013,632.7800
15.0,4.285089,11.4013,633.2800
16.0,4.283138,11.4013,633.7800
17.0,4.281040,11.4013,634.2800
18.0,4.279919,11.4013,634.7800
19.0,4.278502,11.4013,635.2800
20.0,4.276351,11.4013,635.7800
21.0,4.275207,11.4013,636.2800
22.0,4.273626,11.4013,636.7800
23.0,4.272206,11.4013,637.2800
24.0,4.271011,11.4013,637.7800
25.0,4.269830,11.4013,638.2800
26.0,4.268614,11.4013,638.7800
27.0,4.266058,11.4013,639.2800
28.0,4.264860,11.4013,639.7800
29.0,4.263474,11.4013,640.2800
30.0,4.262010,11.4013,640.7800
31.0,4.261528,11.4013,641.2800
32.0,4.260793,11.4013,641.7800
33.0,4.260464,11.4013,642.2800
34.0,4.258290,11.4013,642.7800
35.0,4.257605,11.4013,643.2800
36.0,4.256222,11.4013,643.7800
37.0,4.256017,11.4013,644.2800
38.0,4.254095,11.4013,644.7800
39.0,4.253728,11.4013,645.2800
40.0,4.253059,11.4013,645.7800

File: Raw data/Retraction speed series/P3/Eco_P3_FN4_v_retrSpd2000_onespeed/Eco_P3_FN4_v_retrSpd2000_onespeed_Interval_5.csv
Point No.,Normal Force [N],Gap [mm],Time [s]
1.0,0.003331,15.2206,107.9090
2.0,0.003829,15.1705,108.4090
3.0,0.002021,15.1202,108.9090
4.0,0.004501,15.0701,109.4090
5.0,0.005237,15.0201,109.9090
6.0,0.002839,14.9698,110.4090
7.0,0.005357,14.9198,110.9090
8.0,0.005359,14.8694,111.4090
9.0,0.000950,14.8196,111.9090
10.0,0.003261,14.7694,112.4090
11.0,0.004322,14.7192,112.9090
12.0,0.003912,14.6691,113.4090
13.0,0.004753,14.6189,113.9090
14.0,0.004747,14.5687,114.4090
15.0,0.002238,14.5185,114.9090
16.0,0.004079,14.4682,115.4090
17.0,0.007260,14.4180,115.9090
18.0,0.005696,14.3678,116.4090
19.0,0.005255,14.3176,116.9090
20.0,0.005060,14.2673,117.4090
21.0,0.004958,14.2171,117.9090
22.0,0.005784,14.1670,118.4090
23.0,0.005877,14.1168,118.9090
24.0,0.003598,14.0667,119.4090
25.0,0.004692,14.0165,119.9090
26.0,0.004996,13.9664,120.4090
27.0,0.005846,13.9163,120.9090
28.0,0.004895,13.8661,121.4090
29.0,0.005001,13.8160,121.9090
30.0,0.005312,13.7660,122.4090
31.0,0.003773,13.7158,122.9090
32.0,0.003711,13.6656,123.4090
33.0,0.005335,13.6154,123.9090
34.0,0.004221,13.5653,124.4090
35.0,0.005339,13.5150,124.9090
36.0,0.005291,13.4648,125.4090
37.0,0.003073,13.4145,125.9090
38.0,0.003114,13.3644,126.4090
39.0,0.004212,13.3142,126.9090
40.0,0.004053,13.2639,127.4090
41.0,0.003543,13.2136,127.9090
42.0,0.003807,13.1635,128.4090
43.0,0.002342,13.1134,128.9090
44.0,0.006007,13.0632,129.4090
45.0,0.005109,13.0130,129.9090
46.0,0.004681,12.9629,130.4090
47.0,0.004600,12.9129,130.9090
48.0,0.003718,12.8628,131.4090
49.0,0.004458,12.8125,131.9090
50.0,0.002981,12.7625,132.4090
51.0,0.005722,12.7125,132.9090
52.0,0.002822,12.6623,133.4090
53.0,0.003755,12.6120,133.9090
54.0,0.004313,12.5617,134.4090
55.0,0.007527,12.5117,134.9090
56.0,0.038892,12.4614,135.4090
57.0,0.135130,12.4112,135.9090
58.0,0.253786,12.3609,136.4090
59.0,0.376336,12.3109,136.9090
60.0,0.520118,12.2609,137.4090
61.0,0.660212,12.2107,137.9090
62.0,0.782676,12.1605,138.4090
63.0,0.896533,12.1104,138.9090
64.0,0.995315,12.0605,139.4090
65.0,1.092979,12.0103,139.9090
66.0,1.236262,11.9603,140.4090
67.0,1.432727,11.9101,140.9090
68.0,1.668073,11.8604,141.4090
69.0,1.927525,11.8103,141.9090
70.0,2.191231,11.7604,142.4090
71.0,2.458198,11.7104,142.9090
72.0,2.748836,11.6604,143.4090
73.0,3.047696,11.6104,143.9090
74.0,3.362735,11.5604,144.4090
75.0,3.688140,11.5102,144.9090

File: Raw data/Retraction speed series/P3/Eco_P3_FN4_v_retrSpd2000_onespeed/Eco_P3_FN4_v_retrSpd2000_onespeed_Interval_7.csv
Point No.,Normal Force [N],Gap [mm],Time [s]
1.0,3.953772,11.4467,165.4110
2.0,3.953472,11.4467,165.4160
3.0,3.952780,11.4467,165.4210
4.0,3.952645,11.4467,165.4260
5.0,3.952532,11.4467,165.4310
6.0,3.952415,11.4467,165.4360
7.0,3.952546,11.4467,165.4410
8.0,3.951989,11.4467,165.4460
9.0,3.950854,11.4486,165.4500
10.0,3.944873,11.4486,165.4550
11.0,3.938466,11.4523,165.4600
12.0,3.927688,11.4523,165.4650
13.0,3.913982,11.4573,165.4700
14.0,3.896250,11.4573,165.4750
15.0,3.879528,11.4623,165.4800
16.0,3.853197,11.4623,165.4860
17.0,3.820968,11.4685,165.4910
18.0,3.800590,11.4685,165.4960
19.0,3.768427,11.4747,165.5010
20.0,3.742367,11.4747,165.5060
21.0,3.703540,11.4834,165.5110
22.0,3.679762,11.4834,165.5160
23.0,3.634949,11.4934,165.5210
24.0,3.605083,11.4934,165.5260
25.0,3.561408,11.5027,165.5310
26.0,3.530718,11.5027,165.5360
27.0,3.481848,11.5133,165.5410
28.0,3.450054,11.5133,165.5460
29.0,3.398256,11.5251,165.5510
30.0,3.361300,11.5251,165.5550
31.0,3.324485,11.5382,165.5600
32.0,3.269988,11.5382,165.5650
33.0,3.229203,11.5513,165.5700
34.0,3.168016,11.5512,165.5750
35.0,3.131293,11.5662,165.5800
36.0,3.066570,11.5662,165.5850
37.0,3.021304,11.5812,165.5900
38.0,2.956759,11.5811,165.5950
39.0,2.913440,11.5980,165.6000
40.0,2.846056,11.5979,165.6050
41.0,2.800084,11.6167,165.6100
42.0,2.730924,11.6166,165.6150
43.0,2.684503,11.6347,165.6200
44.0,2.609932,11.6347,165.6250
45.0,2.563666,11.6534,165.6300
46.0,2.486070,11.6533,165.6350
47.0,2.436488,11.6733,165.6400
48.0,2.360575,11.6733,165.6450
49.0,2.315979,11.6926,165.6500
50.0,2.246117,11.6926,165.6550
51.0,2.202156,11.7125,165.6600
52.0,2.130367,11.7125,165.6650
53.0,2.085490,11.7325,165.6700
54.0,2.009876,11.7324,165.6750
55.0,1.962993,11.7524,165.6800
56.0,1.887220,11.7524,165.6850
57.0,1.839748,11.7723,165.6900
58.0,1.765317,11.7723,165.6950
59.0,1.719836,11.7935,165.7000
60.0,1.645406,11.7935,165.7050
61.0,1.598008,11.8128,165.7100
62.0,1.522095,11.8128,165.7150
63.0,1.476526,11.8327,165.7200
64.0,1.401824,11.8327,165.7250
65.0,1.355787,11.8527,165.7300
66.0,1.282904,11.8526,165.7350
67.0,1.238785,11.8720,165.7400
68.0,1.167711,11.8719,165.7450
69.0,1.124915,11.8919,165.7500
70.0,1.054529,11.8919,165.7550
71.0,1.012397,11.9118,165.7600
72.0,0.941786,11.9118,165.7650
73.0,0.899448,11.9318,165.7700
74.0,0.829549,11.9317,165.7750
75.0,0.787393,11.9517,165.7800
76.0,0.718387,11.9517,165.7850
77.0,0.678246,11.9723,165.7900
78.0,0.609937,11.9722,165.7950
79.0,0.570101,11.9922,165.8000
80.0,0.498073,11.9922,165.8050
81.0,0.456918,12.0115,165.8100
82.0,0.389137,12.0115,165.8150
83.0,0.349778,12.0315,165.8200
84.0,0.294735,12.0314,165.8250
85.0,0.263072,12.0514,165.8300
86.0,0.212752,12.0514,165.8350
87.0,0.183058,12.0707,165.8400
88.0,0.133229,12.0707,165.8450
89.0,0.097835,12.0907,165.8500
90.0,0.037269,12.0906,165.8550
91.0,0.005050,12.1106,165.8600
92.0,-0.049549,12.1106,165.8650
93.0,-0.081721,12.1306,165.8700
94.0,-0.136441,12.1305,165.8750
95.0,-0.168688,12.1505,165.8800
96.0,-0.223755,12.1505,165.8850
97.0,-0.254744,12.1717,165.8900
98.0,-0.308123,12.1717,165.8950
99.0,-0.338709,12.1917,165.9000
100.0,-0.389745,12.1916,165.9050
101.0,-0.419780,12.2110,165.9100
102.0,-0.470404,12.2110,165.9150
103.0,-0.500075,12.2310,165.9200
104.0,-0.549759,12.2309,165.9250
105.0,-0.578345,12.2503,165.9300
106.0,-0.626790,12.2503,165.9350
107.0,-0.654510,12.2702,165.9400
108.0,-0.701987,12.2702,165.9450
109.0,-0.729245,12.2902,165.9500
110.0,-0.775160,12.2902,165.9550
111.0,-0.802483,12.3102,165.9600
112.0,-0.847692,12.3101,165.9650
113.0,-0.873449,12.3301,165.9700
114.0,-0.917480,12.3301,165.9750
115.0,-0.942431,12.3501,165.9800
116.0,-0.985018,12.3500,165.9850
117.0,-1.009226,12.3713,165.9900
118.0,-1.051354,12.3713,165.9950
119.0,-1.075141,12.3912,166.0000
120.0,-1.115104,12.3912,166.0050
121.0,-1.136615,12.4106,166.0100
122.0,-1.169694,12.4106,166.0150
123.0,-1.188052,12.4305,166.0200
124.0,-1.223021,12.4305,166.0250
125.0,-1.241679,12.4505,166.0300
126.0,-1.276451,12.4505,166.0350
127.0,-1.296713,12.4705,166.0400
128.0,-1.333238,12.4705,166.0450
129.0,-1.353126,12.4905,166.0500
130.0,-1.388015,12.4904,166.0550
131.0,-1.406668,12.5098,166.0600
132.0,-1.441609,12.5098,166.0650
133.0,-1.460332,12.5298,166.0700
134.0,-1.495684,12.5297,166.0750
135.0,-1.514739,12.5497,166.0800
136.0,-1.547150,12.5497,166.0850
137.0,-1.563241,12.5710,166.0900
138.0,-1.594085,12.5709,166.0950
139.0,-1.610568,12.5903,166.1000
140.0,-1.642114,12.5903,166.1050
141.0,-1.658555,12.6103,166.1100
142.0,-1.690447,12.6103,166.1150
143.0,-1.708791,12.6296,166.1200
144.0,-1.742193,12.6296,166.1250
145.0,-1.759687,12.6496,166.1300
146.0,-1.790657,12.6496,166.1350
147.0,-1.807201,12.6696,166.1400
148.0,-1.837335,12.6695,166.1450
149.0,-1.852832,12.6895,166.1500
150.0,-1.881800,12.6895,166.1550
151.0,-1.895862,12.7095,166.1600
152.0,-1.922231,12.7095,166.1650
153.0,-1.933758,12.7295,166.1700
154.0,-1.956652,12.7295,166.1750
155.0,-1.968184,12.7507,166.1800
156.0,-1.993140,12.7507,166.1850
157.0,-2.006897,12.7701,166.1900
158.0,-2.033964,12.7700,166.1950
159.0,-2.048838,12.7900,166.2000
160.0,-2.076470,12.7900,166.2050
161.0,-2.091195,12.8094,166.2100
162.0,-2.119598,12.8094,166.2150
163.0,-2.134127,12.8294,166.2200
164.0,-2.159491,12.8294,166.2250
165.0,-2.172140,12.8493,166.2300
166.0,-2.195010,12.8493,166.2350
167.0,-2.204554,12.8693,166.2400
168.0,-2.225636,12.8693,166.2450
169.0,-2.237237,12.8893,166.2500
170.0,-2.262894,12.8893,166.2550
171.0,-2.275198,12.9093,166.2600
172.0,-2.300940,12.9093,166.2650
173.0,-2.313346,12.9305,166.2700
174.0,-2.338223,12.9305,166.2750
175.0,-2.350297,12.9499,166.2800
176.0,-2.373701,12.9498,166.2850
177.0,-2.382619,12.9698,166.2900
178.0,-2.400262,12.9698,166.2950
179.0,-2.408305,12.9892,166.3000
180.0,-2.429240,12.9892,166.3050
181.0,-2.439584,13.0092,166.3100
182.0,-2.461281,13.0092,166.3150
183.0,-2.473314,13.0285,166.3200
184.0,-2.498541,13.0285,166.3250
185.0,-2.510896,13.0485,166.3300
186.0,-2.535352,13.0485,166.3350
187.0,-2.547192,13.0685,166.3400
188.0,-2.571353,13.0685,166.3450
189.0,-2.583334,13.0885,166.3500
190.0,-2.606075,13.0885,166.3550
191.0,-2.616021,13.1085,166.3600
192.0,-2.637059,13.1084,166.3650
193.0,-2.647313,13.1297,166.3700
194.0,-2.669437,13.1297,166.3750
195.0,-2.679341,13.1490,166.3800
196.0,-2.700215,13.1490,166.3850
197.0,-2.708296,13.1690,166.3900
198.0,-2.720361,13.1690,166.3950
199.0,-2.724270,13.1884,166.4000
200.0,-2.736797,13.1884,166.4050
201.0,-2.740444,13.2084,166.4100
202.0,-2.747066,13.2084,166.4150
203.0,-2.747613,13.2284,166.4200
204.0,-2.752729,13.2284,166.4250
205.0,-2.748347,13.2484,166.4300
206.0,-2.746107,13.2484,166.4350
207.0,-2.742951,13.2684,166.4400
208.0,-2.747627,13.2684,166.4450
209.0,-2.748403,13.2884,166.4500
210.0,-2.755440,13.2884,166.4550
211.0,-2.752771,13.3096,166.4600
212.0,-2.743624,13.3096,166.4650
213.0,-2.727815,13.3290,166.4700
214.0,-2.715936,13.3290,166.4750
215.0,-2.710068,13.3490,166.4800
216.0,-2.707304,13.3490,166.4850
217.0,-2.698812,13.3690,166.4900
218.0,-2.693856,13.3690,166.4950
219.0,-2.689516,13.3884,166.5000
220.0,-2.691705,13.3884,166.5050
221.0,-2.691452,13.4084,166.5100
222.0,-2.697732,13.4084,166.5150
223.0,-2.696465,13.4284,166.5200
224.0,-2.682642,13.4284,166.5250
225.0,-2.663409,13.4484,166.5300
226.0,-2.647379,13.4484,166.5350
227.0,-2.635605,13.4684,166.5400
228.0,-2.621871,13.4685,166.5450
229.0,-2.606992,13.4897,166.5500
230.0,-2.590423,13.4897,166.5550
231.0,-2.573140,13.5097,166.5600
232.0,-2.548085,13.5097,166.5650
233.0,-2.528357,13.5291,166.5700
234.0,-2.511747,13.5291,166.5750
235.0,-2.499046,13.5491,166.5800
236.0,-2.484952,13.5492,166.5850
237.0,-2.471868,13.5685,166.5900
238.0,-2.451550,13.5686,166.5950
239.0,-2.424438,13.5886,166.6000
240.0,-2.374337,13.5886,166.6050
241.0,-2.338897,13.6086,166.6100
242.0,-2.290367,13.6087,166.6150
243.0,-2.248343,13.6287,166.6200
244.0,-2.186883,13.6287,166.6250
245.0,-2.151821,13.6487,166.6300
246.0,-2.120384,13.6487,166.6350
247.0,-2.105831,13.6688,166.6400
248.0,-2.094885,13.6688,166.6450
249.0,-2.079509,13.6900,166.6500
250.0,-2.052724,13.6900,166.6550
251.0,-2.023525,13.7094,166.6600
252.0,-1.979097,13.7095,166.6650
253.0,-1.953744,13.7295,166.6700
254.0,-1.935319,13.7295,166.6750
255.0,-1.927389,13.7489,166.6800
256.0,-1.920762,13.7489,166.6850
257.0,-1.912659,13.7689,166.6900
258.0,-1.900758,13.7689,166.6950
259.0,-1.889671,13.7889,166.7000
260.0,-1.880505,13.7889,166.7050
261.0,-1.870774,13.8089,166.7100
262.0,-1.857582,13.8089,166.7150
263.0,-1.842946,13.8289,166.7200
264.0,-1.827417,13.8289,166.7250
265.0,-1.815941,13.8489,166.7300
266.0,-1.796310,13.8489,166.7350
267.0,-1.777101,13.8702,166.7400
268.0,-1.754744,13.8702,166.7450
269.0,-1.735277,13.8896,166.7500
270.0,-1.704447,13.8896,166.7550
271.0,-1.683301,13.9090,166.7600
272.0,-1.665817,13.9090,166.7650
273.0,-1.650306,13.9290,166.7700
274.0,-1.624672,13.9290,166.7750
275.0,-1.606991,13.9491,166.7800
276.0,-1.578995,13.9491,166.7850
277.0,-1.535885,13.9691,166.7900
278.0,-1.447772,13.9691,166.7950
279.0,-1.382203,13.9892,166.8000
280.0,-1.296376,13.9892,166.8050
281.0,-1.245476,14.0086,166.8100
282.0,-1.188623,14.0087,166.8150
283.0,-1.156240,14.0287,166.8200
284.0,-1.111125,14.0287,166.8250
285.0,-1.078948,14.0500,166.8300
286.0,-1.045747,14.0500,166.8350
287.0,-1.029988,14.0700,166.8400
288.0,-1.012051,14.0700,166.8450
289.0,-0.997900,14.0894,166.8500
290.0,-0.979827,14.0894,166.8550
291.0,-0.961908,14.1094,166.8600
292.0,-0.932490,14.1095,166.8650
293.0,-0.912962,14.1288,166.8700
294.0,-0.894178,14.1288,166.8750
295.0,-0.879032,14.1489,166.8800
296.0,-0.855464,14.1489,166.8850
297.0,-0.833047,14.1689,166.8900
298.0,-0.786392,14.1689,166.8950
299.0,-0.735927,14.1889,166.9000
300.0,-0.637713,14.1890,166.9050
301.0,-0.568487,14.2090,166.9100
302.0,-0.474562,14.2091,166.9150
303.0,-0.416680,14.2291,166.9200
304.0,-0.349273,14.2292,166.9250
305.0,-0.317489,14.2504,166.9300
306.0,-0.291036,14.2505,166.9350
307.0,-0.279458,14.2698,166.9400
308.0,-0.256343,14.2698,166.9450
309.0,-0.232513,14.2899,166.9500
310.0,-0.204545,14.2899,166.9550
311.0,-0.189217,14.3093,166.9600
312.0,-0.174870,14.3093,166.9650
313.0,-0.158929,14.3293,166.9700
314.0,-0.129231,14.3293,166.9750
315.0,-0.103512,14.3493,166.9800
316.0,-0.065336,14.3493,166.9850
317.0,-0.043596,14.3694,166.9900
318.0,-0.024424,14.3694,166.9950
319.0,-0.015057,14.3894,167.0000
320.0,-0.008843,14.3894,167.0050
321.0,-0.005321,14.4094,167.0100
322.0,-0.004325,14.4094,167.0150
323.0,-0.002937,14.4306,167.0200
324.0,-0.004031,14.4306,167.0250
325.0,-0.003643,14.4500,167.0300
326.0,-0.005307,14.4500,167.0350
327.0,-0.002623,14.4700,167.0400
328.0,-0.001473,14.4700,167.0450
329.0,-0.000758,14.4894,167.0500
330.0,-0.003624,14.4894,167.0550
331.0,-0.003704,14.5094,167.0600
332.0,-0.006303,14.5094,167.0650
333.0,-0.004681,14.5294,167.0700
334.0,-0.003474,14.5294,167.0750
335.0,-0.002020,14.5494,167.0800
336.0,-0.002011,14.5494,167.0850
337.0,-0.001431,14.5694,167.0900
338.0,-0.002160,14.5694,167.0950
339.0,-0.000912,14.5894,167.1000
340.0,-0.001309,14.5894,167.1050
341.0,-0.000823,14.6094,167.1100
342.0,-0.001235,14.6094,167.1150
343.0,-0.000753,14.6306,167.1200
344.0,-0.000729,14.6306,167.1250
345.0,-0.000285,14.6506,167.1300
346.0,-0.000650,14.6506,167.1350
347.0,-0.001314,14.6700,167.1400
348.0,-0.003030,14.6700,167.1450
349.0,-0.002338,14.6900,167.1500
350.0,-0.003283,14.6900,167.1550
351.0,-0.001749,14.7094,167.1600
352.0,-0.001192,14.7094,167.1650
353.0,-0.000346,14.7294,167.1700
354.0,-0.001562,14.7294,167.1750
355.0,-0.002273,14.7494,167.1800
356.0,-0.003657,14.7494,167.1850
357.0,-0.003339,14.7694,167.1900
358.0,-0.003858,14.7694,167.1950
359.0,-0.002876,14.7894,167.2000
360.0,-0.001693,14.7894,167.2050
361.0,-0.001637,14.7894,167.2100
362.0,-0.001866,14.8094,167.2150
363.0,-0.002249,14.8094,167.2200
364.0,-0.003601,14.8306,167.2250
365.0,-0.003105,14.8500,167.2300
366.0,-0.003030,14.8500,167.2350
367.0,-0.001754,14.8694,167.2400
368.0,-0.001047,14.8694,167.2450
369.0,0.000449,14.8894,167.2500
370.0,0.000061,14.8894,167.2550
371.0,-0.000823,14.9094,167.2600
372.0,-0.001183,14.9094,167.2650
373.0,-0.000931,14.9294,167.2700
374.0,-0.001903,14.9294,167.2750
375.0,-0.001267,14.9494,167.2800
376.0,-0.001295,14.9494,167.2850
377.0,0.000065,14.9687,167.2900
378.0,-0.000304,14.9687,167.2950
379.0,-0.000309,14.9687,167.3000
380.0,-0.000870,14.9887,167.3050
381.0,-0.000393,14.9887,167.3100
