Repository: lloxxa/DOI-10.3389-fphy.2024.1412352

# Sucker analysis

This project studies the adhesion of arrays of millimeter-sized suction cups made from polydimethylsiloxane. Repository contains both data obtained in this project and code used to analyse said data.

## <a name="Measurements"></a> Measurements

All measurements were performed using an Anton Paar MCR-501 rheometer. A glass plate accessory (P-PTD120/GL) was used as a countersurface to the suction cups. Samples were glued to a custom-made 3D-printed probe. A sample was placed on the countersurface with the cups facing down after which glue was placed on the sample (1).

File: Representative curves/Preload series/P3/Eco_P3_FN2_v_onespeed_Interval_7.csv
Point No.,Normal Force [N],Gap [mm],Time [s]
1,2.114351,11.7669,161.0230
2,2.113500,11.7669,161.0280
3,2.113959,11.7669,161.0330
4,2.114969,11.7669,161.0380
5,2.115090,11.7669,161.0430
6,2.113514,11.7669,161.0480
7,2.112696,11.7669,161.0530
8,2.111864,11.7675,161.0580
9,2.110644,11.7675,161.0620
10,2.106056,11.7700,161.0670
11,2.100066,11.7700,161.0720
12,2.093805,11.7725,161.0770
13,2.079481,11.7725,161.0820
14,2.067024,11.7775,161.0870
15,2.051513,11.7775,161.0920
16,2.032131,11.7824,161.0980
17,2.019299,11.7824,161.1030
18,1.999200,11.7874,161.1080
19,1.987964,11.7874,161.1130
20,1.966832,11.7918,161.1180
21,1.953940,11.7918,161.1230
22,1.931461,11.7974,161.1280
23,1.919888,11.7974,161.1330
24,1.896741,11.8017,161.1380
25,1.882979,11.8017,161.1430
26,1.860678,11.8073,161.1480
27,1.850465,11.8073,161.1530
28,1.829385,11.8117,161.1580
29,1.817910,11.8117,161.1630
30,1.799346,11.8173,161.1670
31,1.784078,11.8173,161.1720
32,1.766701,11.8217,161.1770
33,1.751560,11.8217,161.1820
34,1.734749,11.8273,161.1870
35,1.721660,11.8273,161.1920
36,1.704648,11.8316,161.1970
37,1.688810,11.8316,161.2020
38,1.670479,11.8372,161.2070
39,1.658471,11.8372,161.2120
40,1.641468,11.8416,161.2170
41,1.625181,11.8416,161.2220
42,1.604489,11.8472,161.2270
43,1.591012,11.8472,161.2320
44,1.572827,11.8516,161.2370
45,1.558766,11.8515,161.2420
46,1.540837,11.8572,161.2470
47,1.530395,11.8572,161.2520
48,1.513804,11.8615,161.2570
49,1.500070,11.8615,161.2620
50,1.482104,11.8671,161.2670
51,1.469432,11.8671,161.2720
52,1.450839,11.8715,161.2770
53,1.437410,11.8715,161.2820
54,1.419355,11.8771,161.2870
55,1.408861,11.8771,161.2920
56,1.391410,11.8814,161.2970
57,1.378148,11.8814,161.3020
58,1.360791,11.8871,161.3070
59,1.349296,11.8870,161.3120
60,1.331714,11.8914,161.3170
61,1.318354,11.8914,161.3220
62,1.300262,11.8970,161.3270
63,1.289642,11.8970,161.3320
64,1.272897,11.9014,161.3370
65,1.260533,11.9014,161.3420
66,1.243479,11.9070,161.3470
67,1.233472,11.9070,161.3520
68,1.216624,11.9113,161.3570
69,1.205448,11.9113,161.3620
70,1.189053,11.9170,161.3670
71,1.180243,11.9169,161.3720
72,1.163540,11.9213,161.3770
73,1.151948,11.9213,161.3820
74,1.134697,11.9263,161.3870
75,1.124265,11.9263,161.3920
76,1.106827,11.9313,161.3970
77,1.094571,11.9313,161.4020
78,1.075951,11.9369,161.4070
79,1.066103,11.9369,161.4120
80,1.049222,11.9412,161.4170
81,1.037391,11.9412,161.4220
82,1.020613,11.9462,161.4270
83,1.011064,11.9462,161.4320
84,0.994314,11.9512,161.4370
85,0.983517,11.9512,161.4420
86,0.966074,11.9568,161.4470
87,0.956988,11.9568,161.4520
88,0.940430,11.9612,161.4570
89,0.928768,11.9612,161.4620
90,0.911630,11.9662,161.4670
91,0.901599,11.9662,161.4720
92,0.884980,11.9711,161.4770
93,0.874440,11.9711,161.4820
94,0.857606,11.9768,161.4870
95,0.849282,11.9768,161.4920
96,0.833514,11.9811,161.4970
97,0.821506,11.9811,161.5020
98,0.803839,11.9861,161.5070
99,0.793177,11.9861,161.5120
100,0.777480,11.9911,161.5170
101,0.768062,11.9911,161.5220
102,0.751466,11.9967,161.5270
103,0.742984,11.9967,161.5320
104,0.726603,12.0011,161.5370
105,0.715062,12.0010,161.5420
106,0.698710,12.0060,161.5470
107,0.690054,12.0060,161.5520
108,0.674122,12.0110,161.5570
109,0.662913,12.0110,161.5620
110,0.645724,12.0166,161.5670
111,0.636708,12.0166,161.5720
112,0.621150,12.0210,161.5770
113,0.610035,12.0210,161.5820
114,0.593692,12.0260,161.5870
115,0.583582,12.0260,161.5920
116,0.566168,12.0310,161.5970
117,0.553580,12.0309,161.6020
118,0.535628,12.0366,161.6070
119,0.527384,12.0366,161.6120
120,0.511868,12.0409,161.6170
121,0.500557,12.0409,161.6220
122,0.485336,12.0459,161.6270
123,0.476404,12.0459,161.6320
124,0.461515,12.0509,161.6370
125,0.449923,12.0509,161.6420
126,0.432953,12.0565,161.6470
127,0.424414,12.0565,161.6520
128,0.408964,12.0609,161.6570
129,0.397784,12.0609,161.6620
130,0.381730,12.0658,161.6670
131,0.372635,12.0658,161.6720
132,0.359364,12.0708,161.6770
133,0.351826,12.0708,161.6820
134,0.338560,12.0765,161.6870
135,0.332565,12.0764,161.6920
136,0.320823,12.0808,161.6970
137,0.314389,12.0808,161.7020
138,0.301889,12.0858,161.7070
139,0.295188,12.0858,161.7120
140,0.281894,12.0908,161.7170
141,0.272528,12.0908,161.7220
142,0.257442,12.0964,161.7270
143,0.249778,12.0964,161.7320
144,0.235946,12.1008,161.7370
145,0.227496,12.1008,161.7420
146,0.214786,12.1058,161.7470
147,0.208104,12.1057,161.7520
148,0.193986,12.1107,161.7570
149,0.184695,12.1107,161.7620
150,0.170652,12.1157,161.7670
151,0.164157,12.1157,161.7720
152,0.149254,12.1207,161.7770
153,0.139635,12.1207,161.7820
154,0.126135,12.1257,161.7870
155,0.119369,12.1257,161.7920
156,0.108819,12.1307,161.7970
157,0.102207,12.1307,161.8020
158,0.088698,12.1363,161.8070
159,0.082427,12.1363,161.8120
160,0.070578,12.1407,161.8170
161,0.061777,12.1407,161.8220
162,0.047706,12.1457,161.8270
163,0.040196,12.1457,161.8320
164,0.028903,12.1506,161.8370
165,0.022343,12.1506,161.8420
166,0.011910,12.1556,161.8470
167,0.008754,12.1556,161.8520
168,-0.000510,12.1606,161.8570
169,-0.008183,12.1606,161.8620
170,-0.022810,12.1656,161.8670
171,-0.032485,12.1656,161.8720
172,-0.046154,12.1706,161.8770
173,-0.054618,12.1706,161.8820
174,-0.067725,12.1756,161.8870
175,-0.071957,12.1756,161.8920
176,-0.082623,12.1806,161.8970
177,-0.086266,12.1806,161.9020
178,-0.099458,12.1856,161.9070
179,-0.110966,12.1856,161.9120
180,-0.125677,12.1906,161.9170
181,-0.131742,12.1905,161.9220
182,-0.144232,12.1955,161.9270
183,-0.146860,12.1955,161.9320
184,-0.159556,12.2005,161.9370
185,-0.170816,12.2005,161.9420
186,-0.185742,12.2055,161.9470
187,-0.189740,12.2055,161.9520
188,-0.201889,12.2105,161.9570
189,-0.211948,12.2105,161.9620
190,-0.226785,12.2155,161.9670
191,-0.231901,12.2155,161.9720
192,-0.244990,12.2205,161.9770
193,-0.254520,12.2205,161.9820
194,-0.267734,12.2255,161.9870
195,-0.274833,12.2255,161.9920
196,-0.287950,12.2305,161.9970
197,-0.295894,12.2305,162.0020
198,-0.309259,12.2361,162.0070
199,-0.314711,12.2361,162.0120
200,-0.326163,12.2404,162.0170
201,-0.332434,12.2404,162.0220
202,-0.344433,12.2454,162.0270
203,-0.350456,12.2454,162.0320
204,-0.362591,12.2504,162.0370
205,-0.370447,12.2504,162.0420
206,-0.383390,12.2554,162.0470
207,-0.388974,12.2554,162.0520
208,-0.399509,12.2604,162.0570
209,-0.405583,12.2604,162.0620
210,-0.417564,12.2654,162.0670
211,-0.424784,12.2654,162.0720
212,-0.437307,12.2704,162.0770
213,-0.444854,12.2704,162.0820
214,-0.456759,12.2760,162.0870
215,-0.460295,12.2760,162.0920
216,-0.470671,12.2803,162.0970
217,-0.477194,12.2803,162.1020
218,-0.488885,12.2853,162.1070
219,-0.494421,12.2853,162.1120
220,-0.504830,12.2903,162.1170
221,-0.510662,12.2903,162.1220
222,-0.522843,12.2959,162.1270
223,-0.527786,12.2959,162.1320
224,-0.538616,12.3003,162.1370
225,-0.545822,12.3003,162.1420
226,-0.556923,12.3053,162.1470
227,-0.561908,12.3053,162.1520
228,-0.572958,12.3103,162.1570
229,-0.580136,12.3103,162.1620
230,-0.592298,12.3159,162.1670
231,-0.598050,12.3159,162.1720
232,-0.608600,12.3203,162.1770
233,-0.614805,12.3203,162.1820
234,-0.624985,12.3253,162.1870
235,-0.629549,12.3253,162.1920
236,-0.640023,12.3302,162.1970
237,-0.647449,12.3302,162.2020
238,-0.659065,12.3359,162.2070
239,-0.663465,12.3359,162.2120
240,-0.672752,12.3402,162.2170
241,-0.677199,12.3402,162.2220
242,-0.686968,12.3452,162.2270
243,-0.691298,12.3452,162.2320
244,-0.701038,12.3502,162.2370
245,-0.708319,12.3502,162.2420
246,-0.719243,12.3558,162.2470
247,-0.723488,12.3558,162.2520
248,-0.733065,12.3602,162.2570
249,-0.739401,12.3602,162.2620
250,-0.749867,12.3652,162.2670
251,-0.754884,12.3652,162.2720
252,-0.764737,12.3702,162.2770
253,-0.770886,12.3702,162.2820
254,-0.780687,12.3758,162.2870
255,-0.783512,12.3758,162.2920
256,-0.791812,12.3802,162.2970
257,-0.797325,12.3802,162.3020
258,-0.808025,12.3851,162.3070
259,-0.814898,12.3851,162.3120
260,-0.824910,12.3901,162.3170
261,-0.830236,12.3901,162.3220
262,-0.839495,12.3958,162.3270
263,-0.843245,12.3958,162.3320
264,-0.852934,12.4001,162.3370
265,-0.860196,12.4001,162.3420
266,-0.870788,12.4051,162.3470
267,-0.875595,12.4051,162.3520
268,-0.884634,12.4101,162.3570
269,-0.890769,12.4101,162.3620
270,-0.900463,12.4157,162.3670
271,-0.904143,12.4157,162.3720
272,-0.913037,12.4201,162.3770
273,-0.920622,12.4201,162.3820
274,-0.931223,12.4251,162.3870
275,-0.935969,12.4251,162.3920
276,-0.943928,12.4301,162.3970
277,-0.948955,12.4301,162.4020
278,-0.959191,12.4357,162.4070
279,-0.964555,12.4357,162.4120
280,-0.973037,12.4401,162.4170
281,-0.978939,12.4400,162.4220
282,-0.987758,12.4450,162.4270
283,-0.991125,12.4450,162.4320
284,-0.998896,12.4500,162.4370
285,-1.004601,12.4500,162.4420
286,-1.014328,12.4557,162.4470
287,-1.018850,12.4556,162.4520
288,-1.026813,12.4600,162.4570
289,-1.032677,12.4600,162.4620
290,-1.041992,12.4656,162.4670
291,-1.046490,12.4656,162.4720
292,-1.053823,12.4700,162.4770
293,-1.058831,12.4700,162.4820
294,-1.067496,12.4756,162.4870
295,-1.071569,12.4756,162.4920
296,-1.078363,12.4800,162.4970
297,-1.082460,12.4800,162.5020
298,-1.090536,12.4850,162.5070
299,-1.094936,12.4850,162.5120
300,-1.101814,12.4900,162.5170
301,-1.107019,12.4900,162.5220
302,-1.114534,12.4956,162.5270
303,-1.116811,12.4956,162.5320
304,-1.122240,12.5000,162.5370
305,-1.126388,12.5000,162.5420
306,-1.133486,12.5050,162.5470
307,-1.137035,12.5050,162.5520
308,-1.143292,12.5100,162.5570
309,-1.148918,12.5099,162.5620
310,-1.156572,12.5156,162.5670
311,-1.159748,12.5156,162.5720
312,-1.165448,12.5199,162.5770
313,-1.171415,12.5199,162.5820
314,-1.178789,12.5256,162.5870
315,-1.183119,12.5256,162.5920
316,-1.189535,12.5299,162.5970
317,-1.195689,12.5299,162.6020
318,-1.203095,12.5355,162.6070
319,-1.207169,12.5355,162.6120
320,-1.213439,12.5399,162.6170
321,-1.218705,12.5399,162.6220
322,-1.225377,12.5449,162.6270
323,-1.229502,12.5449,162.6320
324,-1.236301,12.5499,162.6370
325,-1.241721,12.5499,162.6420
326,-1.248651,12.5555,162.6470
327,-1.252532,12.5555,162.6520
328,-1.258794,12.5599,162.6570
329,-1.263273,12.5599,162.6620
330,-1.270175,12.5655,162.6670
331,-1.273477,12.5655,162.6720
332,-1.279200,12.5699,162.6770
333,-1.284354,12.5699,162.6820
334,-1.291971,12.5755,162.6870
335,-1.297017,12.5755,162.6920
336,-1.302918,12.5799,162.6970
337,-1.307333,12.5799,162.7020
338,-1.313514,12.5849,162.7070
339,-1.316675,12.5849,162.7120
340,-1.322235,12.5898,162.7170
341,-1.327281,12.5898,162.7220
342,-1.334767,12.5955,162.7270
343,-1.339243,12.5955,162.7320
344,-1.344765,12.5998,162.7370
345,-1.349666,12.5998,162.7420
346,-1.356011,12.6055,162.7470
347,-1.360687,12.6054,162.7520
348,-1.366823,12.6098,162.7570
349,-1.372682,12.6098,162.7620
350,-1.379616,12.6154,162.7670
351,-1.383657,12.6154,162.7720
352,-1.388927,12.6198,162.7770
353,-1.394164,12.6198,162.7820
354,-1.400744,12.6254,162.7870
355,-1.405616,12.6254,162.7920
356,-1.410727,12.6298,162.7970
357,-1.414459,12.6298,162.8020
358,-1.419472,12.6354,162.8070
359,-1.420991,12.6354,162.8120
360,-1.424943,12.6398,162.8170
361,-1.429647,12.6398,162.8220
362,-1.436250,12.6454,162.8270
363,-1.440463,12.6454,162.8320
364,-1.443750,12.6498,162.8370
365,-1.446060,12.6498,162.8420
366,-1.450900,12.6554,162.8470
367,-1.453561,12.6554,162.8520
368,-1.457714,12.6598,162.8570
369,-1.462806,12.6598,162.8620
370,-1.468974,12.6654,162.8670
371,-1.473972,12.6654,162.8720
372,-1.478906,12.6698,162.8770
373,-1.484718,12.6697,162.8820
374,-1.490910,12.6754,162.8870
375,-1.496039,12.6754,162.8920
376,-1.500500,12.6797,162.8970
377,-1.504915,12.6797,162.9020
378,-1.510063,12.6854,162.9070
379,-1.514575,12.6854,162.9120
380,-1.519668,12.6897,162.9170
381,-1.526641,12.6897,162.9220
382,-1.532864,12.6953,162.9270
383,-1.537381,12.6953,162.9320
384,-1.541183,12.6997,162.9370
385,-1.545752,12.6997,162.9420
386,-1.551466,12.7053,162.9470
387,-1.556339,12.7053,162.9520
388,-1.560037,12.7097,162.9570
389,-1.564700,12.7097,162.9620
390,-1.569236,12.7153,162.9670
391,-1.571658,12.7153,162.9720
392,-1.573150,12.7197,162.9770
393,-1.574089,12.7197,162.9820
394,-1.577592,12.7253,162.9870
395,-1.581048,12.7253,162.9920
396,-1.583919,12.7297,162.9970
397,-1.588665,12.7297,163.0020
398,-1.593589,12.7353,163.0070
399,-1.598031,12.7353,163.0120
400,-1.601207,12.7397,163.0170
401,-1.605892,12.7397,163.0220
402,-1.610489,12.7447,163.0270
403,-1.615717,12.7447,163.0320
404,-1.619149,12.7497,163.0370
405,-1.624672,12.7497,163.0420
406,-1.628656,12.7553,163.0470
407,-1.630545,12.7553,163.0520
408,-1.631985,12.7597,163.0570
409,-1.634725,12.7597,163.0620
410,-1.637887,12.7647,163.0670
411,-1.642488,12.7647,163.0720
412,-1.645499,12.7697,163.0770
413,-1.651331,12.7697,163.0820
414,-1.656156,12.7753,163.0870
415,-1.660383,12.7753,163.0920
416,-1.664325,12.7796,163.0980
417,-1.662829,12.7796,163.1030
418,-1.670377,12.7846,163.1080
419,-1.669184,12.7846,163.1130
420,-1.675493,12.7896,163.1180
421,-1.676531,12.7896,163.1230
422,-1.686266,12.7953,163.1280
423,-1.685546,12.7953,163.1330
424,-1.692724,12.7996,163.1380
425,-1.693883,12.7996,163.1430
426,-1.703358,12.8046,163.1480
427,-1.703872,12.8046,163.1530
428,-1.711845,12.8096,163.1580
429,-1.713346,12.8096,163.1630
430,-1.723026,12.8152,163.1680
431,-1.723409,12.8152,163.1730
432,-1.731756,12.8196,163.1780
433,-1.733224,12.8196,163.1830
434,-1.742268,12.8246,163.1880
435,-1.742726,12.8246,163.1930
436,-1.749109,12.8296,163.1980
437,-1.750031,12.8296,163.2030
438,-1.759224,12.8352,163.2080
439,-1.759434,12.8352,163.2130
440,-1.766608,12.8396,163.2180
441,-1.768137,12.8396,163.2230
442,-1.777325,12.8446,163.2280
443,-1.778186,12.8446,163.2330
444,-1.785125,12.8496,163.2380
445,-1.786823,12.8496,163.2430
446,-1.795988,12.8552,163.2480
447,-1.796947,12.8552,163.2530
448,-1.803722,12.8596,163.2580
449,-1.804877,12.8596,163.2630
450,-1.812004,12.8646,163.2680
451,-1.810129,12.8646,163.2730
452,-1.812308,12.8696,163.2780
453,-1.811368,12.8696,163.2830
454,-1.816586,12.8752,163.2880
455,-1.816184,12.8752,163.2930
456,-1.822057,12.8796,163.2980
457,-1.823484,12.8796,163.3030
458,-1.831499,12.8845,163.3080
459,-1.832210,12.8845,163.3130
460,-1.839341,12.8895,163.3180
461,-1.842189,12.8895,163.3230
462,-1.852139,12.8952,163.3280
463,-1.853262,12.8952,163.3330
464,-1.858751,12.8995,163.3380
465,-1.860010,12.8995,163.3430
466,-1.868254,12.9045,163.3480
467,-1.869362,12.9045,163.3530
468,-1.875759,12.9095,163.3580
469,-1.877774,12.9095,163.3630
470,-1.885906,12.9151,163.3680
471,-1.886963,12.9151,163.3730
472,-1.892098,12.9195,163.3780
473,-1.893744,12.9195,163.3830
474,-1.901539,12.9245,163.3880
475,-1.903040,12.9245,163.3930
476,-1.909081,12.9295,163.3980
477,-1.910980,12.9295,163.4030
478,-1.918658,12.9345,163.4080
479,-1.919967,12.9345,163.4130
480,-1.925822,12.9395,163.4180
481,-1.928403,12.9395,163.4230
482,-1.936217,12.9445,163.4280
483,-1.937293,12.9445,163.4330
484,-1.942217,12.9495,163.4380
485,-1.944728,12.9495,163.4430
486,-1.953051,12.9551,163.4480
487,-1.955044,12.9551,163.4530
488,-1.961179,12.9595,163.4580
489,-1.963521,12.9595,163.4630
490,-1.970919,12.9645,163.4680
491,-1.972382,12.9645,163.4730
492,-1.977760,12.9695,163.4780
493,-1.980033,12.9695,163.4830
494,-1.987552,12.9745,163.4880
495,-1.989315,12.9745,163.4930
496,-1.993935,12.9794,163.4980
497,-1.996306,12.9794,163.5030
498,-2.003166,12.9844,163.5080
499,-2.004256,12.9844,163.5130
500,-2.007655,12.9894,163.5180
501,-2.009707,12.9894,163.5230
502,-2.016717,12.9951,163.5280
503,-2.018480,12.9951,163.5330
504,-2.023881,12.9994,163.5380
505,-2.026074,12.9994,163.5430
506,-2.030479,13.0044,163.5480
507,-2.028412,13.0044,163.5530
508,-2.027594,13.0094,163.5580
509,-2.027501,13.0094,163.5630
510,-2.032210,13.0144,163.5680
511,-2.033613,13.0144,163.5730
512,-2.037793,13.0194,163.5780
513,-2.040164,13.0194,163.5830
514,-2.046533,13.0244,163.5880
515,-2.048894,13.0244,163.5930
516,-2.054534,13.0288,163.5980
517,-2.057657,13.0288,163.6030
518,-2.064101,13.0344,163.6080
519,-2.065177,13.0344,163.6130
520,-2.068146,13.0394,163.6180
521,-2.070011,13.0394,163.6230
522,-2.077821,13.0444,163.6280
523,-2.081403,13.0444,163.6330
524,-2.087066,13.0494,163.6380
525,-2.090489,13.0494,163.6430
526,-2.096194,13.0544,163.6480
527,-2.097634,13.0544,163.6530
528,-2.100884,13.0594,163.6580
529,-2.103844,13.0594,163.6630
530,-2.111424,13.0644,163.6680
531,-2.115062,13.0644,163.6730
532,-2.120178,13.0688,163.6780
533,-2.123442,13.0687,163.6830
534,-2.128810,13.0744,163.6880
535,-2.130877,13.0744,163.6930
536,-2.135053,13.0794,163.6980
537,-2.138588,13.0794,163.7030
538,-2.146126,13.0844,163.7080
539,-2.149268,13.0844,163.7130
540,-2.153080,13.0894,163.7180
541,-2.156685,13.0894,163.7230
542,-2.163110,13.0943,163.7280
543,-2.166523,13.0943,163.7330
544,-2.169778,13.0993,163.7380
545,-2.172421,13.0993,163.7430
546,-2.175422,13.1043,163.7480
547,-2.173313,13.1043,163.7530
548,-2.169876,13.1087,163.7580
549,-2.170494,13.1087,163.7630
550,-2.173977,13.1143,163.7680
551,-2.175862,13.1143,163.7730
552,-2.177550,13.1193,163.7780
553,-2.179696,13.1193,163.7830
554,-2.183965,13.1243,163.7880
555,-2.186776,13.1243,163.7930
556,-2.190372,13.1287,163.7980
557,-2.194506,13.1287,163.8030
558,-2.199906,13.1343,163.8080
559,-2.203292,13.1343,163.8130
560,-2.205831,13.1393,163.8180
561,-2.208866,13.1393,163.8230
562,-2.213388,13.1443,163.8280
563,-2.215941,13.1443,163.8330
564,-2.218817,13.1487,163.8380
565,-2.220875,13.1487,163.8430
566,-2.218920,13.1543,163.8480
567,-2.217452,13.1543,163.8530
568,-2.214272,13.1593,163.8580
569,-2.215361,13.1593,163.8630
570,-2.218732,13.1643,163.8680
571,-2.221932,13.1643,163.8730
572,-2.224723,13.1687,163.8780
573,-2.229040,13.1687,163.8830
574,-2.234342,13.1743,163.8880
575,-2.238438,13.1743,163.8930
576,-2.240379,13.1793,163.8980
577,-2.243909,13.1793,163.9030
578,-2.248955,13.1843,163.9080
579,-2.252832,13.1843,163.9130
580,-2.255464,13.1887,163.9180
581,-2.260005,13.1887,163.9230
582,-2.264054,13.1943,163.9280
583,-2.267706,13.1943,163.9330
584,-2.269352,13.1993,163.9380
585,-2.273280,13.1993,163.9430
586,-2.277096,13.2043,163.9480
587,-2.280449,13.2043,163.9530
588,-2.281918,13.2087,163.9580
589,-2.286079,13.2086,163.9630
590,-2.291181,13.2143,163.9680
591,-2.295039,13.2143,163.9730
592,-2.295282,13.2193,163.9780
593,-2.298560,13.2193,163.9830
594,-2.301660,13.2243,163.9880
595,-2.303634,13.2243,163.9930
596,-2.297377,13.2286,163.9980
597,-2.292911,13.2286,164.0030
598,-2.280903,13.2343,164.0080
599,-2.275969,13.2343,164.0130
600,-2.268188,13.2393,164.0180
601,-2.269203,13.2393,164.0230
602,-2.271588,13.2443,164.0280
603,-2.273711,13.2443,164.0330
604,-2.268150,13.2487,164.0380
605,-2.268188,13.2487,164.0430
606,-2.266257,13.2543,164.0480
607,-2.267571,13.2543,164.0530
608,-2.265036,13.2593,164.0580
609,-2.267711,13.2593,164.0630
610,-2.270222,13.2643,164.0680
611,-2.274464,13.2643,164.0730
612,-2.276170,13.2687,164.0780
613,-2.281188,13.2687,164.0830
614,-2.284419,13.2743,164.0880
615,-2.288436,13.2743,164.0930
616,-2.287608,13.2793,164.0980
617,-2.291331,13.2793,164.1030
618,-2.295413,13.2843,164.1080
619,-2.300926,13.2843,164.1130
620,-2.302591,13.2886,164.1180
621,-2.307374,13.2886,164.1230
622,-2.310531,13.2943,164.1280
623,-2.315043,13.2943,164.1330
624,-2.314206,13.2993,164.1380
625,-2.318265,13.2993,164.1430
626,-2.322586,13.3043,164.1480
627,-2.328258,13.3043,164.1530
628,-2.329371,13.3086,164.1580
629,-2.334440,13.3086,164.1630
630,-2.337157,13.3142,164.1680
631,-2.341992,13.3142,164.1730
632,-2.341159,13.3192,164.1780
633,-2.345294,13.3192,164.1830
634,-2.346973,13.3242,164.1880
635,-2.351270,13.3242,164.1930
636,-2.350339,13.3292,164.1980
637,-2.354454,13.3292,164.2030
638,-2.353996,13.3342,164.2080
639,-2.355876,13.3342,164.2130
640,-2.338826,13.3392,164.2180
641,-2.327917,13.3393,164.2230
642,-2.311143,13.3443,164.2280
643,-2.305415,13.3443,164.2330
644,-2.280140,13.3487,164.2380
645,-2.267407,13.3487,164.2430
646,-2.249170,13.3543,164.2480
647,-2.245915,13.3543,164.2530
648,-2.238415,13.3593,164.2580
649,-2.241197,13.3593,164.2630
650,-2.241833,13.3643,164.2680
651,-2.246266,13.3643,164.2730
652,-2.244569,13.3693,164.2780
653,-2.249292,13.3693,164.2830
654,-2.250765,13.3743,164.2880
655,-2.256395,13.3743,164.2930
656,-2.255805,13.3793,164.2980
657,-2.261029,13.3793,164.3030
658,-2.262988,13.3843,164.3080
659,-2.267552,13.3843,164.3130
660,-2.264475,13.3887,164.3180
661,-2.268029,13.3887,164.3230
662,-2.261529,13.3943,164.3280
663,-2.259163,13.3943,164.3330
664,-2.247931,13.3993,164.3380
665,-2.248389,13.3993,164.3430
666,-2.236624,13.4043,164.3480
667,-2.226682,13.4043,164.3530
668,-2.204475,13.4087,164.3580
669,-2.200047,13.4087,164.3630
670,-2.191981,13.4150,164.3680
671,-2.194379,13.4150,164.3730
672,-2.189353,13.4193,164.3780
673,-2.191115,13.4193,164.3830
674,-2.181707,13.4243,164.3880
675,-2.179056,13.4243,164.3930
676,-2.161099,13.4293,164.3980
677,-2.154225,13.4294,164.4030
678,-2.139991,13.4344,164.4080
679,-2.138803,13.4344,164.4130
680,-2.129741,13.4394,164.4180
681,-2.130002,13.4394,164.4230
682,-2.119645,13.4444,164.4280
683,-2.118102,13.4444,164.4330
684,-2.108894,13.4488,164.4380
685,-2.110999,13.4488,164.4430
686,-2.107838,13.4544,164.4480
687,-2.111695,13.4544,164.4530
688,-2.106973,13.4594,164.4580
689,-2.111490,13.4594,164.4630
690,-2.105901,13.4644,164.4680
691,-2.103643,13.4644,164.4730
692,-2.091629,13.4694,164.4780
693,-2.092710,13.4694,164.4830
694,-2.085607,13.4750,164.4880
695,-2.083872,13.4750,164.4930
696,-2.070119,13.4794,164.4980
697,-2.070045,13.4794,164.5030
698,-2.065546,13.4844,164.5080
699,-2.069128,13.4844,164.5130
700,-2.065312,13.4888,164.5180
701,-2.070213,13.4888,164.5230
702,-2.069339,13.4944,164.5280
703,-2.074637,13.4944,164.5330
704,-2.070793,13.4994,164.5380
705,-2.075212,13.4994,164.5430
706,-2.073191,13.5044,164.5480
707,-2.077951,13.5044,164.5530
708,-2.074450,13.5094,164.5580
709,-2.080243,13.5094,164.5630
710,-2.079691,13.5144,164.5680
711,-2.085410,13.5144,164.5730
712,-2.080416,13.5194,164.5780
713,-2.083086,13.5194,164.5830
714,-2.071181,13.5244,164.5880
715,-2.067403,13.5244,164.5930
716,-2.053977,13.5294,164.5980
717,-2.053622,13.5294,164.6030
718,-2.040009,13.5344,164.6080
719,-2.036722,13.5344,164.6130
720,-2.021164,13.5394,164.6180
721,-2.020421,13.5394,164.6230
722,-2.013926,13.5444,164.6280
723,-2.017494,13.5444,164.6330
724,-2.011784,13.5494,164.6380
725,-2.014950,13.5494,164.6430
726,-2.003007,13.5544,164.6480
727,-1.999004,13.5544,164.6530
728,-1.981946,13.5595,164.6580
729,-1.980631,13.5595,164.6630
730,-1.964504,13.5645,164.6680
731,-1.959280,13.5645,164.6730
732,-1.942834,13.5695,164.6780
733,-1.942535,13.5695,164.6830
734,-1.935254,13.5745,164.6880
735,-1.939098,13.5745,164.6930
736,-1.932397,13.5795,164.6980
737,-1.934693,13.5795,164.7030
738,-1.921693,13.5845,164.7080
739,-1.918784,13.5845,164.7130
740,-1.902048,13.5889,164.7180
741,-1.893963,13.5889,164.7230
742,-1.862811,13.5945,164.7280
743,-1.851569,13.5945,164.7330
744,-1.828703,13.5995,164.7380
745,-1.827042,13.5995,164.7430
746,-1.818237,13.6046,164.7480
747,-1.819238,13.6046,164.7530
748,-1.805233,13.6096,164.7580
749,-1.800019,13.6096,164.7630
750,-1.775375,13.6152,164.7680
751,-1.766294,13.6152,164.7730
752,-1.743802,13.6196,164.7780
753,-1.741141,13.6196,164.7830
754,-1.731662,13.6246,164.7880
755,-1.733907,13.6246,164.7930
756,-1.726327,13.6296,164.7980
757,-1.730685,13.6296,164.8030
758,-1.726687,13.6346,164.8080
759,-1.731466,13.6346,164.8130
760,-1.724162,13.6396,164.8180
761,-1.726187,13.6396,164.8230
762,-1.709591,13.6446,164.8280
763,-1.695745,13.6446,164.8330
764,-1.660865,13.6496,164.8380
765,-1.650741,13.6497,164.8430
766,-1.632761,13.6547,164.8480
767,-1.633187,13.6547,164.8530
768,-1.622750,13.6597,164.8580
769,-1.626042,13.6597,164.8630
770,-1.622263,13.6647,164.8680
771,-1.627216,13.6647,164.8730
772,-1.621417,13.6697,164.8780
773,-1.623858,13.6697,164.8830
774,-1.602927,13.6747,164.8880
775,-1.592125,13.6747,164.8930
776,-1.557307,13.6797,164.8980
777,-1.544653,13.6797,164.9030
778,-1.522525,13.6847,164.9080
779,-1.520005,13.6847,164.9130
780,-1.507384,13.6891,164.9180
781,-1.505569,13.6891,164.9230
782,-1.482376,13.6948,164.9280
783,-1.472004,13.6948,164.9330
784,-1.438742,13.6998,164.9380
785,-1.428375,13.6998,164.9430
786,-1.409853,13.7048,164.9480
787,-1.409175,13.7048,164.9530
788,-1.398808,13.7098,164.9580
789,-1.402432,13.7098,164.9630
790,-1.398074,13.7148,164.9680
791,-1.403937,13.7148,164.9730
792,-1.398424,13.7198,164.9780
793,-1.404213,13.7198,164.9830
794,-1.401062,13.7248,164.9880
795,-1.406420,13.7248,164.9930
796,-1.399967,13.7292,164.9980
797,-1.402366,13.7292,165.0030
798,-1.386799,13.7348,165.0080
799,-1.383741,13.7348,165.0130
800,-1.366383,13.7398,165.0180
801,-1.363867,13.7398,165.0230
802,-1.345714,13.7448,165.0280
803,-1.342806,13.7448,165.0330
804,-1.328436,13.7492,165.0380
805,-1.329731,13.7492,165.0430
806,-1.318074,13.7548,165.0480
807,-1.311326,13.7549,165.0530
808,-1.281230,13.7599,165.0580
809,-1.271237,13.7599,165.0630
810,-1.252593,13.7649,165.0680
811,-1.250456,13.7649,165.0730
812,-1.239084,13.7693,165.0780
813,-1.241272,13.7693,165.0830
814,-1.231480,13.7749,165.0880
815,-1.228361,13.7749,165.0930
816,-1.211349,13.7799,165.0980
817,-1.210774,13.7799,165.1030
818,-1.203690,13.7849,165.1080
819,-1.204307,13.7849,165.1130
820,-1.186500,13.7893,165.1180
821,-1.177835,13.7893,165.1230
822,-1.156021,13.7949,165.1280
823,-1.152930,13.7949,165.1330
824,-1.140271,13.8000,165.1380
825,-1.142633,13.8000,165.1430
826,-1.137335,13.8050,165.1480
827,-1.137540,13.8050,165.1530
828,-1.115371,13.8093,165.1580
829,-1.106004,13.8093,165.1630
830,-1.082853,13.8150,165.1680
831,-1.075927,13.8150,165.1730
832,-1.048324,13.8200,165.1780
833,-1.041244,13.8200,165.1830
834,-1.016853,13.8250,165.1880
835,-1.009039,13.8250,165.1930
836,-0.978925,13.8294,165.1980
837,-0.962839,13.8294,165.2030
838,-0.930349,13.8351,165.2080
839,-0.923054,13.8351,165.2130
840,-0.904442,13.8401,165.2180
841,-0.904662,13.8401,165.2230
842,-0.895590,13.8451,165.2280
843,-0.898419,13.8451,165.2330
844,-0.882235,13.8495,165.2380
845,-0.878518,13.8495,165.2430
846,-0.854903,13.8551,165.2480
847,-0.845017,13.8551,165.2530
848,-0.811705,13.8601,165.2580
849,-0.801922,13.8602,165.2630
850,-0.783619,13.8652,165.2680
851,-0.784092,13.8652,165.2730
852,-0.764770,13.8695,165.2780
853,-0.751120,13.8696,165.2830
854,-0.717709,13.8752,165.2880
855,-0.709226,13.8752,165.2930
856,-0.686766,13.8796,165.2980
857,-0.680318,13.8796,165.3030
858,-0.659921,13.8846,165.3080
859,-0.654856,13.8846,165.3130
860,-0.629109,13.8896,165.3180
861,-0.619256,13.8896,165.3230
862,-0.589628,13.8953,165.3280
863,-0.581510,13.8953,165.3330
864,-0.557405,13.9003,165.3380
865,-0.549305,13.9003,165.3430
866,-0.528108,13.9053,165.3480
867,-0.525934,13.9053,165.3530
868,-0.513748,13.9097,165.3580
869,-0.516970,13.9097,165.3630
870,-0.510507,13.9153,165.3680
871,-0.515698,13.9153,165.3730
872,-0.508992,13.9197,165.3780
873,-0.513986,13.9197,165.3830
874,-0.509801,13.9247,165.3880
875,-0.514622,13.9247,165.3930
876,-0.500552,13.9297,165.3980
877,-0.497321,13.9297,165.4030
878,-0.481534,13.9353,165.4080
879,-0.477311,13.9353,165.4130
880,-0.452719,13.9404,165.4180
881,-0.448375,13.9404,165.4230
882,-0.436194,13.9454,165.4280
883,-0.438359,13.9454,165.4330
884,-0.424788,13.9497,165.4380
885,-0.420753,13.9498,165.4430
886,-0.403502,13.9554,165.4480
887,-0.403311,13.9554,165.4530
888,-0.391270,13.9598,165.4580
889,-0.393879,13.9598,165.4630
890,-0.388412,13.9648,165.4680
891,-0.393425,13.9648,165.4730
892,-0.387482,13.9698,165.4780
893,-0.392743,13.9698,165.4830
894,-0.383166,13.9748,165.4880
895,-0.379883,13.9748,165.4930
896,-0.358602,13.9798,165.4980
897,-0.356413,13.9798,165.5030
898,-0.345307,13.9854,165.5080
899,-0.348108,13.9854,165.5130
900,-0.335431,13.9898,165.5180
901,-0.331265,13.9898,165.5230
902,-0.305097,13.9954,165.5280
903,-0.296030,13.9954,165.5330
904,-0.273954,13.9998,165.5380
905,-0.272916,13.9998,165.5430
906,-0.263418,14.0048,165.5480
907,-0.266968,14.0048,165.5530
908,-0.258041,14.0098,165.5580
909,-0.261029,14.0098,165.5630
910,-0.251106,14.0149,165.5680
911,-0.249170,14.0149,165.5730
912,-0.227042,14.0199,165.5780
913,-0.224124,14.0199,165.5830
914,-0.209399,14.0249,165.5880
915,-0.212336,14.0249,165.5930
916,-0.208660,14.0299,165.5980
917,-0.215216,14.0299,165.6030
918,-0.209684,14.0355,165.6080
919,-0.213888,14.0355,165.6130
920,-0.193870,14.0399,165.6180
921,-0.188127,14.0399,165.6230
922,-0.176792,14.0449,165.6280
923,-0.179794,14.0449,165.6330
924,-0.161501,14.0499,165.6380
925,-0.154342,14.0499,165.6430
926,-0.135885,14.0549,165.6480
927,-0.135548,14.0549,165.6530
928,-0.125789,14.0599,165.6580
929,-0.129839,14.0599,165.6630
930,-0.126439,14.0649,165.6680
931,-0.129642,14.0649,165.6730
932,-0.120285,14.0699,165.6780
933,-0.123834,14.0699,165.6830
934,-0.117872,14.0749,165.6880
935,-0.123250,14.0749,165.6930
936,-0.119140,14.0799,165.6980
937,-0.125691,14.0799,165.7030
938,-0.124209,14.0849,165.7080
939,-0.130746,14.0849,165.7130
940,-0.127646,14.0899,165.7180
941,-0.131920,14.0899,165.7230
942,-0.125981,14.0949,165.7280
943,-0.129726,14.0949,165.7330
944,-0.122006,14.0999,165.7380
945,-0.126233,14.0999,165.7430
946,-0.123591,14.1049,165.7480
947,-0.128707,14.1049,165.7530
948,-0.123732,14.1099,165.7580
949,-0.128356,14.1099,165.7630
950,-0.123764,14.1149,165.7680
951,-0.128791,14.1149,165.7730
952,-0.123465,14.1199,165.7780
953,-0.128277,14.1199,165.7830
954,-0.125064,14.1249,165.7880
955,-0.129703,14.1249,165.7930
956,-0.123764,14.1293,165.7980
957,-0.127309,14.1293,165.8030
958,-0.120065,14.1349,165.8080
959,-0.124868,14.1349,165.8130
960,-0.121333,14.1399,165.8180
961,-0.125602,14.1399,165.8230
962,-0.118186,14.1449,165.8280
963,-0.121655,14.1449,165.8330
964,-0.114005,14.1499,165.8380
965,-0.111097,14.1499,165.8430
966,-0.093977,14.1549,165.8480
967,-0.093126,14.1549,165.8530
968,-0.081267,14.1600,165.8580
969,-0.084152,14.1600,165.8630
970,-0.077798,14.1650,165.8680
971,-0.082146,14.1650,165.8730
972,-0.075866,14.1693,165.8780
973,-0.079509,14.1693,165.8830
974,-0.074010,14.1750,165.8880
975,-0.078934,14.1750,165.8930
976,-0.074015,14.1800,165.8980
977,-0.078985,14.1800,165.9030
978,-0.075754,14.1850,165.9080
979,-0.081090,14.1850,165.9130
980,-0.076418,14.1900,165.9180
981,-0.080580,14.1900,165.9230
982,-0.075698,14.1950,165.9280
983,-0.080094,14.1950,165.9330
984,-0.074931,14.2000,165.9380
985,-0.079621,14.2000,165.9430
986,-0.075352,14.2050,165.9480
987,-0.079953,14.2050,165.9530
988,-0.069605,14.2093,165.9580
989,-0.064059,14.2093,165.9630
990,-0.046958,14.2150,165.9680
991,-0.044891,14.2150,165.9730
992,-0.034136,14.2200,165.9780
993,-0.037868,14.2200,165.9830
994,-0.024026,14.2250,165.9880
995,-0.016881,14.2250,165.9930
996,0.001538,14.2294,165.9980
997,0.003877,14.2294,166.0030
998,0.011606,14.2350,166.0080
999,0.009123,14.2350,166.0130
1000,0.016390,14.2400,166.0180
1001,0.014159,14.2400,166.0230
1002,0.017793,14.2450,166.0280
1003,0.014145,14.2450,166.0330
1004,0.018190,14.2494,166.0380
1005,0.014459,14.2494,166.0430
1006,0.016222,14.2550,166.0480
1007,0.012093,14.2550,166.0530
1008,0.017746,14.2600,166.0580
1009,0.014370,14.2600,166.0630
1010,0.016647,14.2650,166.0680
1011,0.012509,14.2650,166.0730
1012,0.016577,14.2694,166.0780
1013,0.013486,14.2694,166.0830
1014,0.016381,14.2750,166.0880
1015,0.012256,14.2750,166.0930
1016,0.017475,14.2800,166.0980
1017,0.014973,14.2800,166.1030
1018,0.017928,14.2850,166.1080
1019,0.014767,14.2850,166.1130
1020,0.019238,14.2900,166.1180
1021,0.016114,14.2900,166.1230
1022,0.017391,14.2950,166.1280
1023,0.013505,14.2950,166.1330
1024,0.019275,14.3000,166.1380
1025,0.015656,14.3000,166.1430
1026,0.017568,14.3050,166.1480
1027,0.013935,14.3050,166.1530
1028,0.018181,14.3094,166.1580
1029,0.015254,14.3094,166.1630
1030,0.017105,14.3150,166.1680
1031,0.013037,14.3150,166.1730
1032,0.018527,14.3200,166.1780
1033,0.015693,14.3200,166.1830
1034,0.016759,14.3250,166.1880
1035,0.012855,14.3250,166.1930
1036,0.016858,14.3300,166.1980
1037,0.014244,14.3300,166.2030
1038,0.015955,14.3350,166.2080
1039,0.012097,14.3350,166.2130
1040,0.017536,14.3400,166.2180
1041,0.015623,14.3400,166.2230
1042,0.018639,14.3450,166.2280
1043,0.015361,14.3450,166.2330
1044,0.019041,14.3494,166.2380
1045,0.015646,14.3494,166.2430
1046,0.016858,14.3550,166.2480
1047,0.013145,14.3550,166.2530
1048,0.018116,14.3600,166.2580
1049,0.015170,14.3600,166.2630
1050,0.016928,14.3650,166.2680
1051,0.013612,14.3650,166.2730
1052,0.016872,14.3700,166.2780
1053,0.014463,14.3700,166.2830
1054,0.016240,14.3750,166.2880
1055,0.013056,14.3750,166.2930
1056,0.017461,14.3800,166.2980
1057,0.015922,14.3800,166.3030
1058,0.017971,14.3850,166.3080
1059,0.014407,14.3850,166.3130
1060,0.017723,14.3894,166.3180
1061,0.015646,14.3894,166.3230
1062,0.016549,14.3950,166.3280
1063,0.011896,14.3950,166.3330
1064,0.015436,14.4000,166.3380
1065,0.014057,14.4000,166.3430
1066,0.016764,14.4050,166.3480
1067,0.014122,14.4050,166.3530
1068,0.017428,14.4094,166.3580
1069,0.015160,14.4094,166.3630
1070,0.016661,14.4150,166.3680
1071,0.013771,14.4150,166.3730
1072,0.018144,14.4200,166.3780
1073,0.015394,14.4200,166.3830
1074,0.015908,14.4250,166.3880
1075,0.012542,14.4250,166.3930
1076,0.015099,14.4300,166.3980
1077,0.013103,14.4300,166.4030
1078,0.014968,14.4350,166.4080
1079,0.012598,14.4350,166.4130
1080,0.016166,14.4400,166.4180
1081,0.013514,14.4400,166.4230
1082,0.014608,14.4450,166.4280
1083,0.012205,14.4450,166.4330
1084,0.015586,14.4494,166.4380
1085,0.014468,14.4494,166.4430
1086,0.015689,14.4550,166.4480
1087,0.012523,14.4550,166.4530
1088,0.016600,14.4600,166.4580
1089,0.015067,14.4600,166.4630
1090,0.016376,14.4650,166.4680
1091,0.014061,14.4650,166.4730
1092,0.017685,14.4700,166.4780
1093,0.016147,14.4700,166.4830
1116,0.017732,14.5294,166.5980
1117,0.016600,14.5294,166.6030
1118,0.017793,14.5350,166.6080
1119,0.015586,14.5350,166.6130
1120,0.017816,14.5400,166.6180
1121,0.015843,14.5400,166.6230
1122,0.015179,14.5450,166.6280
1123,0.013173,14.5450,166.6330
1124,0.016432,14.5494,166.6380
1125,0.015623,14.5494,166.6430
1126,0.015997,14.5494,166.6480
1127,0.014150,14.5556,166.6530
1128,0.017218,14.5600,166.6580
1129,0.016699,14.5600,166.6630
1130,0.018003,14.5650,166.6680
1131,0.015852,14.5650,166.6730
1132,0.016802,14.5700,166.6780
1133,0.014968,14.5700,166.6830
1134,0.014169,14.5750,166.6880
1135,0.012369,14.5750,166.6930
1136,0.015857,14.5800,166.6980
1137,0.015604,14.5800,166.7030
1138,0.015726,14.5850,166.7080
1139,0.014127,14.5850,166.7130
1140,0.016226,14.5894,166.7180
1141,0.015314,14.5894,166.7230
1142,0.014838,14.5950,166.7280
1189,0.016081,14.7100,166.9630
1190,0.014679,14.7150,166.9680
1191,0.013888,14.7150,166.9730
1192,0.016460,14.7200,166.9780
1193,0.018588,14.7200,166.9830
1194,0.019149,14.7250,166.9880
1195,0.018275,14.7250,166.9930
1196,0.017494,14.7294,166.9980
1197,0.016488,14.7294,167.0030
1198,0.013949,14.7350,167.0080
1199,0.013715,14.7350,167.0130
1200,0.016325,14.7350,167.0180
1201,0.018087,14.7400,167.0230
1202,0.017713,14.7400,167.0280
1203,0.016465,14.7450,167.0330
1204,0.015277,14.7450,167.0380
1205,0.015581,14.7500,167.0430
1206,0.014552,14.7500,167.0480
1207,0.015076,14.7550,167.0530
1208,0.017035,14.7550,167.0580
1209,0.018200,14.7600,167.0630
1210,0.017166,14.7650,167.0680
1211,0.016909,14.7650,167.0730
1212,0.016554,14.7694,167.0780
1213,0.016867,14.7694,167.0830
1214,0.015329,14.7750,167.0880
1262,0.015104,14.8894,167.3280
1263,0.015922,14.8950,167.3330
1264,0.014641,14.8950,167.3380
1265,0.016956,14.8994,167.3430
1266,0.015469,14.8994,167.3480
1267,0.016189,14.9044,167.3530
1268,0.016081,14.9044,167.3580
1269,0.018541,14.9094,167.3630
1270,0.015408,14.9094,167.3680
1271,0.016278,14.9144,167.3730
1272,0.015604,14.9144,167.3780
1273,0.018116,14.9194,167.3830
1274,0.015614,14.9194,167.3880
1275,0.016194,14.9244,167.3930
1276,0.014108,14.9244,167.3980
1277,0.016661,14.9294,167.4030
1278,0.013940,14.9294,167.4080
1279,0.015380,14.9350,167.4130
1280,0.014482,14.9350,167.4180
1281,0.017695,14.9400,167.4230
1282,0.015263,14.9400,167.4280
1283,0.016339,14.9444,167.4330
1284,0.014272,14.9444,167.4380
1285,0.016353,14.9494,167.4430
1286,0.012939,14.9494,167.4480
1287,0.014912,14.9544,167.4530
1288,0.014089,14.9544,167.4580

File: Representative curves/Preload series/P3/Eco_P3_FN8_v_onespeed_Interval_7.csv
Point No.,Normal Force [N],Gap [mm],Time [s]
1,8.470686,10.9681,178.6310
2,8.470298,10.9681,178.6360
3,8.469582,10.9681,178.6410
4,8.469568,10.9681,178.6460
5,8.468721,10.9687,178.6510
6,8.467459,10.9687,178.6560
7,8.465558,10.9694,178.6610
8,8.461662,10.9694,178.6660
9,8.456587,10.9694,178.6700
10,8.442088,10.9712,178.6750
11,8.427697,10.9712,178.6800
12,8.394251,10.9750,178.6850
13,8.369302,10.9749,178.6900
14,8.317616,10.9793,178.6950
15,8.281469,10.9793,178.7000
16,8.219884,10.9842,178.7060
17,8.160354,10.9892,178.7110
18,8.116080,10.9892,178.7160
19,8.056550,10.9941,178.7210
20,8.014894,10.9941,178.7260
21,7.957471,10.9991,178.7310
22,7.916017,10.9990,178.7360
23,7.860632,11.0040,178.7410
24,7.821872,11.0040,178.7460
25,7.770700,11.0090,178.7510
26,7.734988,11.0089,178.7560
27,7.685832,11.0133,178.7610
28,7.651163,11.0133,178.7660
29,7.603578,11.0189,178.7710
30,7.569783,11.0188,178.7750
31,7.538345,11.0188,178.7800
32,7.495656,11.0238,178.7850
33,7.467309,11.0238,178.7900
34,7.425322,11.0288,178.7950
35,7.394941,11.0287,178.8000
36,7.352523,11.0331,178.8050
37,7.321802,11.0331,178.8100
38,7.277349,11.0387,178.8150
39,7.245893,11.0387,178.8200
40,7.203325,11.0436,178.8250
41,7.172518,11.0436,178.8300
42,7.130250,11.0486,178.8350
43,7.100492,11.0486,178.8400
44,7.061394,11.0535,178.8450
45,7.031863,11.0535,178.8500
46,6.991930,11.0585,178.8550
47,6.962095,11.0585,178.8600
48,6.921978,11.0635,178.8650
49,6.891569,11.0634,178.8700
50,6.851359,11.0684,178.8750
51,6.823340,11.0684,178.8800
52,6.786374,11.0728,178.8850
53,6.758200,11.0727,178.8900
54,6.721011,11.0777,178.8950
55,6.692407,11.0777,178.9000
56,6.655179,11.0833,178.9050
57,6.627366,11.0833,178.9100
58,6.590153,11.0883,178.9150
59,6.563569,11.0882,178.9200
60,6.529464,11.0932,178.9250
61,6.503096,11.0932,178.9300
62,6.467707,11.0982,178.9350
63,6.439987,11.0982,178.9400
64,6.406229,11.1032,178.9450
65,6.379696,11.1031,178.9500
66,6.345710,11.1075,178.9550
67,6.319856,11.1075,178.9600
68,6.288244,11.1125,178.9650
69,6.262479,11.1124,178.9700
70,6.229479,11.1174,178.9750
71,6.203438,11.1174,178.9800
72,6.172238,11.1224,178.9850
73,6.147001,11.1224,178.9900
74,6.115067,11.1274,178.9950
75,6.089970,11.1273,179.0000
76,6.060944,11.1323,179.0050
77,6.036087,11.1323,179.0100
78,6.006075,11.1379,179.0150
79,5.980599,11.1379,179.0200
80,5.951541,11.1429,179.0250
81,5.926799,11.1429,179.0300
82,5.896213,11.1479,179.0350
83,5.871864,11.1478,179.0400
84,5.845701,11.1522,179.0450
85,5.823975,11.1522,179.0500
86,5.797157,11.1572,179.0550
87,5.774889,11.1572,179.0600
88,5.749002,11.1621,179.0650
89,5.726818,11.1621,179.0700
90,5.699276,11.1671,179.0750
91,5.676025,11.1671,179.0800
92,5.649778,11.1721,179.0850
93,5.627618,11.1721,179.0900
94,5.602657,11.1771,179.0950
95,5.579739,11.1770,179.1000
96,5.554992,11.1827,179.1050
97,5.532882,11.1826,179.1100
98,5.506940,11.1876,179.1150
99,5.485027,11.1876,179.1200
100,5.461040,11.1920,179.1250
101,5.439210,11.1920,179.1300
102,5.413879,11.1969,179.1350
103,5.390956,11.1969,179.1400
104,5.366697,11.2019,179.1450
105,5.344167,11.2019,179.1500
106,5.318907,11.2069,179.1550
107,5.296970,11.2069,179.1600
108,5.273369,11.2119,179.1650
109,5.251331,11.2118,179.1700
110,5.226033,11.2168,179.1750
111,5.203825,11.2168,179.1800
112,5.181155,11.2218,179.1850
113,5.159294,11.2218,179.1900
114,5.134959,11.2268,179.1950
115,5.114123,11.2268,179.2000
116,5.092219,11.2324,179.2050
117,5.070456,11.2324,179.2100
118,5.045798,11.2374,179.2150
119,5.023218,11.2373,179.2200
120,5.001759,11.2417,179.2250
121,4.981212,11.2417,179.2300
122,4.959458,11.2467,179.2350
123,4.939267,11.2467,179.2400
124,4.919000,11.2517,179.2450
125,4.898518,11.2516,179.2500
126,4.875623,11.2566,179.2550
127,4.852865,11.2566,179.2600
128,4.831378,11.2616,179.2650
129,4.810951,11.2616,179.2700
130,4.789689,11.2666,179.2750
131,4.769652,11.2666,179.2800
132,4.750344,11.2716,179.2850
133,4.729792,11.2715,179.2900
134,4.708034,11.2772,179.2950
135,4.687066,11.2771,179.3000
136,4.667622,11.2821,179.3050
137,4.647903,11.2821,179.3100
138,4.626785,11.2865,179.3150
139,4.606514,11.2865,179.3200
140,4.587202,11.2915,179.3250
141,4.567043,11.2914,179.3300
142,4.546597,11.2964,179.3350
143,4.525827,11.2964,179.3400
144,4.507202,11.3014,179.3450
145,4.486823,11.3014,179.3500
146,4.465444,11.3064,179.3550
147,4.445499,11.3064,179.3600
148,4.427094,11.3114,179.3650
149,4.406724,11.3113,179.3700
150,4.386519,11.3163,179.3750
151,4.366121,11.3163,179.3800
152,4.348053,11.3219,179.3850
153,4.328319,11.3219,179.3900
154,4.309291,11.3269,179.3950
155,4.290110,11.3269,179.4000
156,4.273757,11.3313,179.4050
157,4.254679,11.3313,179.4100
158,4.235783,11.3362,179.4150
159,4.215698,11.3362,179.4200
160,4.196984,11.3412,179.4250
161,4.176946,11.3412,179.4300
162,4.156732,11.3462,179.4350
163,4.136951,11.3462,179.4400
164,4.120781,11.3512,179.4450
165,4.102353,11.3512,179.4500
166,4.085392,11.3562,179.4550
167,4.068548,11.3562,179.4600
168,4.055150,11.3611,179.4650
169,4.038411,11.3611,179.4700
170,4.021693,11.3667,179.4750
171,4.005079,11.3667,179.4800
172,3.990826,11.3717,179.4850
173,3.973369,11.3717,179.4900
174,3.957241,11.3767,179.4950
175,3.939355,11.3767,179.5000
176,3.925233,11.3811,179.5050
177,3.907730,11.3811,179.5100
178,3.892457,11.3860,179.5150
179,3.875754,11.3860,179.5200
180,3.862282,11.3910,179.5250
181,3.843896,11.3910,179.5300
182,3.827973,11.3960,179.5350
183,3.809250,11.3960,179.5400
184,3.794123,11.4010,179.5450
185,3.776287,11.4010,179.5500
186,3.760384,11.4060,179.5550
187,3.742128,11.4060,179.5600
188,3.727211,11.4110,179.5650
189,3.709166,11.4109,179.5700
190,3.693622,11.4166,179.5750
191,3.674431,11.4165,179.5800
192,3.660814,11.4215,179.5850
193,3.642965,11.4215,179.5900
194,3.626435,11.4259,179.5950
195,3.607969,11.4259,179.6000
196,3.593262,11.4309,179.6050
197,3.574964,11.4309,179.6100
198,3.559593,11.4359,179.6150
199,3.540982,11.4358,179.6200
200,3.528464,11.4408,179.6250
201,3.511452,11.4408,179.6300
202,3.495558,11.4458,179.6350
203,3.477531,11.4458,179.6400
204,3.464938,11.4508,179.6450
205,3.447206,11.4508,179.6500
206,3.433411,11.4558,179.6550
207,3.415502,11.4558,179.6600
208,3.403039,11.4608,179.6650
209,3.385476,11.4607,179.6700
210,3.371045,11.4664,179.6750
211,3.353566,11.4664,179.6800
212,3.341324,11.4707,179.6850
213,3.323975,11.4707,179.6900
214,3.310166,11.4757,179.6950
215,3.291854,11.4757,179.7000
216,3.279294,11.4807,179.7050
217,3.261375,11.4807,179.7100
218,3.247080,11.4857,179.7150
219,3.229895,11.4857,179.7200
220,3.218069,11.4906,179.7250
221,3.200856,11.4906,179.7300
222,3.187412,11.4956,179.7350
223,3.169217,11.4956,179.7400
224,3.157330,11.5006,179.7450
225,3.140070,11.5006,179.7500
226,3.126252,11.5056,179.7550
227,3.108548,11.5056,179.7600
228,3.096479,11.5112,179.7650
229,3.079317,11.5112,179.7700
230,3.065995,11.5162,179.7750
231,3.048011,11.5162,179.7800
232,3.036367,11.5205,179.7850
233,3.019607,11.5205,179.7900
234,3.006958,11.5255,179.7950
235,2.990040,11.5255,179.8000
236,2.978696,11.5305,179.8050
237,2.962240,11.5305,179.8100
238,2.950750,11.5355,179.8150
239,2.933996,11.5355,179.8200
240,2.923933,11.5405,179.8250
241,2.906622,11.5405,179.8300
242,2.893187,11.5455,179.8350
243,2.876984,11.5454,179.8400
244,2.866762,11.5504,179.8450
245,2.849774,11.5504,179.8500
246,2.837386,11.5560,179.8550
247,2.819603,11.5560,179.8600
248,2.808969,11.5610,179.8650
249,2.791420,11.5610,179.8700
250,2.777980,11.5654,179.8750
251,2.760823,11.5654,179.8800
252,2.750451,11.5704,179.8850
253,2.734618,11.5704,179.8900
254,2.723307,11.5754,179.8950
255,2.706159,11.5753,179.9000
256,2.696666,11.5803,179.9050
257,2.680023,11.5803,179.9100
258,2.667398,11.5853,179.9150
259,2.650666,11.5853,179.9200
260,2.640365,11.5903,179.9250
261,2.624162,11.5903,179.9300
262,2.612163,11.5953,179.9350
263,2.595217,11.5953,179.9400
264,2.586401,11.6009,179.9450
265,2.570619,11.6009,179.9500
266,2.559285,11.6053,179.9550
267,2.542450,11.6052,179.9600
268,2.531747,11.6102,179.9650
269,2.515085,11.6102,179.9700
270,2.502871,11.6152,179.9750
271,2.484952,11.6152,179.9800
272,2.475212,11.6202,179.9850
273,2.458405,11.6202,179.9900
274,2.445640,11.6252,179.9950
275,2.428319,11.6252,180.0000
276,2.418266,11.6302,180.0050
277,2.402039,11.6302,180.0100
278,2.390353,11.6352,180.0150
279,2.373252,11.6352,180.0200
280,2.364377,11.6401,180.0250
281,2.349236,11.6401,180.0300
282,2.337634,11.6451,180.0350
283,2.321656,11.6451,180.0400
284,2.311055,11.6501,180.0450
285,2.295722,11.6501,180.0500
286,2.284480,11.6551,180.0550
287,2.269366,11.6551,180.0600
288,2.260098,11.6601,180.0650
289,2.245265,11.6601,180.0700
290,2.233253,11.6651,180.0750
291,2.218078,11.6651,180.0800
292,2.208001,11.6701,180.0850
293,2.193234,11.6700,180.0900
294,2.182988,11.6750,180.0950
295,2.166879,11.6750,180.1000
296,2.156746,11.6800,180.1050
297,2.140846,11.6800,180.1100
298,2.130680,11.6850,180.1150
299,2.114936,11.6850,180.1200
300,2.107095,11.6900,180.1250
301,2.091639,11.6900,180.1300
302,2.081080,11.6950,180.1350
303,2.063376,11.6950,180.1400
304,2.052738,11.7000,180.1450
305,2.034567,11.7000,180.1500
306,2.021015,11.7049,180.1550
307,2.003563,11.7049,180.1600
308,1.992677,11.7099,180.1650
309,1.976096,11.7099,180.1700
310,1.964414,11.7149,180.1750
311,1.946514,11.7149,180.1800
312,1.936577,11.7199,180.1850
313,1.919411,11.7199,180.1900
314,1.906299,11.7249,180.1950
315,1.888478,11.7249,180.2000
316,1.877779,11.7299,180.2050
317,1.860660,11.7298,180.2100
318,1.847678,11.7348,180.2150
319,1.829226,11.7348,180.2200
320,1.818775,11.7404,180.2250
321,1.802104,11.7404,180.2300
322,1.789661,11.7448,180.2350
323,1.771925,11.7448,180.2400
324,1.760776,11.7498,180.2450
325,1.744138,11.7498,180.2500
326,1.732266,11.7548,180.2550
327,1.714403,11.7548,180.2600
328,1.703596,11.7598,180.2650
329,1.686243,11.7597,180.2700
330,1.672663,11.7647,180.2750
331,1.654342,11.7647,180.2800
332,1.643428,11.7697,180.2850
333,1.626972,11.7697,180.2900
334,1.615684,11.7747,180.2950
335,1.597779,11.7747,180.3000
336,1.587309,11.7797,180.3050
337,1.570147,11.7797,180.3100
338,1.556825,11.7847,180.3150
339,1.538630,11.7847,180.3200
340,1.527150,11.7896,180.3250
341,1.510208,11.7896,180.3300
342,1.497760,11.7946,180.3350
343,1.479471,11.7946,180.3400
344,1.468487,11.7996,180.3450
345,1.451293,11.7996,180.3500
346,1.439210,11.8040,180.3550
347,1.422287,11.8040,180.3600
348,1.411541,11.8090,180.3650
349,1.394665,11.8089,180.3700
350,1.382184,11.8139,180.3750
351,1.364419,11.8139,180.3800
352,1.354052,11.8195,180.3850
353,1.337826,11.8195,180.3900
354,1.326079,11.8239,180.3950
355,1.309161,11.8239,180.4000
356,1.297283,11.8289,180.4050
357,1.280323,11.8289,180.4100
358,1.267599,11.8345,180.4150
359,1.251143,11.8345,180.4200
360,1.241627,11.8395,180.4250
361,1.225256,11.8395,180.4300
362,1.213187,11.8445,180.4350
363,1.197175,11.8445,180.4400
364,1.187052,11.8488,180.4450
365,1.170138,11.8488,180.4500
366,1.157409,11.8538,180.4550
367,1.140865,11.8538,180.4600
368,1.132018,11.8588,180.4650
369,1.116918,11.8588,180.4700
370,1.105429,11.8638,180.4750
371,1.088899,11.8638,180.4800
372,1.077653,11.8688,180.4850
373,1.061623,11.8688,180.4900
374,1.049572,11.8737,180.4950
375,1.033014,11.8737,180.5000
376,1.023152,11.8794,180.5050
377,1.006860,11.8793,180.5100
378,0.993888,11.8843,180.5150
379,0.976484,11.8843,180.5200
380,0.965144,11.8887,180.5250
381,0.949544,11.8887,180.5300
382,0.938536,11.8937,180.5350
383,0.922558,11.8937,180.5400
384,0.912864,11.8987,180.5450
385,0.896296,11.8987,180.5500
386,0.883774,11.9036,180.5550
387,0.868188,11.9036,180.5600
388,0.859219,11.9086,180.5650
389,0.844770,11.9086,180.5700
390,0.833318,11.9136,180.5750
391,0.816816,11.9136,180.5800
392,0.807061,11.9186,180.5850
393,0.791625,11.9186,180.5900
394,0.779930,11.9242,180.5950
395,0.764835,11.9242,180.6000
396,0.755665,11.9286,180.6050
397,0.741365,11.9286,180.6100
398,0.728628,11.9336,180.6150
399,0.711597,11.9335,180.6200
400,0.701043,11.9385,180.6250
401,0.686018,11.9385,180.6300
402,0.675193,11.9435,180.6350
403,0.660159,11.9435,180.6400
404,0.650989,11.9485,180.6450
405,0.636862,11.9485,180.6500
406,0.624531,11.9535,180.6550
407,0.608263,11.9535,180.6600
408,0.598200,11.9585,180.6650
409,0.582890,11.9585,180.6700
410,0.570096,11.9635,180.6750
411,0.553491,11.9635,180.6800
412,0.542838,11.9684,180.6850
413,0.528174,11.9684,180.6900
414,0.515581,11.9734,180.6950
415,0.500327,11.9734,180.7000
416,0.491878,11.9784,180.7060
417,0.473159,11.9784,180.7110
418,0.467122,11.9834,180.7160
419,0.446032,11.9834,180.7210
420,0.441590,11.9884,180.7260
421,0.420556,11.9884,180.7310
422,0.414094,11.9934,180.7360
423,0.392331,11.9934,180.7410
424,0.388702,11.9984,180.7460
425,0.368338,11.9983,180.7510
426,0.363610,12.0033,180.7560
427,0.347767,12.0033,180.7610
428,0.345368,12.0083,180.7660
429,0.329633,12.0083,180.7710
430,0.326528,12.0133,180.7760
431,0.308347,12.0133,180.7810
432,0.305770,12.0189,180.7860
433,0.289596,12.0189,180.7910
434,0.285906,12.0233,180.7960
435,0.267145,12.0233,180.8010
436,0.264199,12.0283,180.8060
437,0.247758,12.0283,180.8110
438,0.244545,12.0333,180.8160
439,0.226996,12.0333,180.8210
440,0.225658,12.0383,180.8260
441,0.207276,12.0382,180.8310
442,0.201856,12.0432,180.8360
443,0.184026,12.0432,180.8410
444,0.181632,12.0482,180.8460
445,0.164798,12.0482,180.8510
446,0.160430,12.0526,180.8560
447,0.142520,12.0526,180.8610
448,0.142025,12.0582,180.8660
449,0.126804,12.0582,180.8710
450,0.122764,12.0626,180.8760
451,0.103418,12.0626,180.8810
452,0.099986,12.0682,180.8860
453,0.082909,12.0682,180.8910
454,0.078915,12.0732,180.8960
455,0.064171,12.0732,180.9010
456,0.062633,12.0782,180.9060
457,0.046458,12.0782,180.9110
458,0.043105,12.0832,180.9160
459,0.028052,12.0831,180.9210
460,0.025700,12.0875,180.9260
461,0.012312,12.0875,180.9310
462,0.008595,12.0925,180.9360
463,-0.009549,12.0925,180.9410
464,-0.012383,12.0981,180.9460
465,-0.030503,12.0981,180.9510
466,-0.037148,12.1025,180.9560
467,-0.056825,12.1025,180.9610
468,-0.061169,12.1075,180.9660
469,-0.076834,12.1075,180.9710
470,-0.077475,12.1125,180.9760
471,-0.089904,12.1124,180.9810
472,-0.088333,12.1181,180.9860
473,-0.103881,12.1181,180.9910
474,-0.108960,12.1231,180.9960
475,-0.127117,12.1231,181.0010
476,-0.129539,12.1274,181.0060
477,-0.144087,12.1274,181.0110
478,-0.144559,12.1324,181.0160
479,-0.163554,12.1324,181.0210
480,-0.168202,12.1374,181.0260
481,-0.186009,12.1374,181.0310
482,-0.188796,12.1424,181.0360
483,-0.206476,12.1424,181.0410
484,-0.210264,12.1474,181.0460
485,-0.228324,12.1474,181.0510
486,-0.233047,12.1524,181.0560
487,-0.251742,12.1524,181.0610
488,-0.253706,12.1574,181.0660
489,-0.270433,12.1573,181.0710
490,-0.274758,12.1630,181.0760
491,-0.292200,12.1630,181.0810
492,-0.294323,12.1680,181.0860
493,-0.310919,12.1679,181.0910
494,-0.314880,12.1729,181.0960
495,-0.331835,12.1729,181.1010
496,-0.333725,12.1773,181.1060
497,-0.350087,12.1773,181.1110
498,-0.353874,12.1823,181.1160
499,-0.370783,12.1823,181.1210
500,-0.373678,12.1873,181.1260
501,-0.390175,12.1873,181.1310
502,-0.394604,12.1923,181.1360
503,-0.411686,12.1923,181.1410
504,-0.412831,12.1973,181.1460
505,-0.426434,12.1972,181.1510
506,-0.429142,12.2022,181.1560
507,-0.446308,12.2022,181.1610
508,-0.449600,12.2079,181.1660
509,-0.465158,12.2079,181.1710
510,-0.468071,12.2128,181.1760
511,-0.483348,12.2128,181.1810
512,-0.484442,12.2178,181.1860
513,-0.498438,12.2178,181.1910
514,-0.501716,12.2222,181.1960
515,-0.518508,12.2222,181.2010
516,-0.521160,12.2272,181.2060
517,-0.536521,12.2272,181.2110
518,-0.540108,12.2322,181.2160
519,-0.556568,12.2322,181.2210
520,-0.558172,12.2372,181.2260
521,-0.572434,12.2372,181.2310
522,-0.575801,12.2422,181.2360
523,-0.591134,12.2422,181.2410
524,-0.592930,12.2472,181.2460
525,-0.606617,12.2471,181.2510
526,-0.609563,12.2528,181.2560
527,-0.625340,12.2528,181.2610
528,-0.627098,12.2578,181.2660
529,-0.641108,12.2577,181.2710
530,-0.643961,12.2627,181.2760
531,-0.658995,12.2627,181.2810
532,-0.660767,12.2671,181.2860
533,-0.675142,12.2671,181.2910
534,-0.678742,12.2721,181.2960
535,-0.694407,12.2721,181.3010
536,-0.695558,12.2771,181.3060
537,-0.708567,12.2771,181.3110
538,-0.711013,12.2821,181.3160
539,-0.725667,12.2821,181.3210
540,-0.727828,12.2871,181.3260
541,-0.741959,12.2871,181.3310
542,-0.744882,12.2921,181.3360
543,-0.760435,12.2921,181.3410
544,-0.762506,12.2970,181.3460
545,-0.776516,12.2970,181.3510
546,-0.779967,12.3027,181.3560
547,-0.795099,12.3027,181.3610
548,-0.797423,12.3077,181.3660
549,-0.811485,12.3076,181.3710
550,-0.814197,12.3120,181.3760
551,-0.828268,12.3120,181.3810
552,-0.829708,12.3170,181.3860
553,-0.843540,12.3170,181.3910
554,-0.847426,12.3220,181.3960
555,-0.861520,12.3220,181.4010
556,-0.863100,12.3270,181.4060
557,-0.875960,12.3270,181.4110
558,-0.878873,12.3320,181.4160
559,-0.892673,12.3320,181.4210
560,-0.893828,12.3370,181.4260
561,-0.907304,12.3370,181.4310
562,-0.910615,12.3420,181.4360
563,-0.925443,12.3420,181.4410
564,-0.927627,12.3476,181.4460
565,-0.940669,12.3476,181.4510
566,-0.943844,12.3526,181.4560
567,-0.958078,12.3526,181.4610
568,-0.959682,12.3576,181.4660
569,-0.971906,12.3576,181.4710
570,-0.974248,12.3619,181.4760
571,-0.986935,12.3619,181.4810
572,-0.988403,12.3669,181.4860
573,-1.000094,12.3669,181.4910
574,-1.003100,12.3719,181.4960
575,-1.016839,12.3719,181.5010
576,-1.018392,12.3769,181.5060
577,-1.030550,12.3769,181.5110
578,-1.033538,12.3819,181.5160
579,-1.046696,12.3819,181.5210
580,-1.047940,12.3869,181.5260
581,-1.058672,12.3869,181.5310
582,-1.061426,12.3925,181.5360
583,-1.073350,12.3925,181.5410
584,-1.073912,12.3975,181.5460
585,-1.083255,12.3975,181.5510
586,-1.084910,12.4025,181.5560
587,-1.096680,12.4025,181.5610
588,-1.098111,12.4069,181.5660
589,-1.107145,12.4068,181.5710
590,-1.108758,12.4118,181.5760
591,-1.118499,12.4118,181.5810
592,-1.118738,12.4168,181.5860
593,-1.127851,12.4168,181.5910
594,-1.130302,12.4218,181.5960
595,-1.140973,12.4218,181.6010
596,-1.141997,12.4268,181.6060
597,-1.150531,12.4268,181.6110
598,-1.152855,12.4318,181.6160
599,-1.163479,12.4318,181.6210
600,-1.164891,12.4374,181.6260
601,-1.174599,12.4374,181.6310
602,-1.177517,12.4424,181.6360
603,-1.187304,12.4424,181.6410
604,-1.188455,12.4474,181.6460
605,-1.197082,12.4474,181.6510
606,-1.199747,12.4518,181.6560
607,-1.210662,12.4518,181.6610
608,-1.212495,12.4568,181.6660
609,-1.220917,12.4568,181.6710
610,-1.222436,12.4618,181.6760
611,-1.231634,12.4618,181.6810
612,-1.232050,12.4668,181.6860
613,-1.238892,12.4668,181.6910
614,-1.240080,12.4718,181.6960
615,-1.248445,12.4718,181.7010
616,-1.249053,12.4768,181.7060
617,-1.256507,12.4768,181.7110
618,-1.257564,12.4818,181.7160
619,-1.265668,12.4818,181.7210
620,-1.265785,12.4874,181.7260
621,-1.272630,12.4874,181.7310
622,-1.272962,12.4924,181.7360
623,-1.280444,12.4924,181.7410
624,-1.280187,12.4974,181.7460
625,-1.285967,12.4974,181.7510
626,-1.286088,12.5017,181.7560
627,-1.294538,12.5017,181.7610
628,-1.295553,12.5067,181.7660
629,-1.303741,12.5067,181.7710
630,-1.305878,12.5117,181.7760
631,-1.313944,12.5117,181.7810
632,-1.313589,12.5167,181.7860
633,-1.320267,12.5167,181.7910
634,-1.322343,12.5217,181.7960
635,-1.332603,12.5217,181.8010
636,-1.333711,12.5267,181.8060
637,-1.340772,12.5267,181.8110
638,-1.342053,12.5323,181.8160
639,-1.349895,12.5323,181.8210
640,-1.349876,12.5373,181.8260
641,-1.356535,12.5373,181.8310
642,-1.358382,12.5417,181.8360
643,-1.366248,12.5417,181.8410
644,-1.365925,12.5467,181.8460
645,-1.370793,12.5467,181.8510
646,-1.372182,12.5517,181.8560
647,-1.380416,12.5517,181.8610
648,-1.380987,12.5567,181.8660
649,-1.387795,12.5567,181.8710
650,-1.389516,12.5617,181.8760
651,-1.398284,12.5617,181.8810
652,-1.399748,12.5667,181.8860
653,-1.406907,12.5667,181.8910
654,-1.409727,12.5717,181.8960
655,-1.419561,12.5717,181.9010
656,-1.421015,12.5773,181.9060
657,-1.427973,12.5773,181.9110
658,-1.429946,12.5823,181.9160
659,-1.438794,12.5823,181.9210
660,-1.440884,12.5867,181.9260
661,-1.449030,12.5866,181.9310
662,-1.452214,12.5916,181.9360
663,-1.461702,12.5916,181.9410
664,-1.462955,12.5966,181.9460
665,-1.469554,12.5966,181.9510
666,-1.472177,12.6016,181.9560
667,-1.481347,12.6016,181.9610
668,-1.483839,12.6066,181.9660
669,-1.490129,12.6066,181.9710
670,-1.491139,12.6116,181.9760
671,-1.497592,12.6116,181.9810
672,-1.497905,12.6166,181.9860
673,-1.502825,12.6166,181.9910
674,-1.505111,12.6222,181.9960
675,-1.513453,12.6222,182.0010
676,-1.515787,12.6272,182.0060
677,-1.520660,12.6272,182.0110
678,-1.520683,12.6316,182.0160
679,-1.525504,12.6316,182.0210
680,-1.525382,12.6366,182.0260
681,-1.527033,12.6366,182.0310
682,-1.527056,12.6416,182.0360
683,-1.532645,12.6416,182.0410
684,-1.534178,12.6466,182.0460
685,-1.540449,12.6466,182.0510
686,-1.544101,12.6516,182.0560
687,-1.553524,12.6516,182.0610
688,-1.556236,12.6566,182.0660
689,-1.562436,12.6566,182.0710
690,-1.565181,12.6616,182.0760
691,-1.573313,12.6616,182.0810
692,-1.575899,12.6666,182.0860
693,-1.583601,12.6666,182.0910
694,-1.588515,12.6716,182.0960
695,-1.598111,12.6716,182.1010
696,-1.600678,12.6772,182.1060
697,-1.606196,12.6772,182.1110
698,-1.608399,12.6822,182.1160
699,-1.615403,12.6822,182.1210
700,-1.617849,12.6865,182.1260
701,-1.624746,12.6865,182.1310
702,-1.629048,12.6915,182.1360
703,-1.637938,12.6915,182.1410
704,-1.641081,12.6965,182.1460
705,-1.646388,12.6965,182.1510
706,-1.649189,12.7015,182.1560
707,-1.656689,12.7015,182.1610
708,-1.659327,12.7065,182.1660
709,-1.664756,12.7065,182.1710
710,-1.668422,12.7115,182.1760
711,-1.675974,12.7115,182.1810
712,-1.679051,12.7165,182.1860
713,-1.684255,12.7165,182.1910
714,-1.687636,12.7215,182.1960
715,-1.695750,12.7215,182.2010
716,-1.698995,12.7271,182.2060
717,-1.704115,12.7271,182.2110
718,-1.707318,12.7315,182.2160
719,-1.713514,12.7315,182.2210
720,-1.715923,12.7365,182.2260
721,-1.721814,12.7365,182.2310
722,-1.726116,12.7415,182.2360
723,-1.734398,12.7415,182.2410
724,-1.737597,12.7465,182.2460
725,-1.741749,12.7465,182.2510
726,-1.745237,12.7515,182.2560
727,-1.752649,12.7515,182.2610
728,-1.756465,12.7565,182.2660
729,-1.762820,12.7565,182.2710
730,-1.766996,12.7615,182.2760
731,-1.774249,12.7615,182.2810
732,-1.777920,12.7665,182.2860
733,-1.782736,12.7664,182.2910
734,-1.786757,12.7721,182.2960
735,-1.793570,12.7721,182.3010
736,-1.796203,12.7771,182.3060
737,-1.799495,12.7771,182.3110
738,-1.802815,12.7814,182.3160
739,-1.808333,12.7814,182.3210
740,-1.811466,12.7864,182.3260
741,-1.815693,12.7864,182.3310
742,-1.820000,12.7914,182.3360
743,-1.826720,12.7914,182.3410
744,-1.829909,12.7964,182.3460
745,-1.832785,12.7964,182.3510
746,-1.835422,12.8014,182.3560
747,-1.840514,12.8014,182.3610
748,-1.843727,12.8064,182.3660
749,-1.848459,12.8064,182.3710
750,-1.853879,12.8114,182.3760
751,-1.861459,12.8114,182.3810
752,-1.864929,12.8170,182.3860
753,-1.867178,12.8170,182.3910
754,-1.869675,12.8214,182.3960
755,-1.874571,12.8214,182.4010
756,-1.878480,12.8264,182.4060
757,-1.882090,12.8264,182.4110
758,-1.886561,12.8314,182.4160
759,-1.891031,12.8314,182.4210
760,-1.893809,12.8364,182.4260
761,-1.896255,12.8364,182.4310
762,-1.898719,12.8414,182.4360
763,-1.898616,12.8414,182.4410
764,-1.898293,12.8464,182.4460
765,-1.897101,12.8464,182.4510
766,-1.899645,12.8514,182.4560
767,-1.902207,12.8514,182.4610
768,-1.904255,12.8564,182.4660
769,-1.905209,12.8564,182.4710
770,-1.907987,12.8614,182.4760
771,-1.908230,12.8614,182.4810
772,-1.907842,12.8664,182.4860
773,-1.906140,12.8664,182.4910
774,-1.908997,12.8714,182.4960
775,-1.912336,12.8714,182.5010
776,-1.915773,12.8764,182.5060
777,-1.917372,12.8764,182.5110
778,-1.920706,12.8814,182.5160
779,-1.925107,12.8814,182.5210
780,-1.928946,12.8864,182.5260
781,-1.932233,12.8864,182.5310
782,-1.938246,12.8907,182.5360
783,-1.944063,12.8907,182.5410
784,-1.947921,12.8964,182.5460
785,-1.949979,12.8963,182.5510
786,-1.953945,12.9007,182.5560
787,-1.957877,12.9007,182.5610
788,-1.961557,12.9057,182.5660
789,-1.963405,12.9057,182.5710
790,-1.968651,12.9113,182.5760
791,-1.972906,12.9113,182.5810
792,-1.977222,12.9163,182.5860
793,-1.978471,12.9163,182.5910
794,-1.982216,12.9213,182.5960
795,-1.985743,12.9213,182.6010
796,-1.990134,12.9257,182.6060
797,-1.992219,12.9257,182.6110
798,-1.996750,12.9307,182.6160
799,-1.999724,12.9307,182.6210
800,-2.002591,12.9363,182.6260
801,-2.001062,12.9363,182.6310
802,-2.003671,12.9407,182.6360
803,-2.007257,12.9407,182.6410
804,-2.011331,12.9457,182.6460
805,-2.011873,12.9457,182.6510
806,-2.015950,12.9507,182.6560
807,-2.018041,12.9507,182.6610
808,-2.020865,12.9563,182.6660
809,-2.015595,12.9563,182.6710
810,-2.014188,12.9613,182.6760
811,-2.011176,12.9613,182.6810
812,-2.010372,12.9663,182.6860
813,-2.002371,12.9663,182.6910
814,-2.002105,12.9707,182.6960
815,-2.000267,12.9707,182.7010
816,-2.003077,12.9757,182.7060
817,-2.001267,12.9757,182.7110
818,-2.005284,12.9807,182.7160
819,-2.009418,12.9807,182.7210
820,-2.015011,12.9857,182.7260
821,-2.017695,12.9857,182.7310
822,-2.023217,12.9907,182.7360
823,-2.026262,12.9907,182.7410
824,-2.031091,12.9957,182.7460
825,-2.031640,12.9957,182.7510
826,-2.036657,13.0007,182.7560
827,-2.040594,13.0007,182.7610
828,-2.045733,13.0063,182.7660
829,-2.047262,13.0063,182.7710
830,-2.052542,13.0107,182.7760
831,-2.054978,13.0107,182.7810
832,-2.059879,13.0157,182.7860
833,-2.060201,13.0157,182.7910
834,-2.065088,13.0207,182.7960
835,-2.067430,13.0207,182.8010
836,-2.071812,13.0257,182.8060
837,-2.071232,13.0257,182.8110
838,-2.074814,13.0307,182.8160
839,-2.071452,13.0307,182.8210
840,-2.072583,13.0357,182.8260
841,-2.066813,13.0357,182.8310
842,-2.069128,13.0407,182.8360
843,-2.069596,13.0407,182.8410
844,-2.073945,13.0456,182.8460
845,-2.073987,13.0456,182.8510
846,-2.079920,13.0513,182.8560
847,-2.083278,13.0513,182.8610
848,-2.089535,13.0563,182.8660
849,-2.090278,13.0563,182.8710
850,-2.095881,13.0606,182.8760
851,-2.098780,13.0606,182.8810
852,-2.103886,13.0656,182.8860
853,-2.103975,13.0656,182.8910
854,-2.110246,13.0706,182.8960
855,-2.113505,13.0706,182.9010
856,-2.119547,13.0756,182.9060
857,-2.119201,13.0756,182.9110
858,-2.124588,13.0806,182.9160
859,-2.126692,13.0806,182.9210
860,-2.131896,13.0856,182.9260
861,-2.131466,13.0856,182.9310
862,-2.137190,13.0906,182.9360
863,-2.139976,13.0906,182.9410
864,-2.146074,13.0962,182.9460
865,-2.141408,13.0962,182.9510
866,-2.140603,13.1006,182.9560
867,-2.132677,13.1006,182.9610
868,-2.133762,13.1056,182.9660
869,-2.129348,13.1056,182.9710
870,-2.134229,13.1106,182.9760
871,-2.135750,13.1106,182.9810
872,-2.141525,13.1156,182.9860
873,-2.139215,13.1156,182.9910
874,-2.144120,13.1206,182.9960
875,-2.144980,13.1206,183.0010
876,-2.149961,13.1256,183.0060
877,-2.147814,13.1256,183.0110
878,-2.153065,13.1306,183.0160
879,-2.153697,13.1306,183.0210
880,-2.158639,13.1356,183.0260
881,-2.154641,13.1356,183.0310
882,-2.155843,13.1406,183.0360
883,-2.147047,13.1406,183.0410
884,-2.146350,13.1456,183.0460
885,-2.138232,13.1456,183.0510
886,-2.141557,13.1506,183.0560
887,-2.139631,13.1506,183.0610
888,-2.144293,13.1556,183.0660
889,-2.141304,13.1556,183.0710
890,-2.146799,13.1606,183.0760
891,-2.147515,13.1606,183.0810
892,-2.153117,13.1656,183.0860
893,-2.150662,13.1656,183.0910
894,-2.155305,13.1706,183.0960
895,-2.147973,13.1706,183.1010
896,-2.147748,13.1756,183.1060
897,-2.138340,13.1756,183.1110
898,-2.140790,13.1806,183.1160
899,-2.138896,13.1806,183.1210
900,-2.143348,13.1856,183.1260
901,-2.139266,13.1856,183.1310
902,-2.143282,13.1906,183.1360
903,-2.139271,13.1906,183.1410
904,-2.138863,13.1956,183.1460
905,-2.125228,13.1956,183.1510
906,-2.124765,13.2006,183.1560
907,-2.118934,13.2006,183.1610
908,-2.122563,13.2056,183.1660
909,-2.118915,13.2056,183.1710
910,-2.124592,13.2106,183.1760
911,-2.124340,13.2106,183.1810
912,-2.130867,13.2156,183.1860
913,-2.122815,13.2156,183.1910
914,-2.122422,13.2206,183.1960
915,-2.111714,13.2206,183.2010
916,-2.109198,13.2256,183.2060
917,-2.095872,13.2256,183.2110
918,-2.096633,13.2306,183.2160
919,-2.090998,13.2306,183.2210
920,-2.095572,13.2356,183.2260
921,-2.090526,13.2356,183.2310
922,-2.095539,13.2406,183.2360
923,-2.095030,13.2406,183.2410
924,-2.100842,13.2456,183.2460
925,-2.098294,13.2456,183.2510
926,-2.105032,13.2506,183.2560
927,-2.105500,13.2506,183.2610
928,-2.112715,13.2556,183.2660
929,-2.109451,13.2556,183.2710
930,-2.115161,13.2606,183.2760
931,-2.109727,13.2606,183.2810
932,-2.109357,13.2656,183.2860
933,-2.098840,13.2656,183.2910
934,-2.102030,13.2706,183.2960
935,-2.098425,13.2706,183.3010
936,-2.104148,13.2756,183.3060
937,-2.099313,13.2756,183.3110
938,-2.103526,13.2806,183.3160
939,-2.099860,13.2806,183.3210
940,-2.104868,13.2856,183.3260
941,-2.101380,13.2856,183.3310
942,-2.107595,13.2906,183.3360
943,-2.105593,13.2906,183.3410
944,-2.108155,13.2956,183.3460
945,-2.093154,13.2956,183.3510
946,-2.088918,13.3006,183.3560
947,-2.071868,13.3007,183.3610
948,-2.069811,13.3057,183.3660
949,-2.058321,13.3057,183.3710
950,-2.061085,13.3107,183.3760
951,-2.056456,13.3107,183.3810
952,-2.061992,13.3157,183.3860
953,-2.057091,13.3157,183.3910
954,-2.062577,13.3207,183.3960
955,-2.060977,13.3207,183.4010
956,-2.067580,13.3257,183.4060
957,-2.065757,13.3257,183.4110
958,-2.073070,13.3307,183.4160
959,-2.070830,13.3307,183.4210
960,-2.076400,13.3357,183.4260
961,-2.070227,13.3357,183.4310
962,-2.074613,13.3407,183.4360
963,-2.070910,13.3407,183.4410
964,-2.076395,13.3457,183.4460
965,-2.071143,13.3457,183.4510
966,-2.076025,13.3507,183.4560
967,-2.068698,13.3507,183.4610
968,-2.067987,13.3557,183.4660
969,-2.051237,13.3557,183.4710
970,-2.050905,13.3607,183.4760
971,-2.035577,13.3607,183.4810
972,-2.026574,13.3657,183.4860
973,-1.998700,13.3657,183.4910
974,-1.988020,13.3707,183.4960
975,-1.962301,13.3707,183.5010
976,-1.957578,13.3757,183.5060
977,-1.938466,13.3757,183.5110
978,-1.934309,13.3807,183.5160
979,-1.920033,13.3807,183.5210
980,-1.921005,13.3857,183.5260
981,-1.910975,13.3857,183.5310
982,-1.914679,13.3907,183.5360
983,-1.909109,13.3908,183.5410
984,-1.913940,13.3957,183.5460
985,-1.907346,13.3958,183.5510
986,-1.912846,13.4007,183.5560
987,-1.909549,13.4008,183.5610
988,-1.914290,13.4057,183.5660
989,-1.904064,13.4058,183.5710
990,-1.902020,13.4108,183.5760
991,-1.884966,13.4108,183.5810
992,-1.880486,13.4158,183.5860
993,-1.856081,13.4158,183.5910
994,-1.851331,13.4208,183.5960
995,-1.838373,13.4208,183.6010
996,-1.841146,13.4258,183.6060
997,-1.832598,13.4258,183.6110
998,-1.836736,13.4308,183.6160
999,-1.830194,13.4308,183.6210
1000,-1.828595,13.4364,183.6260
1001,-1.799981,13.4364,183.6310
1002,-1.790807,13.4408,183.6360
1003,-1.771658,13.4408,183.6410
1004,-1.771190,13.4458,183.6460
1005,-1.761314,13.4458,183.6510
1006,-1.765682,13.4508,183.6560
1007,-1.760860,13.4508,183.6610
1008,-1.766271,13.4558,183.6660
1009,-1.753178,13.4558,183.6710
1010,-1.750746,13.4608,183.6760
1011,-1.737849,13.4608,183.6810
1012,-1.739954,13.4658,183.6860
1013,-1.730662,13.4659,183.6910
1014,-1.734917,13.4709,183.6960
1015,-1.729212,13.4709,183.7010
1016,-1.732289,13.4759,183.7060
1017,-1.714941,13.4759,183.7110
1018,-1.712439,13.4809,183.7160
1019,-1.699916,13.4809,183.7210
1020,-1.701767,13.4859,183.7260
1021,-1.687496,13.4859,183.7310
1022,-1.684835,13.4909,183.7360
1023,-1.670208,13.4909,183.7410
1024,-1.671401,13.4959,183.7460
1025,-1.660061,13.4959,183.7510
1026,-1.663231,13.5009,183.7560
1027,-1.656114,13.5009,183.7610
1028,-1.658681,13.5059,183.7660
1029,-1.649315,13.5059,183.7710
1030,-1.653814,13.5109,183.7760
1031,-1.644246,13.5109,183.7810
1032,-1.639574,13.5159,183.7860
1033,-1.603582,13.5159,183.7910
1034,-1.589970,13.5209,183.7960
1035,-1.566023,13.5210,183.8010
1036,-1.563175,13.5260,183.8060
1037,-1.550461,13.5260,183.8110
1038,-1.553393,13.5310,183.8160
1039,-1.541693,13.5310,183.8210
1040,-1.541712,13.5360,183.8260
1041,-1.526369,13.5360,183.8310
1042,-1.528024,13.5410,183.8360
1043,-1.521894,13.5410,183.8410
1044,-1.527010,13.5460,183.8460
1045,-1.520575,13.5460,183.8510
1046,-1.522306,13.5510,183.8560
1047,-1.506378,13.5510,183.8610
1048,-1.503147,13.5560,183.8660
1049,-1.477091,13.5560,183.8710
1050,-1.468240,13.5610,183.8760
1051,-1.442320,13.5610,183.8810
1052,-1.436741,13.5660,183.8860
1053,-1.420472,13.5660,183.8910
1054,-1.421221,13.5710,183.8960
1055,-1.405060,13.5710,183.9010
1056,-1.402263,13.5760,183.9060
1057,-1.384508,13.5761,183.9110
1058,-1.385228,13.5811,183.9160
1059,-1.372130,13.5811,183.9210
1060,-1.369563,13.5861,183.9260
1061,-1.354141,13.5861,183.9310
1062,-1.355057,13.5911,183.9360
1063,-1.346608,13.5911,183.9410
1064,-1.347992,13.5961,183.9460
1065,-1.328221,13.5961,183.9510
1066,-1.325251,13.6011,183.9560
1067,-1.309483,13.6011,183.9610
1068,-1.303059,13.6061,183.9660
1069,-1.275039,13.6061,183.9710
1070,-1.266196,13.6111,183.9760
1071,-1.248380,13.6111,183.9810
1072,-1.248847,13.6111,183.9860
1073,-1.239514,13.6161,183.9910
1074,-1.243502,13.6161,183.9960
1075,-1.239640,13.6211,184.0010
1076,-1.244807,13.6261,184.0060
1077,-1.239823,13.6261,184.0110
1078,-1.245055,13.6311,184.0160
1079,-1.241604,13.6311,184.0210
1080,-1.247239,13.6361,184.0260
1081,-1.241632,13.6361,184.0310
1082,-1.246598,13.6411,184.0360
1083,-1.242712,13.6411,184.0410
1084,-1.247211,13.6461,184.0460
1085,-1.241609,13.6461,184.0510
1086,-1.245995,13.6511,184.0560
1087,-1.242179,13.6511,184.0610
1088,-1.247870,13.6561,184.0660
1089,-1.242249,13.6561,184.0710
1090,-1.246912,13.6611,184.0760
1091,-1.240575,13.6611,184.0810
1092,-1.239570,13.6611,184.0860
1093,-1.224751,13.6662,184.0910
1094,-1.223961,13.6662,184.0960
1095,-1.215422,13.6712,184.1010
1096,-1.218859,13.6762,184.1060
1097,-1.206182,13.6762,184.1110
1098,-1.203475,13.6812,184.1160
1099,-1.191153,13.6812,184.1210
1100,-1.192551,13.6862,184.1260
1101,-1.185429,13.6862,184.1310
1102,-1.189348,13.6912,184.1360
1103,-1.186378,13.6912,184.1410
1104,-1.191910,13.6962,184.1460
1131,-1.095324,13.7612,184.2810
1132,-1.097601,13.7612,184.2860
1133,-1.090049,13.7662,184.2910
1134,-1.094473,13.7662,184.2960
1135,-1.091302,13.7712,184.3010
1136,-1.096844,13.7762,184.3060
1137,-1.090274,13.7762,184.3110
1138,-1.094482,13.7812,184.3160
1139,-1.091812,13.7812,184.3210
1140,-1.098186,13.7862,184.3260
1141,-1.090363,13.7862,184.3310
1142,-1.088693,13.7912,184.3360
1143,-1.074697,13.7912,184.3410
1144,-1.075174,13.7962,184.3460
1145,-1.063358,13.7962,184.3510
1146,-1.065930,13.7962,184.3560
1147,-1.060963,13.8006,184.3610
1148,-1.066729,13.8006,184.3660
1149,-1.062521,13.8062,184.3710
1150,-1.066084,13.8062,184.3760
1151,-1.052200,13.8113,184.3810
1152,-1.050503,13.8113,184.3860
1153,-1.035357,13.8163,184.3910
1154,-1.035773,13.8163,184.3960
1155,-1.028768,13.8213,184.4010
1156,-1.034047,13.8263,184.4060
1157,-1.029451,13.8263,184.4110
1205,-0.776311,13.9458,184.6510
1206,-0.770765,13.9458,184.6560
1207,-0.758504,13.9508,184.6610
1208,-0.759565,13.9508,184.6660
1209,-0.750610,13.9558,184.6710
1210,-0.752420,13.9558,184.6760
1211,-0.745850,13.9608,184.6810
1212,-0.744162,13.9608,184.6860
1213,-0.727435,13.9658,184.6910
1214,-0.723937,13.9658,184.6960
1215,-0.713482,13.9708,184.7010
1216,-0.715581,13.9708,184.7060
1217,-0.708721,13.9758,184.7110
1218,-0.708352,13.9758,184.7160
1219,-0.692289,13.9808,184.7210
1220,-0.687505,13.9808,184.7260
1221,-0.673888,13.9859,184.7310
1222,-0.673589,13.9859,184.7360
1223,-0.668567,13.9909,184.7410
1224,-0.672967,13.9909,184.7460
1225,-0.668076,13.9959,184.7510
1226,-0.671761,13.9959,184.7560
1227,-0.669446,14.0009,184.7610
1228,-0.673509,14.0009,184.7660
1229,-0.667674,14.0059,184.7710
1230,-0.664947,14.0059,184.7760
1277,-0.280346,14.1261,185.0110
1278,-0.277335,14.1261,185.0160
1279,-0.271279,14.1311,185.0210
1280,-0.267585,14.1311,185.0260
1281,-0.243554,14.1361,185.0310
1282,-0.229011,14.1361,185.0360
1283,-0.200678,14.1411,185.0410
1284,-0.190348,14.1411,185.0460
1285,-0.180271,14.1461,185.0510
1286,-0.182371,14.1461,185.0560
1287,-0.174650,14.1511,185.0610
1288,-0.173411,14.1511,185.0660
1289,-0.159486,14.1562,185.0710
1290,-0.150456,14.1562,185.0760
1291,-0.136512,14.1612,185.0810
1292,-0.133902,14.1612,185.0860
1293,-0.126392,14.1662,185.0910
1294,-0.125766,14.1662,185.0960
1295,-0.118957,14.1712,185.1010
1296,-0.113505,14.1712,185.1060
1297,-0.096946,14.1762,185.1110
1298,-0.092481,14.1762,185.1160
1299,-0.084171,14.1812,185.1210
1300,-0.084152,14.1812,185.1260
1301,-0.079593,14.1862,185.1310
1302,-0.080837,14.1862,185.1360
1303,-0.078251,14.1912,185.1410
1349,-0.031709,14.3062,185.3710
1350,-0.032972,14.3062,185.3760
1351,-0.032523,14.3112,185.3810
1352,-0.034950,14.3112,185.3860
1353,-0.033884,14.3162,185.3910
1354,-0.035095,14.3162,185.3960
1355,-0.038583,14.3212,185.4010
1356,-0.040397,14.3212,185.4060
1357,-0.036259,14.3262,185.4110
1358,-0.035628,14.3262,185.4160
1359,-0.033435,14.3312,185.4210
1360,-0.035090,14.3312,185.4260
1361,-0.033449,14.3362,185.4310
1362,-0.033566,14.3362,185.4360
1363,-0.032069,14.3412,185.4410
1364,-0.033533,14.3412,185.4460
1365,-0.032490,14.3462,185.4510
1366,-0.033332,14.3462,185.4560
1367,-0.029413,14.3512,185.4610
1368,-0.026673,14.3512,185.4660
1369,-0.017423,14.3562,185.4710
1370,-0.009694,14.3562,185.4760
1371,-0.000678,14.3613,185.4810
1372,0.002081,14.3613,185.4860
1373,0.006378,14.3663,185.4910
1374,0.007636,14.3663,185.4960
1422,0.013542,14.4863,185.7360
1423,0.010138,14.4913,185.7410
1424,0.009493,14.4913,185.7460
1425,0.009642,14.4963,185.7510
1426,0.012803,14.4963,185.7560
1427,0.013290,14.5013,185.7610
1428,0.013921,14.5013,185.7660
1429,0.012976,14.5063,185.7710
1430,0.013963,14.5063,185.7760
1431,0.012135,14.5113,185.7810
1432,0.012640,14.5113,185.7860
1433,0.013631,14.5163,185.7910
1434,0.016296,14.5163,185.7960
1435,0.015048,14.5213,185.8010
1436,0.015020,14.5213,185.8060
1437,0.013991,14.5263,185.8110
1438,0.015497,14.5263,185.8160
1439,0.013355,14.5313,185.8210
1440,0.013640,14.5313,185.8260
1441,0.013154,14.5363,185.8310
1442,0.014786,14.5363,185.8360
1443,0.012607,14.5413,185.8410
1444,0.013121,14.5413,185.8460
1445,0.012584,14.5463,185.8510
1446,0.013636,14.5463,185.8560
1447,0.011251,14.5513,185.8610
1448,0.012345,14.5513,185.8660
1494,0.015721,14.6663,186.0960
1495,0.011447,14.6713,186.1010
1496,0.011971,14.6713,186.1060
1497,0.009600,14.6763,186.1110
1498,0.012729,14.6763,186.1160
1499,0.010451,14.6813,186.1210
1500,0.012471,14.6813,186.1260
1501,0.011798,14.6863,186.1310
1502,0.014417,14.6863,186.1360
1503,0.010736,14.6913,186.1410
1504,0.012588,14.6913,186.1460
1505,0.012195,14.6963,186.1510
1506,0.016736,14.6963,186.1560
1507,0.014099,14.7013,186.1610
1508,0.014795,14.7013,186.1660
1509,0.011845,14.7063,186.1710
1510,0.014403,14.7063,186.1760
1511,0.011213,14.7113,186.1810
1512,0.013481,14.7113,186.1860
1513,0.011672,14.7163,186.1910
1514,0.015244,14.7163,186.1960
1515,0.012415,14.7213,186.2010
1516,0.013645,14.7213,186.2060
1517,0.010919,14.7263,186.2110
1518,0.013729,14.7263,186.2160
1519,0.010016,14.7313,186.2210
1520,0.012238,14.7313,186.2260
1566,0.014576,14.8463,186.4560
1567,0.011574,14.8513,186.4610
1568,0.014506,14.8513,186.4660
1569,0.011410,14.8563,186.4710
1570,0.015913,14.8563,186.4760
1571,0.011410,14.8613,186.4810
1572,0.013495,14.8613,186.4860
1573,0.011321,14.8663,186.4910
1574,0.016198,14.8663,186.4960
1575,0.012532,14.8713,186.5010
1576,0.015796,14.8713,186.5060
1577,0.012013,14.8763,186.5110
1578,0.016390,14.8763,186.5160
1579,0.012116,14.8813,186.5210
1580,0.015272,14.8813,186.5260
1581,0.012700,14.8863,186.5310
1582,0.016741,14.8863,186.5360
1583,0.011443,14.8913,186.5410
1584,0.013514,14.8913,186.5460
1585,0.009137,14.8963,186.5510
1586,0.013986,14.8963,186.5560
1587,0.009956,14.9013,186.5610
1588,0.013075,14.9013,186.5660
1589,0.010521,14.9063,186.5710
1590,0.015936,14.9063,186.5760
1591,0.012733,14.9113,186.5810
